Repository: sdelaurentiis123/plasma-etching-code

# petch — a fast, differentiable 3D plasma-etch simulator

**The only open-source GPU-accelerated, differentiable feature-scale plasma-etch simulator** —
and on the same GPU it runs **~14× faster than ViennaPS** (the open-source SOTA) at matched accuracy.

Level-set surface evolution + Monte-Carlo / radiosity flux transport + SF₆/O₂ surface chemistry,
with the flux and level-set kernels written in [NVIDIA Warp](https://github.com/NVIDIA/warp) — so the
whole pipeline is GPU-resident **and** autodifferentiable in one substrate. Runs on an NVIDIA GPU
(fast) or on CPU / Apple Silicon (portable, slower) with the *same code*.

## Headline numbers

**Speed — same RTX 3090, both engines warmed, matched etch depth, swept across aspect ratios:**

| hole Ø | aspect ratio | ViennaPS-GPU (OptiX RT-core) | **petch** | speedup |
|---|---|---|---|---|
| 4 µm | 2.1 | 19.4 s | **1.30 s** | **14.9×** |
| 6 µm | 1.6 | 22.7 s | **1.61 s** | **14.1×** |
| 8 µm | 1.2 | 25.8 s | **1.82 s** | **14.1×** |

(Conservative — petch etched slightly *deeper*, i.e. more work. Reproduce: `scripts/vps_sweep.py`.)

- **As accurate as ViennaPS**: replicates every ViennaPS mechanism (Belen coupled coverages, exact
  Russian-roulette weighted neutral transport, coverage-dependent sticking, 1-neighbour flux
  smoothing); 3D ARDE rmse **0.05–0.08** vs depth-resolved ViennaPS, 2D rmse **0.016** parameter-free.
- **Differentiable** end-to-end (`wp.Tape`): gradient-based inverse design of process recipes — which
  ViennaPS cannot do.
- **Portable & modular**: every GPU speedup auto-enables on CUDA and falls back to numpy/skimage on
  CPU. The loop is clean swappable stages (`mesh → flux → chemistry → advect → reinit`).

# optional, for the last bit of GPU speed (edge-adjacency sort):
pip install cupy-cuda12x
```

Warp runs on CPU (Apple Silicon included) and on NVIDIA CUDA. No GPU needed to try it.

## Quickstart

```python
import petch
from petch import threed as t3

# THE fast + accurate config — one flag. On a GPU this auto-enables the full GPU pipeline

# (GPU marching cubes, on-device flux, GPU warm-start, ...) and runs ~14x faster than ViennaPS.
flags = petch.Flags(coverage_sticking=True, warm_start_coverage=True, sampling="sobol")

## Beyond ViennaPS (experimental)

petch includes physics ViennaPS omits, behind flags, **clearly marked experimental and not yet
calibrated to wafer data**:
- `redeposition` — etch-product redeposition → sidewall passivation/taper.
- `surface_charging` — differential electron/ion charging (Hwang–Giapis). *Honest status: the reduced
  differential-shadowing model (electrons more HARC-shadowed than ions) does NOT reproduce the HG
  floor-current rolloff at any electron angular spread — it over-throttles. HG needs the self-consistent
  floor potential re-deflecting ions (a PIC-class field solve), not geometric shadowing. The
  infrastructure (electron trace, charge factor, `e_ang_sigma`) is in place for that future work. Off by
  default; the effect direction is right (throttles the floor) but it is not quantitatively calibrated.*
- bimodal IEDF yield integration (`ied_mode`).

# Benck 2003 C4F6/Ar mass-resolved ion-current board

This directory digitizes the five unambiguous reactor-boundary series in
Figure 9 of Benck, Goyette, and Wang, *Journal of Applied Physics* **94**,
1382–1389 (2003), DOI `10.1063/1.1586978`: total positive-ion current and the
Ar+, CF+, CF2+, and CF3+ components at 25–100% C4F6.

The source pixels are not redistributed because the archived scan carries an
AIP redistribution notice. The numerical table retains every full-page
600-dpi marker center, the three logarithmic-axis calibration ticks, the PDF
and render hashes, a conservative 10.1% digitization bound, and the source's
separate 20% corrected-transmission uncertainty.

With an authorized local source copy, reproduce the render and visual audit:

```bash
pdftoppm -f 6 -l 6 -singlefile -png -r 600 \
  /path/to/benck_2003_c4f6.pdf /tmp/benck_page6
python scripts/digitize_benck_2003_figure9.py \
  --source-pdf /path/to/benck_2003_c4f6.pdf \
  --render /tmp/benck_page6.png \
  --overlay /tmp/benck_figure9_overlay.png
```

The overlay was inspected at original resolution. Overlapping C/F/Cx and
SiFx/COFx glyphs were excluded instead of guessed. The retained curves agree
with the source text: total and Ar+ current fall as C4F6 replaces Ar; CF+ and
CF2+ rise nearly proportionally through 75% and then level; CF3+ continues to
rise toward pure C4F6.

This is the strongest quantitative ion-side target in the internal library
for a C4F6 reactor provider. It is not transplanted into Krüger: Benck used a
200 W ICP with a grounded surface, no oxygen, and a different sampling
location, while Krüger used a high-power dual-frequency biased CCP. Figure 9
also does not measure stable neutral C4F6. A model can earn a held-out reactor
grade here without gaining authority to normalize Krüger's 825 nm endpoint.

File: data/experimental/benck_2003_c4f6/figure10_pressure_mass_resolved_ion_current.csv
pressure_Pa,pressure_mTorr,c4f6_feed_percent,ar_feed_percent,species,ion_current_density_mA_cm2,marker_center_x_full_page_px,marker_center_y_full_page_px,marker,digitization_relative_bound,source_transmission_relative_uncertainty
0.67,5.025,50,50,total_positive_ion_current,0.234282009,3333.0,852.6,filled_circle,0.102,0.20
1.33,9.976,50,50,total_positive_ion_current,0.215873342,3513.0,873.0,filled_circle,0.102,0.20
2.66,19.952,50,50,total_positive_ion_current,0.17466799,3878.0,925.8,filled_circle,0.102,0.20
0.67,5.025,50,50,Ar+,0.130223003,3333.0,999.0,open_circle,0.102,0.20
1.33,9.976,50,50,Ar+,0.130223003,3513.0,999.0,open_circle,0.102,0.20
2.66,19.952,50,50,Ar+,0.0798261187,3878.0,1121.0,open_circle,0.102,0.20
0.67,5.025,50,50,CF+,0.0319200087,3333.0,1349.5,filled_square,0.102,0.20
1.33,9.976,50,50,CF+,0.02154428,3513.0,1447.5,filled_square,0.102,0.20
2.66,19.952,50,50,CF+,0.0141045945,3878.0,1553.1,filled_square,0.102,0.20
0.67,5.025,50,50,CF2+,0.0179715965,3333.0,1492.7,filled_down_triangle,0.102,0.20
1.33,9.976,50,50,CF2+,0.0116248891,3513.0,1601.3,filled_down_triangle,0.102,0.20
2.66,19.952,50,50,CF2+,0.0073201259,3878.0,1716.6,filled_down_triangle,0.102,0.20
0.67,5.025,50,50,CF3+,0.00559268126,3333.0,1783.7,filled_up_triangle,0.102,0.20
1.33,9.976,50,50,CF3+,0.0047654965,3513.0,1823.6,filled_up_triangle,0.102,0.20
2.66,19.952,50,50,CF3+,0.00547503194,3878.0,1789.0,filled_up_triangle,0.102,0.20

File: data/experimental/benck_2003_c4f6/figure13_plasma_potential_oscillation.csv
panel,series,c4f6_feed_percent,ar_feed_percent,flow_sccm,pressure_Pa,power_W,plasma_potential_peak_to_peak_V,marker_center_x_full_page_px,marker_center_y_full_page_px,marker,digitization_absolute_bound_V,overlap_note
13a,5_sccm,25,75,5.0,1.33,200.0,6.6454317,3303.3,1438.5,filled_circle,0.6,
13a,10_sccm,25,75,10.0,1.33,200.0,7.58328307,3303.3,1400.0,open_circle,0.6,partially overlaps the 5 sccm marker
13a,5_sccm,50,50,5.0,1.33,200.0,10.852161,3651.6,1262.1,filled_circle,0.6,
13a,10_sccm,50,50,10.0,1.33,200.0,13.7606663,3651.8,1142.7,open_circle,0.6,
13a,5_sccm,75,25,5.0,1.33,200.0,13.5157753,4004.3,1149.0,filled_circle,0.6,
13a,5_sccm,100,0,5.0,1.33,200.0,19.8133753,4358.9,886.7,filled_circle,0.6,
13b,100_percent_C4F6,100,0,5.0,0.67,200.0,14.7246596,3291.5,2472.3,filled_circle,0.6,
13b,50_percent_C4F6,50,50,5.0,0.67,200.0,3.15224131,3292.6,2945.7,open_circle,0.6,
13b,100_percent_C4F6,100,0,5.0,1.33,200.0,19.9988631,3634.0,2253.6,filled_circle,0.6,
13b,50_percent_C4F6,50,50,5.0,1.33,200.0,10.8518347,3632.9,2627.8,open_circle,0.6,
13b,100_percent_C4F6,100,0,5.0,2.66,200.0,17.448948,4322.7,2352.0,filled_circle,0.6,partially overlaps the 50 percent marker
13b,50_percent_C4F6,50,50,5.0,2.66,200.0,16.3244854,4322.7,2398.0,open_circle,0.6,partially overlaps the 100 percent marker

File: data/experimental/benck_2003_c4f6/figure9_mass_resolved_ion_current.csv
c4f6_feed_percent,ar_feed_percent,species,ion_current_density_mA_cm2,marker_center_x_full_page_px,marker_center_y_full_page_px,marker,digitization_relative_bound,source_transmission_relative_uncertainty
25,75,total_positive_ion_current,0.264370227,1233.5,3938.0,filled_circle,0.101,0.20
50,50,total_positive_ion_current,0.216437915,1461.5,3988.0,filled_circle,0.101,0.20
75,25,total_positive_ion_current,0.201237685,1689.5,4006.2,filled_circle,0.101,0.20
100,0,total_positive_ion_current,0.155652613,1915.7,4070.4,filled_circle,0.101,0.20
25,75,Ar+,0.206705068,1233.5,3999.5,open_circle,0.101,0.20
50,50,Ar+,0.129902532,1461.5,4115.6,open_circle,0.101,0.20
75,25,Ar+,0.0697305832,1689.5,4271.1,open_circle,0.101,0.20
25,75,CF+,0.0131898791,1233.5,4687.3,filled_square,0.101,0.20
50,50,CF+,0.0209462138,1461.5,4571.7,filled_square,0.101,0.20
75,25,CF+,0.0295486579,1689.5,4485.7,filled_square,0.101,0.20
100,0,CF+,0.0315272886,1915.7,4469.5,filled_square,0.101,0.20
25,75,CF2+,0.00613291901,1233.5,4878.7,filled_down_triangle,0.101,0.20
50,50,CF2+,0.0113522361,1461.5,4724.8,filled_down_triangle,0.101,0.20
75,25,CF2+,0.016110908,1689.5,4637.3,filled_down_triangle,0.101,0.20
100,0,CF2+,0.0175160237,1915.7,4616.4,filled_down_triangle,0.101,0.20
25,75,CF3+,0.00239037581,1233.5,5114.2,filled_up_triangle,0.101,0.20
50,50,CF3+,0.00460343964,1461.5,4950.4,filled_up_triangle,0.101,0.20
75,25,CF3+,0.00654882835,1689.5,4862.3,filled_up_triangle,0.101,0.20
100,0,CF3+,0.0089940236,1915.7,4783.0,filled_up_triangle,0.101,0.20
