Repository: sdelaurentiis123/plasma-etching-code

# petch — a fast, differentiable 3D plasma-etch simulator

**The only open-source GPU-accelerated, differentiable feature-scale plasma-etch simulator** —
and on the same GPU it runs **~14× faster than ViennaPS** (the open-source SOTA) at matched accuracy.

Level-set surface evolution + Monte-Carlo / radiosity flux transport + SF₆/O₂ surface chemistry,
with the flux and level-set kernels written in [NVIDIA Warp](https://github.com/NVIDIA/warp) — so the
whole pipeline is GPU-resident **and** autodifferentiable in one substrate. Runs on an NVIDIA GPU
(fast) or on CPU / Apple Silicon (portable, slower) with the *same code*.

## Headline numbers

**Speed — same RTX 3090, both engines warmed, matched etch depth, swept across aspect ratios:**

| hole Ø | aspect ratio | ViennaPS-GPU (OptiX RT-core) | **petch** | speedup |
|---|---|---|---|---|
| 4 µm | 2.1 | 19.4 s | **1.30 s** | **14.9×** |
| 6 µm | 1.6 | 22.7 s | **1.61 s** | **14.1×** |
| 8 µm | 1.2 | 25.8 s | **1.82 s** | **14.1×** |

(Conservative — petch etched slightly *deeper*, i.e. more work. Reproduce: `scripts/vps_sweep.py`.)

- **As accurate as ViennaPS**: replicates every ViennaPS mechanism (Belen coupled coverages, exact
  Russian-roulette weighted neutral transport, coverage-dependent sticking, 1-neighbour flux
  smoothing); 3D ARDE rmse **0.05–0.08** vs depth-resolved ViennaPS, 2D rmse **0.016** parameter-free.
- **Differentiable** end-to-end (`wp.Tape`): gradient-based inverse design of process recipes — which
  ViennaPS cannot do.

# de Boer 2002 Figure 9 direct experimental evidence

Primary source: M. J. de Boer et al., “Guidelines for etching silicon MEMS structures using
fluorine high-density plasmas at cryogenic temperatures,” *Journal of Microelectromechanical
Systems* **11**, 385–401 (2002), DOI `10.1109/JMEMS.2002.800928`, Figure 9.

Author-university copy used for extraction:
`https://ris.utwente.nl/ws/files/6683265/guidelines-etching-boer.pdf`.

- source PDF SHA-256: `45c245a9b19671f532945155dc16c3e00d35464eb8e49480a09f90a90498ff6c`
- PDF page: 13 (printed page 397)
- extraction command: `pdfimages -f 13 -l 13 -png guidelines-etching-boer.pdf deboer-fig`
- extracted Figure 9 image: image index 6, 1500 x 911 px
- extracted image SHA-256: `0f78ae30e5cc2e128f4fdb84217551fe350bd7696966c6ea40233f70a9a765c4`

The copyrighted PDF and image are not vendored. The CSV retains their checksums, every marker center,
and both linear axis transforms so the digitization is replayable by a lawful source holder. A
conservative 0.30 µm opening and 0.50 µm depth digitization bound exceeds two source-image pixels.
The paper does not report a statistical measurement uncertainty for these markers, so it remains
`not_reported` and cannot be silently replaced by the digitization bound.

The original preregistered split was intentionally small and fixed before the first direct Figure 9
engine score:

- each curve’s widest-opening marker is a boundary/open-rate anchor and is not scored;
- the narrowest 12.5 minute marker is the sole fluorine-sticking calibration condition;
- the other 12 markers were held-out width/time transfers for that first score.

That score has now occurred.  Consequently **none of the Figure 9 markers are held out anymore**.
The old split remains in the checksummed CSV and frozen protocol solely to replay the historical
test.  All 16 markers are development evidence for subsequent mechanism repair; a different,
preregistered experiment is required for any new validation claim.

## Boundary-input completeness

The Figure 9 caption reports 600 W ICP power, 10 mtorr, 90 sccm SF6, 3.0 W CCP with a -30 V
self-bias, a SiO2 mask, and 5% exposed area.  It does **not** report the oxygen flow, electrode
temperature, mask thickness/profile, ion flux, IEDF, or IADF for this figure.  The parent paper also
does not report statistical uncertainty for the plotted depths.  Those omissions prevent an
absolute predictive-chemistry claim from Figure 9 alone and must not be filled by hidden fit
parameters.

The mechanism diagnosis is nevertheless unusually strong.  The directly related primary study by
Jansen et al., *Microelectronic Engineering* 35, 45-50 (1997), DOI
`10.1016/S0167-9317(96)00142-6`, used horizontal-trench controls to show that radical depletion was
small in this SF6/O2 regime, that inhibitor depletion would produce the wrong (inverse-lag) sign,
and that angular/electrostatic ion depletion controls the observed RIE lag.  Development after the
first score therefore corrects the ion boundary input and kinetic transport before adding any new
reaction channel.  No photon flux or photon-assisted yield is reported, so no photon channel is
introduced.

This direct dataset supersedes any description of `1.00 / 0.43 / 0.29 / 0.20` at AR
`0 / 10 / 20 / 40` as digitized de Boer experiment. That older curve is the Blauw/Clausing model
evaluated with a fitted sticking coefficient. It remains useful as a model cross-check, but it is not
raw Figure 9 evidence.

File: data/experimental/deboer_2002/digitized_figure9.csv
series_time_min,mask_opening_um,etch_depth_um,marker_pixel_x,marker_pixel_y,x_axis_slope_um_per_pixel,x_axis_intercept_um,y_axis_slope_um_per_pixel,y_axis_intercept_um,digitization_uncertainty_x_um,digitization_uncertainty_y_um,measurement_uncertainty_um,measurement_uncertainty_semantics,evidence_type,split,role,source_figure,source_pdf_sha256,source_image_sha256,source_location
5.5,7.194861,16.362407,199.5,640.5,0.14989293361884368,-22.708779443254816,-0.1352265043948614,102.97498309668696,0.30,0.50,,not_reported,experiment_digitized,held_out_transfer,held_out_prediction,Fig. 9,45c245a9b19671f532945155dc16c3e00d35464eb8e49480a09f90a90498ff6c,0f78ae30e5cc2e128f4fdb84217551fe350bd7696966c6ea40233f70a9a765c4,https://ris.utwente.nl/ws/files/6683265/guidelines-etching-boer.pdf
5.5,12.740899,16.430020,236.5,640.0,0.14989293361884368,-22.708779443254816,-0.1352265043948614,102.97498309668696,0.30,0.50,,not_reported,experiment_digitized,held_out_transfer,held_out_prediction,Fig. 9,45c245a9b19671f532945155dc16c3e00d35464eb8e49480a09f90a90498ff6c,0f78ae30e5cc2e128f4fdb84217551fe350bd7696966c6ea40233f70a9a765c4,https://ris.utwente.nl/ws/files/6683265/guidelines-etching-boer.pdf
5.5,22.633833,17.173766,302.5,634.5,0.14989293361884368,-22.708779443254816,-0.1352265043948614,102.97498309668696,0.30,0.50,,not_reported,experiment_digitized,held_out_transfer,held_out_prediction,Fig. 9,45c245a9b19671f532945155dc16c3e00d35464eb8e49480a09f90a90498ff6c,0f78ae30e5cc2e128f4fdb84217551fe350bd7696966c6ea40233f70a9a765c4,https://ris.utwente.nl/ws/files/6683265/guidelines-etching-boer.pdf
5.5,58.608137,16.768087,542.5,637.5,0.14989293361884368,-22.708779443254816,-0.1352265043948614,102.97498309668696,0.30,0.50,,not_reported,experiment_digitized,held_out_transfer,held_out_prediction,Fig. 9,45c245a9b19671f532945155dc16c3e00d35464eb8e49480a09f90a90498ff6c,0f78ae30e5cc2e128f4fdb84217551fe350bd7696966c6ea40233f70a9a765c4,https://ris.utwente.nl/ws/files/6683265/guidelines-etching-boer.pdf
5.5,115.866702,17.444219,924.5,632.5,0.14989293361884368,-22.708779443254816,-0.1352265043948614,102.97498309668696,0.30,0.50,,not_reported,experiment_digitized,boundary_input,open_rate_anchor,Fig. 9,45c245a9b19671f532945155dc16c3e00d35464eb8e49480a09f90a90498ff6c,0f78ae30e5cc2e128f4fdb84217551fe350bd7696966c6ea40233f70a9a765c4,https://ris.utwente.nl/ws/files/6683265/guidelines-etching-boer.pdf
12.5,2.847966,31.980392,170.5,525.0,0.14989293361884368,-22.708779443254816,-0.1352265043948614,102.97498309668696,0.30,0.50,,not_reported,experiment_digitized,calibration,sticking_calibration,Fig. 9,45c245a9b19671f532945155dc16c3e00d35464eb8e49480a09f90a90498ff6c,0f78ae30e5cc2e128f4fdb84217551fe350bd7696966c6ea40233f70a9a765c4,https://ris.utwente.nl/ws/files/6683265/guidelines-etching-boer.pdf
12.5,6.745182,37.389723,196.5,485.0,0.14989293361884368,-22.708779443254816,-0.1352265043948614,102.97498309668696,0.30,0.50,,not_reported,experiment_digitized,held_out_transfer,held_out_prediction,Fig. 9,45c245a9b19671f532945155dc16c3e00d35464eb8e49480a09f90a90498ff6c,0f78ae30e5cc2e128f4fdb84217551fe350bd7696966c6ea40233f70a9a765c4,https://ris.utwente.nl/ws/files/6683265/guidelines-etching-boer.pdf
12.5,11.841542,40.838404,230.5,459.5,0.14989293361884368,-22.708779443254816,-0.1352265043948614,102.97498309668696,0.30,0.50,,not_reported,experiment_digitized,held_out_transfer,held_out_prediction,Fig. 9,45c245a9b19671f532945155dc16c3e00d35464eb8e49480a09f90a90498ff6c,0f78ae30e5cc2e128f4fdb84217551fe350bd7696966c6ea40233f70a9a765c4,https://ris.utwente.nl/ws/files/6683265/guidelines-etching-boer.pdf
12.5,23.683084,43.746450,309.5,438.0,0.14989293361884368,-22.708779443254816,-0.1352265043948614,102.97498309668696,0.30,0.50,,not_reported,experiment_digitized,held_out_transfer,held_out_prediction,Fig. 9,45c245a9b19671f532945155dc16c3e00d35464eb8e49480a09f90a90498ff6c,0f78ae30e5cc2e128f4fdb84217551fe350bd7696966c6ea40233f70a9a765c4,https://ris.utwente.nl/ws/files/6683265/guidelines-etching-boer.pdf
12.5,53.286938,45.503719,507.0,425.0,0.14989293361884368,-22.708779443254816,-0.1352265043948614,102.97498309668696,0.30,0.50,,not_reported,experiment_digitized,held_out_transfer,held_out_prediction,Fig. 9,45c245a9b19671f532945155dc16c3e00d35464eb8e49480a09f90a90498ff6c,0f78ae30e5cc2e128f4fdb84217551fe350bd7696966c6ea40233f70a9a765c4,https://ris.utwente.nl/ws/files/6683265/guidelines-etching-boer.pdf
12.5,105.374732,46.653144,854.5,416.5,0.14989293361884368,-22.708779443254816,-0.1352265043948614,102.97498309668696,0.30,0.50,,not_reported,experiment_digitized,boundary_input,open_rate_anchor,Fig. 9,45c245a9b19671f532945155dc16c3e00d35464eb8e49480a09f90a90498ff6c,0f78ae30e5cc2e128f4fdb84217551fe350bd7696966c6ea40233f70a9a765c4,https://ris.utwente.nl/ws/files/6683265/guidelines-etching-boer.pdf
25.0,6.370450,51.588911,194.0,380.0,0.14989293361884368,-22.708779443254816,-0.1352265043948614,102.97498309668696,0.30,0.50,,not_reported,experiment_digitized,held_out_transfer,held_out_prediction,Fig. 9,45c245a9b19671f532945155dc16c3e00d35464eb8e49480a09f90a90498ff6c,0f78ae30e5cc2e128f4fdb84217551fe350bd7696966c6ea40233f70a9a765c4,https://ris.utwente.nl/ws/files/6683265/guidelines-etching-boer.pdf
25.0,9.743041,60.919540,216.5,311.0,0.14989293361884368,-22.708779443254816,-0.1352265043948614,102.97498309668696,0.30,0.50,,not_reported,experiment_digitized,held_out_transfer,held_out_prediction,Fig. 9,45c245a9b19671f532945155dc16c3e00d35464eb8e49480a09f90a90498ff6c,0f78ae30e5cc2e128f4fdb84217551fe350bd7696966c6ea40233f70a9a765c4,https://ris.utwente.nl/ws/files/6683265/guidelines-etching-boer.pdf
25.0,18.736617,67.747126,276.5,260.5,0.14989293361884368,-22.708779443254816,-0.1352265043948614,102.97498309668696,0.30,0.50,,not_reported,experiment_digitized,held_out_transfer,held_out_prediction,Fig. 9,45c245a9b19671f532945155dc16c3e00d35464eb8e49480a09f90a90498ff6c,0f78ae30e5cc2e128f4fdb84217551fe350bd7696966c6ea40233f70a9a765c4,https://ris.utwente.nl/ws/files/6683265/guidelines-etching-boer.pdf
25.0,42.494647,76.605815,435.0,195.0,0.14989293361884368,-22.708779443254816,-0.1352265043948614,102.97498309668696,0.30,0.50,,not_reported,experiment_digitized,held_out_transfer,held_out_prediction,Fig. 9,45c245a9b19671f532945155dc16c3e00d35464eb8e49480a09f90a90498ff6c,0f78ae30e5cc2e128f4fdb84217551fe350bd7696966c6ea40233f70a9a765c4,https://ris.utwente.nl/ws/files/6683265/guidelines-etching-boer.pdf
25.0,74.571734,76.335362,649.0,197.0,0.14989293361884368,-22.708779443254816,-0.1352265043948614,102.97498309668696,0.30,0.50,,not_reported,experiment_digitized,boundary_input,open_rate_anchor,Fig. 9,45c245a9b19671f532945155dc16c3e00d35464eb8e49480a09f90a90498ff6c,0f78ae30e5cc2e128f4fdb84217551fe350bd7696966c6ea40233f70a9a765c4,https://ris.utwente.nl/ws/files/6683265/guidelines-etching-boer.pdf
