Repository: sdelaurentiis123/plasma-etching-code

# petch — a fast, differentiable 3D plasma-etch simulator

**The only open-source GPU-accelerated, differentiable feature-scale plasma-etch simulator** —
and on the same GPU it runs **~14× faster than ViennaPS** (the open-source SOTA) at matched accuracy.

Level-set surface evolution + Monte-Carlo / radiosity flux transport + SF₆/O₂ surface chemistry,
with the flux and level-set kernels written in [NVIDIA Warp](https://github.com/NVIDIA/warp) — so the
whole pipeline is GPU-resident **and** autodifferentiable in one substrate. Runs on an NVIDIA GPU
(fast) or on CPU / Apple Silicon (portable, slower) with the *same code*.

## Headline numbers

**Speed — same RTX 3090, both engines warmed, matched etch depth, swept across aspect ratios:**

| hole Ø | aspect ratio | ViennaPS-GPU (OptiX RT-core) | **petch** | speedup |
|---|---|---|---|---|
| 4 µm | 2.1 | 19.4 s | **1.30 s** | **14.9×** |
| 6 µm | 1.6 | 22.7 s | **1.61 s** | **14.1×** |
| 8 µm | 1.2 | 25.8 s | **1.82 s** | **14.1×** |

(Conservative — petch etched slightly *deeper*, i.e. more work. Reproduce: `scripts/vps_sweep.py`.)

- **As accurate as ViennaPS**: replicates every ViennaPS mechanism (Belen coupled coverages, exact
  Russian-roulette weighted neutral transport, coverage-dependent sticking, 1-neighbour flux
  smoothing); 3D ARDE rmse **0.05–0.08** vs depth-resolved ViennaPS, 2D rmse **0.016** parameter-free.
- **Differentiable** end-to-end (`wp.Tape`): gradient-based inverse design of process recipes — which
  ViennaPS cannot do.
- **Portable & modular**: every GPU speedup auto-enables on CUDA and falls back to numpy/skimage on
  CPU. The loop is clean swappable stages (`mesh → flux → chemistry → advect → reinit`).

# optional, for the last bit of GPU speed (edge-adjacency sort):
pip install cupy-cuda12x
```

Warp runs on CPU (Apple Silicon included) and on NVIDIA CUDA. No GPU needed to try it.

## Quickstart

```python
import petch
from petch import threed as t3

# THE fast + accurate config — one flag. On a GPU this auto-enables the full GPU pipeline

# (GPU marching cubes, on-device flux, GPU warm-start, ...) and runs ~14x faster than ViennaPS.
flags = petch.Flags(coverage_sticking=True, warm_start_coverage=True, sampling="sobol")

geo = t3.run_etch_3d(trench_width=6.0, dx=0.25, n_steps=40,
                     Lx=14, Ly=14, Lz=24, mask_th=2, sub_top=18, hole=True, t_end=3.0,
                     par=dict(petch.PAR), flags=flags, n_ion=30000, n_neu=30000,
                     reinit_method="fsm")

## Beyond ViennaPS (experimental)

petch includes physics ViennaPS omits, behind flags, **clearly marked experimental and not yet
calibrated to wafer data**:
- `redeposition` — etch-product redeposition → sidewall passivation/taper.
- `surface_charging` — differential electron/ion charging (Hwang–Giapis). *Honest status: the reduced
  differential-shadowing model (electrons more HARC-shadowed than ions) does NOT reproduce the HG
  floor-current rolloff at any electron angular spread — it over-throttles. HG needs the self-consistent
  floor potential re-deflecting ions (a PIC-class field solve), not geometric shadowing. The
  infrastructure (electron trace, charge factor, `e_ang_sigma`) is in place for that future work. Off by
  default; the effect direction is right (throttles the floor) but it is not quantitatively calibrated.*
- bimodal IEDF yield integration (`ied_mode`).

# Hong 2023 TiO2 feature-response board

This board records the independent nanoscale TiO2 measurements in Hong et al.,
*Materials Science in Semiconductor Processing* **164**, 107617 (2023), DOI
`10.1016/j.mssp.2023.107617`.

The experiment used a 300 mm ICP etcher at 1000 W source power, 150 W bias,
2 mTorr, and 70 C. It reports blank and 80 nm-pattern TiO2/ACL rates,
TiO2-to-ACL selectivity, and the P1/P3 depth ratio for three continuous or
asynchronously pulsed modes. Figure 3 separately prints the remaining ACL and
P1 TiO2 depth on the cross-section SEMs. The source PDF and pixels are not
redistributed; their checksums and reproducible render/crop recipes are in the
manifest.

The strongest transfer-safe result is the feature response: under continuous
C4F8/SF6/Ar, the 80 nm P1 pattern etches about 1.48 times as deep as the 220 nm
P3 pattern. Asynchronous pulsing moves that ratio to about 1.09. Pattern scale
can therefore produce spatially clustered outcomes under one nominal reactor
condition. That does **not** establish a radial flux gradient.

This is an external mechanism/transport target for the Zhu work, not an
absolute calibration. Hong used an ICP, C4F8/SF6/Ar, 2 mTorr, ACL, and circular
patterns. Zhu uses an Oxford capacitively coupled RIE, CHF3/SF6/O2, 30 mTorr,
chromium, and square/rectangular metasurface pillars. No Hong absolute rate or
surface coefficient may be transplanted into the Zhu deck.

Regenerate the committed tables and manifest with:

```bash
python scripts/digitize_hong_2023_tio2.py --write
python scripts/digitize_hong_2023_tio2.py
```

File: data/experimental/hong_2023_tio2/figure2_feature_response.csv
panel,quantity,chemistry,specimen,plasma_mode,source_power_on_percent,bias_power_on_percent,value,units,experimental_error_low,experimental_error_high,marker_center_x_crop_px,marker_center_y_crop_px,marker_center_x_full_page_px,marker_center_y_full_page_px,marker,digitization_absolute_bound
a,tio2_etch_rate,C4F8/SF6/Ar,blank,CW,100,100,101.142857,nm/min,,,653.0,240.0,803.0,440.0,filled_square,0.816326531
a,tio2_etch_rate,C4F8/SF6/Ar,blank,S30_B70,30,70,49.3877551,nm/min,,,960.0,557.0,1110.0,757.0,filled_square,0.816326531
a,tio2_etch_rate,C4F8/SF6/Ar,blank,S70_B30,70,30,42.3673469,nm/min,,,1266.0,600.0,1416.0,800.0,filled_square,0.816326531
a,tio2_etch_rate,C4F8/SF6/Ar,P1,CW,100,100,96.0816327,nm/min,,,653.0,271.0,803.0,471.0,filled_circle,0.816326531
a,tio2_etch_rate,C4F8/SF6/Ar,P1,S30_B70,30,70,44.6530612,nm/min,,,960.0,586.0,1110.0,786.0,filled_circle,0.816326531
a,tio2_etch_rate,C4F8/SF6/Ar,P1,S70_B30,70,30,37.1428571,nm/min,,,1266.0,632.0,1416.0,832.0,filled_circle,0.816326531
a,tio2_etch_rate,BCl3/CF4/Ar,blank,CW,100,100,60.3265306,nm/min,,,653.0,490.0,803.0,690.0,filled_up_triangle,0.816326531
a,tio2_etch_rate,BCl3/CF4/Ar,blank,S30_B70,30,70,22.9387755,nm/min,,,960.0,719.0,1110.0,919.0,filled_up_triangle,0.816326531
a,tio2_etch_rate,BCl3/CF4/Ar,blank,S70_B30,70,30,18.5306122,nm/min,,,1266.0,746.0,1416.0,946.0,filled_up_triangle,0.816326531
a,tio2_etch_rate,BCl3/CF4/Ar,P1,CW,100,100,55.755102,nm/min,,,653.0,518.0,803.0,718.0,filled_down_triangle,0.816326531
a,tio2_etch_rate,BCl3/CF4/Ar,P1,S30_B70,30,70,16.244898,nm/min,,,960.0,760.0,1110.0,960.0,filled_down_triangle,0.816326531
a,tio2_etch_rate,BCl3/CF4/Ar,P1,S70_B30,70,30,12.6530612,nm/min,,,1266.0,782.0,1416.0,982.0,filled_down_triangle,0.816326531
b,acl_etch_rate,C4F8/SF6/Ar,blank,CW,100,100,73.414966,nm/min,,,1957.0,185.0,2107.0,385.0,filled_square,0.544217687
b,acl_etch_rate,C4F8/SF6/Ar,blank,S30_B70,30,70,14.9659864,nm/min,,,2262.0,722.0,2412.0,922.0,filled_square,0.544217687
b,acl_etch_rate,C4F8/SF6/Ar,blank,S70_B30,70,30,10.6122449,nm/min,,,2568.0,762.0,2718.0,962.0,filled_square,0.544217687
b,acl_etch_rate,C4F8/SF6/Ar,P1,CW,100,100,67.8639456,nm/min,,,1957.0,236.0,2107.0,436.0,filled_circle,0.544217687
b,acl_etch_rate,C4F8/SF6/Ar,P1,S30_B70,30,70,11.1564626,nm/min,,,2262.0,757.0,2412.0,957.0,filled_circle,0.544217687
b,acl_etch_rate,C4F8/SF6/Ar,P1,S70_B30,70,30,7.67346939,nm/min,,,2568.0,789.0,2718.0,989.0,filled_circle,0.544217687
b,acl_etch_rate,BCl3/CF4/Ar,blank,CW,100,100,18.5578231,nm/min,,,1957.0,689.0,2107.0,889.0,filled_up_triangle,0.544217687
b,acl_etch_rate,BCl3/CF4/Ar,blank,S30_B70,30,70,6.91156463,nm/min,,,2262.0,796.0,2412.0,996.0,filled_up_triangle,0.544217687
b,acl_etch_rate,BCl3/CF4/Ar,blank,S70_B30,70,30,3.97278912,nm/min,,,2568.0,823.0,2718.0,1023.0,filled_up_triangle,0.544217687
b,acl_etch_rate,BCl3/CF4/Ar,P1,CW,100,100,15.1836735,nm/min,,,1957.0,720.0,2107.0,920.0,filled_down_triangle,0.544217687
b,acl_etch_rate,BCl3/CF4/Ar,P1,S30_B70,30,70,5.49659864,nm/min,,,2262.0,809.0,2412.0,1009.0,filled_down_triangle,0.544217687
b,acl_etch_rate,BCl3/CF4/Ar,P1,S70_B30,70,30,4.5170068,nm/min,,,2568.0,818.0,2718.0,1018.0,filled_down_triangle,0.544217687
c,tio2_acl_selectivity,C4F8/SF6/Ar,blank,CW,100,100,1.7311609,dimensionless,,,653.0,1847.0,803.0,2047.0,filled_square,0.101832994
c,tio2_acl_selectivity,C4F8/SF6/Ar,blank,S30_B70,30,70,5.09164969,dimensionless,,,960.0,1682.0,1110.0,1882.0,filled_square,0.101832994
c,tio2_acl_selectivity,C4F8/SF6/Ar,blank,S70_B30,70,30,6.88391039,dimensionless,,,1266.0,1594.0,1416.0,1794.0,filled_square,0.101832994
c,tio2_acl_selectivity,C4F8/SF6/Ar,P1,CW,100,100,1.52749491,dimensionless,,,653.0,1857.0,803.0,2057.0,filled_circle,0.101832994
c,tio2_acl_selectivity,C4F8/SF6/Ar,P1,S30_B70,30,70,3.97148676,dimensionless,,,960.0,1737.0,1110.0,1937.0,filled_circle,0.101832994
c,tio2_acl_selectivity,C4F8/SF6/Ar,P1,S70_B30,70,30,5.82484725,dimensionless,,,1266.0,1646.0,1416.0,1846.0,filled_circle,0.101832994
c,tio2_acl_selectivity,BCl3/CF4/Ar,blank,CW,100,100,5.11201629,dimensionless,,,653.0,1681.0,803.0,1881.0,filled_up_triangle,0.101832994
c,tio2_acl_selectivity,BCl3/CF4/Ar,blank,S30_B70,30,70,7.49490835,dimensionless,,,960.0,1564.0,1110.0,1764.0,filled_up_triangle,0.101832994
c,tio2_acl_selectivity,BCl3/CF4/Ar,blank,S70_B30,70,30,10.8350305,dimensionless,,,1266.0,1400.0,1416.0,1600.0,filled_up_triangle,0.101832994
c,tio2_acl_selectivity,BCl3/CF4/Ar,P1,CW,100,100,5.09164969,dimensionless,,,653.0,1682.0,803.0,1882.0,filled_down_triangle,0.101832994
c,tio2_acl_selectivity,BCl3/CF4/Ar,P1,S30_B70,30,70,7.08757637,dimensionless,,,960.0,1584.0,1110.0,1784.0,filled_down_triangle,0.101832994
c,tio2_acl_selectivity,BCl3/CF4/Ar,P1,S70_B30,70,30,10.1629328,dimensionless,,,1266.0,1433.0,1416.0,1633.0,filled_down_triangle,0.101832994
d,arde_p1_depth_over_p3_depth,C4F8/SF6/Ar,P1_over_P3,CW,100,100,1.48472505,dimensionless,1.4490835,1.54989817,1957.0,1694.0,2107.0,1894.0,filled_square,0.0101832994
d,arde_p1_depth_over_p3_depth,C4F8/SF6/Ar,P1_over_P3,S30_B70,30,70,1.11405295,dimensionless,1.05906314,1.15885947,2262.0,1876.0,2412.0,2076.0,filled_square,0.0101832994
d,arde_p1_depth_over_p3_depth,C4F8/SF6/Ar,P1_over_P3,S70_B30,70,30,1.08961303,dimensionless,1.03971487,1.1395112,2568.0,1888.0,2718.0,2088.0,filled_square,0.0101832994
d,arde_p1_depth_over_p3_depth,BCl3/CF4/Ar,P1_over_P3,CW,100,100,1.89409369,dimensionless,1.84928717,1.9490835,1957.0,1493.0,2107.0,1693.0,filled_circle,0.0101832994
d,arde_p1_depth_over_p3_depth,BCl3/CF4/Ar,P1_over_P3,S30_B70,30,70,1.75152749,dimensionless,1.69959267,1.799389,2262.0,1563.0,2412.0,1763.0,filled_circle,0.0101832994
d,arde_p1_depth_over_p3_depth,BCl3/CF4/Ar,P1_over_P3,S70_B30,70,30,1.65173116,dimensionless,1.59979633,1.69959267,2568.0,1612.0,2718.0,1812.0,filled_circle,0.0101832994
