Repository: sdelaurentiis123/plasma-etching-code

# petch — a fast, differentiable 3D plasma-etch simulator

**The only open-source GPU-accelerated, differentiable feature-scale plasma-etch simulator** —
and on the same GPU it runs **~14× faster than ViennaPS** (the open-source SOTA) at matched accuracy.

Level-set surface evolution + Monte-Carlo / radiosity flux transport + SF₆/O₂ surface chemistry,
with the flux and level-set kernels written in [NVIDIA Warp](https://github.com/NVIDIA/warp) — so the
whole pipeline is GPU-resident **and** autodifferentiable in one substrate. Runs on an NVIDIA GPU
(fast) or on CPU / Apple Silicon (portable, slower) with the *same code*.

## Headline numbers

**Speed — same RTX 3090, both engines warmed, matched etch depth, swept across aspect ratios:**

| hole Ø | aspect ratio | ViennaPS-GPU (OptiX RT-core) | **petch** | speedup |
|---|---|---|---|---|
| 4 µm | 2.1 | 19.4 s | **1.30 s** | **14.9×** |
| 6 µm | 1.6 | 22.7 s | **1.61 s** | **14.1×** |
| 8 µm | 1.2 | 25.8 s | **1.82 s** | **14.1×** |

(Conservative — petch etched slightly *deeper*, i.e. more work. Reproduce: `scripts/vps_sweep.py`.)

- **As accurate as ViennaPS**: replicates every ViennaPS mechanism (Belen coupled coverages, exact
  Russian-roulette weighted neutral transport, coverage-dependent sticking, 1-neighbour flux
  smoothing); 3D ARDE rmse **0.05–0.08** vs depth-resolved ViennaPS, 2D rmse **0.016** parameter-free.
- **Differentiable** end-to-end (`wp.Tape`): gradient-based inverse design of process recipes — which
  ViennaPS cannot do.

# Jeon et al. 2022 SiO2 trench-depth transfer data

Primary source: W.-n. Jeon et al., “Investigation into SiO2 Etching Characteristics Using
Fluorocarbon Capacitively Coupled Plasmas: Etching with Radical/Ion Flux-Controlled,”
*Nanomaterials* **12**, 4457 (2022), DOI
[10.3390/nano12244457](https://doi.org/10.3390/nano12244457), PMCID
[PMC9781520](https://pmc.ncbi.nlm.nih.gov/articles/PMC9781520/).

The article and figures are CC BY 4.0. The CSV is a transcription of the plotted experimental marker
centres in Figures 4b, 7b, and 9b; it is not an author-supplied raw table. Published error bars are
visible, but their statistical meaning is not stated in the article, so they are not silently converted
to standard deviations. `digitization_uncertainty_nm=35` covers roughly six vertical pixels (marker
thickness, JPEG compression, and manual centre selection) and is separate from the unspecified
measurement error bars.

## Reproducible source artifacts

The Europe PMC full-text XML was downloaded from
`https://www.ebi.ac.uk/europepmc/webservices/rest/PMC9781520/fullTextXML`; SHA-256:
`4402d3ccf3ad876bba2a28a08ec6ef1dc0744162defdb8ac7f5886d1a88a1e6d`.

The plotted source images can be downloaded from the following CC-BY CDN URLs:

| Figure | URL | SHA-256 |
|---|---|---|
| 4 | `https://cdn.ncbi.nlm.nih.gov/pmc/blobs/70a5/9781520/8664a589e5c1/nanomaterials-12-04457-g004.jpg` | `d211901e102023a9a320d38fc7ff02dc89798d56e93e6f7a94501dd225f5ff4c` |
| 7 | `https://cdn.ncbi.nlm.nih.gov/pmc/blobs/70a5/9781520/e8e33a0ab345/nanomaterials-12-04457-g007.jpg` | `4cd8712f248eca6a91a57e660d5bd7b0fd3ea3e023d03f8b01d9cd06c62e7855` |
| 9 | `https://cdn.ncbi.nlm.nih.gov/pmc/blobs/70a5/9781520/ed8b0c340ed0/nanomaterials-12-04457-g009.jpg` | `df1733a5e03d50201d1fee80309342189e3b57afc9108a0f7f4340ca8651215f` |

The physical-control ratios in `digitized_plasma_controls.csv` come from Figures 3c, 6c, and 8c:

| Figure | URL | SHA-256 |
|---|---|---|
| 3 | `https://cdn.ncbi.nlm.nih.gov/pmc/blobs/70a5/9781520/6d5f58d93bda/nanomaterials-12-04457-g003.jpg` | `3781dd55d34ac737c46ebd61725c229813cfbc07615faf4523117c4c1021850a` |
| 6 | `https://cdn.ncbi.nlm.nih.gov/pmc/blobs/70a5/9781520/ac8fd03386dd/nanomaterials-12-04457-g006.jpg` | `7992bcc9f8fa7ea26b34640861e71de290f385677fc18474cc0dae6fdc7602ae` |
| 8 | `https://cdn.ncbi.nlm.nih.gov/pmc/blobs/70a5/9781520/2e501630da98/nanomaterials-12-04457-g008.jpg` | `bd69da4595a144bb936d58b2b71c8daed9c6a92606056e53a5c60286400e1f1d` |

Those neutral-to-ion ratios are **diagnostic-derived**, not directly measured fluxes. Jeon et al.
integrated measured radical densities (excluding stable Ar and C2F4), assumed 300 K radical thermal
flux, estimated Bohm ion flux from measured electron density using 3 eV electrons and Ar ion mass, and
used a simplified on/off duty model for pulsed operation. Published error bars are visible but their
statistical semantics are not stated. The CSV therefore retains `not_specified` rather than inventing a
standard deviation.

`digitized_electron_bias_controls.csv` independently replays the black electron-density markers and
blue self-bias markers in Figures 3b, 6b, and 8b. It stores each marker's y pixel, the linear or log-axis
map, and conservative digitization bounds (4e14 m^-3 and 20 V). Electron density supports replay of the
paper's Bohm-flux estimate using its assumed 3 eV electron temperature and Ar ion mass. Self-bias is an

File: data/experimental/jeon_2022/digitized_electron_bias_controls.csv
source_figure,condition_family,c4f8_fraction,pulse_off_ms,electron_density_m3,electron_pixel_y,electron_axis_transform,electron_axis_slope_per_pixel,electron_axis_intercept,electron_digitization_uncertainty_m3,self_bias_magnitude_v,self_bias_pixel_y,self_bias_axis_slope_v_per_pixel,self_bias_axis_intercept_v,self_bias_digitization_uncertainty_v,published_errorbar_semantics,evidence_type,role,source_location
3b,gas_fraction_cw,0.2,0,3.40341e15,78,log10,-0.02127659574468085,17.19148936170213,4e14,922.0,65,-4.964539007092198,1244.6808510638298,20,not_specified,diagnostic_digitized,physical_boundary_input,Jeong et al. 2022 Fig. 3b
3b,gas_fraction_cw,0.4,0,2.53662e15,84,log10,-0.02127659574468085,17.19148936170213,4e14,907.1,68,-4.964539007092198,1244.6808510638298,20,not_specified,diagnostic_digitized,physical_boundary_input,Jeong et al. 2022 Fig. 3b
3b,gas_fraction_cw,0.6,0,2.41534e15,85,log10,-0.02127659574468085,17.19148936170213,4e14,892.2,71,-4.964539007092198,1244.6808510638298,20,not_specified,diagnostic_digitized,physical_boundary_input,Jeong et al. 2022 Fig. 3b
3b,gas_fraction_cw,0.8,0,2.41534e15,85,log10,-0.02127659574468085,17.19148936170213,4e14,892.2,71,-4.964539007092198,1244.6808510638298,20,not_specified,diagnostic_digitized,physical_boundary_input,Jeong et al. 2022 Fig. 3b
6b,pulse_off_20pct,0.2,0,3.25806e15,81,linear,-4.032258064516129e13,6.524193548387097e15,4e14,924.1,67,-5.109489051094891,1266.4233576642337,20,not_specified,diagnostic_digitized,physical_boundary_input,Jeong et al. 2022 Fig. 6b
6b,pulse_off_20pct,0.2,0.1,3.05645e15,86,linear,-4.032258064516129e13,6.524193548387097e15,4e14,924.1,67,-5.109489051094891,1266.4233576642337,20,not_specified,diagnostic_digitized,physical_boundary_input,Jeong et al. 2022 Fig. 6b
6b,pulse_off_20pct,0.2,0.5,2.77419e15,93,linear,-4.032258064516129e13,6.524193548387097e15,4e14,888.3,74,-5.109489051094891,1266.4233576642337,20,not_specified,diagnostic_digitized,physical_boundary_input,Jeong et al. 2022 Fig. 6b
6b,pulse_off_20pct,0.2,1,2.53226e15,99,linear,-4.032258064516129e13,6.524193548387097e15,4e14,847.4,82,-5.109489051094891,1266.4233576642337,20,not_specified,diagnostic_digitized,physical_boundary_input,Jeong et al. 2022 Fig. 6b
8b,pulse_off_80pct,0.8,0,2.34921e15,101,linear,-3.968253968253968e13,6.357142857142857e15,4e14,886.0,70,-5.147058823529412,1246.3235294117646,20,not_specified,diagnostic_digitized,physical_boundary_input,Jeong et al. 2022 Fig. 8b
8b,pulse_off_80pct,0.8,0.1,2.23016e15,104,linear,-3.968253968253968e13,6.357142857142857e15,4e14,870.6,73,-5.147058823529412,1246.3235294117646,20,not_specified,diagnostic_digitized,physical_boundary_input,Jeong et al. 2022 Fig. 8b
8b,pulse_off_80pct,0.8,0.5,2.03175e15,109,linear,-3.968253968253968e13,6.357142857142857e15,4e14,844.9,78,-5.147058823529412,1246.3235294117646,20,not_specified,diagnostic_digitized,physical_boundary_input,Jeong et al. 2022 Fig. 8b
8b,pulse_off_80pct,0.8,1,2.23016e15,104,linear,-3.968253968253968e13,6.357142857142857e15,4e14,819.1,83,-5.147058823529412,1246.3235294117646,20,not_specified,diagnostic_digitized,physical_boundary_input,Jeong et al. 2022 Fig. 8b

File: data/experimental/jeon_2022/digitized_plasma_controls.csv
source_figure,condition_family,c4f8_fraction,pulse_off_ms,neutral_to_ion_flux_ratio,pixel_y,axis_slope_ratio_per_pixel,axis_intercept_ratio,digitization_uncertainty_ratio,published_errorbar_semantics,evidence_type,role,source_location
3c,gas_fraction_cw,0.2,0,993.2,125,-34.24657534246575,5273.972602739726,70,not_specified,diagnostic_derived_digitized,physical_boundary_input,Jeon et al. 2022 Fig. 3c
3c,gas_fraction_cw,0.4,0,1917.8,98,-34.24657534246575,5273.972602739726,70,not_specified,diagnostic_derived_digitized,physical_boundary_input,Jeon et al. 2022 Fig. 3c
3c,gas_fraction_cw,0.6,0,2911.0,69,-34.24657534246575,5273.972602739726,70,not_specified,diagnostic_derived_digitized,physical_boundary_input,Jeon et al. 2022 Fig. 3c
3c,gas_fraction_cw,0.8,0,4212.3,31,-34.24657534246575,5273.972602739726,70,not_specified,diagnostic_derived_digitized,physical_boundary_input,Jeon et al. 2022 Fig. 3c
6c,pulse_off_20pct,0.2,0,662.0,122,-8.450704225352112,1692.9577464788733,17,not_specified,diagnostic_derived_digitized,physical_boundary_input,Jeon et al. 2022 Fig. 6c
6c,pulse_off_20pct,0.2,0.1,577.5,132,-8.450704225352112,1692.9577464788733,17,not_specified,diagnostic_derived_digitized,physical_boundary_input,Jeon et al. 2022 Fig. 6c
6c,pulse_off_20pct,0.2,0.5,932.4,90,-8.450704225352112,1692.9577464788733,17,not_specified,diagnostic_derived_digitized,physical_boundary_input,Jeon et al. 2022 Fig. 6c
6c,pulse_off_20pct,0.2,1,1380.3,37,-8.450704225352112,1692.9577464788733,17,not_specified,diagnostic_derived_digitized,physical_boundary_input,Jeon et al. 2022 Fig. 6c
8c,pulse_off_80pct,0.8,0,4720.3,111,-41.95804195804196,9377.622377622378,85,not_specified,diagnostic_derived_digitized,physical_boundary_input,Jeon et al. 2022 Fig. 8c
8c,pulse_off_80pct,0.8,0.1,3839.2,132,-41.95804195804196,9377.622377622378,85,not_specified,diagnostic_derived_digitized,physical_boundary_input,Jeon et al. 2022 Fig. 8c
8c,pulse_off_80pct,0.8,0.5,4846.2,108,-41.95804195804196,9377.622377622378,85,not_specified,diagnostic_derived_digitized,physical_boundary_input,Jeon et al. 2022 Fig. 8c
8c,pulse_off_80pct,0.8,1,8118.9,30,-41.95804195804196,9377.622377622378,85,not_specified,diagnostic_derived_digitized,physical_boundary_input,Jeon et al. 2022 Fig. 8c
