Repository: sdelaurentiis123/plasma-etching-code

# petch — a fast, differentiable 3D plasma-etch simulator

**The only open-source GPU-accelerated, differentiable feature-scale plasma-etch simulator** —
and on the same GPU it runs **~14× faster than ViennaPS** (the open-source SOTA) at matched accuracy.

Level-set surface evolution + Monte-Carlo / radiosity flux transport + SF₆/O₂ surface chemistry,
with the flux and level-set kernels written in [NVIDIA Warp](https://github.com/NVIDIA/warp) — so the
whole pipeline is GPU-resident **and** autodifferentiable in one substrate. Runs on an NVIDIA GPU
(fast) or on CPU / Apple Silicon (portable, slower) with the *same code*.

## Headline numbers

**Speed — same RTX 3090, both engines warmed, matched etch depth, swept across aspect ratios:**

| hole Ø | aspect ratio | ViennaPS-GPU (OptiX RT-core) | **petch** | speedup |
|---|---|---|---|---|
| 4 µm | 2.1 | 19.4 s | **1.30 s** | **14.9×** |
| 6 µm | 1.6 | 22.7 s | **1.61 s** | **14.1×** |
| 8 µm | 1.2 | 25.8 s | **1.82 s** | **14.1×** |

(Conservative — petch etched slightly *deeper*, i.e. more work. Reproduce: `scripts/vps_sweep.py`.)

- **As accurate as ViennaPS**: replicates every ViennaPS mechanism (Belen coupled coverages, exact
  Russian-roulette weighted neutral transport, coverage-dependent sticking, 1-neighbour flux
  smoothing); 3D ARDE rmse **0.05–0.08** vs depth-resolved ViennaPS, 2D rmse **0.016** parameter-free.
- **Differentiable** end-to-end (`wp.Tape`): gradient-based inverse design of process recipes — which
  ViennaPS cannot do.

# Jeon et al. 2022 SiO2 trench-depth transfer data

Primary source: W.-n. Jeon et al., “Investigation into SiO2 Etching Characteristics Using
Fluorocarbon Capacitively Coupled Plasmas: Etching with Radical/Ion Flux-Controlled,”
*Nanomaterials* **12**, 4457 (2022), DOI
[10.3390/nano12244457](https://doi.org/10.3390/nano12244457), PMCID
[PMC9781520](https://pmc.ncbi.nlm.nih.gov/articles/PMC9781520/).

The article and figures are CC BY 4.0. The CSV is a transcription of the plotted experimental marker
centres in Figures 4b, 7b, and 9b; it is not an author-supplied raw table. Published error bars are
visible, but their statistical meaning is not stated in the article, so they are not silently converted
to standard deviations. `digitization_uncertainty_nm=35` covers roughly six vertical pixels (marker
thickness, JPEG compression, and manual centre selection) and is separate from the unspecified
measurement error bars.

## Reproducible source artifacts

The Europe PMC full-text XML was downloaded from
`https://www.ebi.ac.uk/europepmc/webservices/rest/PMC9781520/fullTextXML`; SHA-256:
`4402d3ccf3ad876bba2a28a08ec6ef1dc0744162defdb8ac7f5886d1a88a1e6d`.

The plotted source images can be downloaded from the following CC-BY CDN URLs:

| Figure | URL | SHA-256 |
|---|---|---|
| 4 | `https://cdn.ncbi.nlm.nih.gov/pmc/blobs/70a5/9781520/8664a589e5c1/nanomaterials-12-04457-g004.jpg` | `d211901e102023a9a320d38fc7ff02dc89798d56e93e6f7a94501dd225f5ff4c` |
| 7 | `https://cdn.ncbi.nlm.nih.gov/pmc/blobs/70a5/9781520/e8e33a0ab345/nanomaterials-12-04457-g007.jpg` | `4cd8712f248eca6a91a57e660d5bd7b0fd3ea3e023d03f8b01d9cd06c62e7855` |
| 9 | `https://cdn.ncbi.nlm.nih.gov/pmc/blobs/70a5/9781520/ed8b0c340ed0/nanomaterials-12-04457-g009.jpg` | `df1733a5e03d50201d1fee80309342189e3b57afc9108a0f7f4340ca8651215f` |

The physical-control ratios in `digitized_plasma_controls.csv` come from Figures 3c, 6c, and 8c:

| Figure | URL | SHA-256 |
|---|---|---|
| 3 | `https://cdn.ncbi.nlm.nih.gov/pmc/blobs/70a5/9781520/6d5f58d93bda/nanomaterials-12-04457-g003.jpg` | `3781dd55d34ac737c46ebd61725c229813cfbc07615faf4523117c4c1021850a` |
| 6 | `https://cdn.ncbi.nlm.nih.gov/pmc/blobs/70a5/9781520/ac8fd03386dd/nanomaterials-12-04457-g006.jpg` | `7992bcc9f8fa7ea26b34640861e71de290f385677fc18474cc0dae6fdc7602ae` |
| 8 | `https://cdn.ncbi.nlm.nih.gov/pmc/blobs/70a5/9781520/2e501630da98/nanomaterials-12-04457-g008.jpg` | `bd69da4595a144bb936d58b2b71c8daed9c6a92606056e53a5c60286400e1f1d` |

Those neutral-to-ion ratios are **diagnostic-derived**, not directly measured fluxes. Jeon et al.
integrated measured radical densities (excluding stable Ar and C2F4), assumed 300 K radical thermal
flux, estimated Bohm ion flux from measured electron density using 3 eV electrons and Ar ion mass, and
used a simplified on/off duty model for pulsed operation. Published error bars are visible but their
statistical semantics are not stated. The CSV therefore retains `not_specified` rather than inventing a
standard deviation.

`digitized_electron_bias_controls.csv` independently replays the black electron-density markers and
blue self-bias markers in Figures 3b, 6b, and 8b. It stores each marker's y pixel, the linear or log-axis
map, and conservative digitization bounds (4e14 m^-3 and 20 V). Electron density supports replay of the
paper's Bohm-flux estimate using its assumed 3 eV electron temperature and Ar ion mass. Self-bias is an

File: data/experimental/jeon_2022/digitized_trench_depths.csv
source_figure,condition_family,c4f8_fraction,pulse_off_ms,trench_width_nm,depth_nm,pixel_y,axis_slope_nm_per_pixel,axis_intercept_nm,digitization_uncertainty_nm,published_errorbar_semantics,evidence_type,split,source_location
4b,gas_fraction_cw,0.2,0,60,295.8,383,-5.63380282,2453.52112676,35,not_specified,experiment_digitized,calibration,Jeon et al. 2022 Fig. 4b
4b,gas_fraction_cw,0.2,0,80,571.8,334,-5.63380282,2453.52112676,35,not_specified,experiment_digitized,calibration,Jeon et al. 2022 Fig. 4b
4b,gas_fraction_cw,0.2,0,100,645.1,321,-5.63380282,2453.52112676,35,not_specified,experiment_digitized,calibration,Jeon et al. 2022 Fig. 4b
4b,gas_fraction_cw,0.2,0,150,777.5,297.5,-5.63380282,2453.52112676,35,not_specified,experiment_digitized,calibration,Jeon et al. 2022 Fig. 4b
4b,gas_fraction_cw,0.2,0,180,828.2,288.5,-5.63380282,2453.52112676,35,not_specified,experiment_digitized,calibration,Jeon et al. 2022 Fig. 4b
4b,gas_fraction_cw,0.2,0,200,859.2,283,-5.63380282,2453.52112676,35,not_specified,experiment_digitized,calibration,Jeon et al. 2022 Fig. 4b
4b,gas_fraction_cw,0.4,0,60,493.0,348,-5.63380282,2453.52112676,35,not_specified,experiment_digitized,held_out_transfer,Jeon et al. 2022 Fig. 4b
4b,gas_fraction_cw,0.4,0,80,684.5,314,-5.63380282,2453.52112676,35,not_specified,experiment_digitized,held_out_transfer,Jeon et al. 2022 Fig. 4b
4b,gas_fraction_cw,0.4,0,100,735.2,305,-5.63380282,2453.52112676,35,not_specified,experiment_digitized,held_out_transfer,Jeon et al. 2022 Fig. 4b
4b,gas_fraction_cw,0.4,0,150,909.9,274,-5.63380282,2453.52112676,35,not_specified,experiment_digitized,held_out_transfer,Jeon et al. 2022 Fig. 4b
4b,gas_fraction_cw,0.4,0,180,977.5,262,-5.63380282,2453.52112676,35,not_specified,experiment_digitized,held_out_transfer,Jeon et al. 2022 Fig. 4b
4b,gas_fraction_cw,0.4,0,200,994.4,259,-5.63380282,2453.52112676,35,not_specified,experiment_digitized,held_out_transfer,Jeon et al. 2022 Fig. 4b
4b,gas_fraction_cw,0.8,0,60,493.0,348,-5.63380282,2453.52112676,35,not_specified,experiment_digitized,held_out_transfer,Jeon et al. 2022 Fig. 4b
4b,gas_fraction_cw,0.8,0,80,785.9,296,-5.63380282,2453.52112676,35,not_specified,experiment_digitized,held_out_transfer,Jeon et al. 2022 Fig. 4b
4b,gas_fraction_cw,0.8,0,100,870.4,281,-5.63380282,2453.52112676,35,not_specified,experiment_digitized,held_out_transfer,Jeon et al. 2022 Fig. 4b
4b,gas_fraction_cw,0.8,0,150,1045.1,250,-5.63380282,2453.52112676,35,not_specified,experiment_digitized,held_out_transfer,Jeon et al. 2022 Fig. 4b
4b,gas_fraction_cw,0.8,0,180,1107.0,239,-5.63380282,2453.52112676,35,not_specified,experiment_digitized,held_out_transfer,Jeon et al. 2022 Fig. 4b
4b,gas_fraction_cw,0.8,0,200,1146.5,232,-5.63380282,2453.52112676,35,not_specified,experiment_digitized,held_out_transfer,Jeon et al. 2022 Fig. 4b
7b,pulse_off_20pct,0.2,0,60,298.1,388,-5.75949744,2532.74625713,35,not_specified,experiment_digitized,held_out_transfer,Jeon et al. 2022 Fig. 7b
7b,pulse_off_20pct,0.2,0,80,574.5,340,-5.75949744,2532.74625713,35,not_specified,experiment_digitized,held_out_transfer,Jeon et al. 2022 Fig. 7b
7b,pulse_off_20pct,0.2,0,100,643.6,328,-5.75949744,2532.74625713,35,not_specified,experiment_digitized,held_out_transfer,Jeon et al. 2022 Fig. 7b
7b,pulse_off_20pct,0.2,0,150,773.2,305.5,-5.75949744,2532.74625713,35,not_specified,experiment_digitized,held_out_transfer,Jeon et al. 2022 Fig. 7b
7b,pulse_off_20pct,0.2,0,180,819.3,297.5,-5.75949744,2532.74625713,35,not_specified,experiment_digitized,held_out_transfer,Jeon et al. 2022 Fig. 7b
7b,pulse_off_20pct,0.2,0,200,859.6,290.5,-5.75949744,2532.74625713,35,not_specified,experiment_digitized,held_out_transfer,Jeon et al. 2022 Fig. 7b
7b,pulse_off_20pct,0.2,0.1,60,442.0,363,-5.75949744,2532.74625713,35,not_specified,experiment_digitized,held_out_transfer,Jeon et al. 2022 Fig. 7b
7b,pulse_off_20pct,0.2,0.1,80,649.4,327,-5.75949744,2532.74625713,35,not_specified,experiment_digitized,held_out_transfer,Jeon et al. 2022 Fig. 7b
7b,pulse_off_20pct,0.2,0.1,100,735.8,312,-5.75949744,2532.74625713,35,not_specified,experiment_digitized,held_out_transfer,Jeon et al. 2022 Fig. 7b
7b,pulse_off_20pct,0.2,0.1,150,865.4,289.5,-5.75949744,2532.74625713,35,not_specified,experiment_digitized,held_out_transfer,Jeon et al. 2022 Fig. 7b
7b,pulse_off_20pct,0.2,0.1,180,920.1,280,-5.75949744,2532.74625713,35,not_specified,experiment_digitized,held_out_transfer,Jeon et al. 2022 Fig. 7b
7b,pulse_off_20pct,0.2,0.1,200,931.6,278,-5.75949744,2532.74625713,35,not_specified,experiment_digitized,held_out_transfer,Jeon et al. 2022 Fig. 7b
7b,pulse_off_20pct,0.2,1,60,712.7,316,-5.75949744,2532.74625713,35,not_specified,experiment_digitized,held_out_transfer,Jeon et al. 2022 Fig. 7b
7b,pulse_off_20pct,0.2,1,80,920.1,280,-5.75949744,2532.74625713,35,not_specified,experiment_digitized,held_out_transfer,Jeon et al. 2022 Fig. 7b
7b,pulse_off_20pct,0.2,1,100,954.6,274,-5.75949744,2532.74625713,35,not_specified,experiment_digitized,held_out_transfer,Jeon et al. 2022 Fig. 7b
7b,pulse_off_20pct,0.2,1,150,1058.3,256,-5.75949744,2532.74625713,35,not_specified,experiment_digitized,held_out_transfer,Jeon et al. 2022 Fig. 7b
7b,pulse_off_20pct,0.2,1,180,1110.2,247,-5.75949744,2532.74625713,35,not_specified,experiment_digitized,held_out_transfer,Jeon et al. 2022 Fig. 7b
7b,pulse_off_20pct,0.2,1,200,1185.0,234,-5.75949744,2532.74625713,35,not_specified,experiment_digitized,held_out_transfer,Jeon et al. 2022 Fig. 7b
9b,pulse_off_80pct,0.8,0,60,501.8,340,-5.70204962,2440.4802849,35,not_specified,experiment_digitized,held_out_transfer,Jeon et al. 2022 Fig. 9b
9b,pulse_off_80pct,0.8,0,80,798.3,288,-5.70204962,2440.4802849,35,not_specified,experiment_digitized,held_out_transfer,Jeon et al. 2022 Fig. 9b
9b,pulse_off_80pct,0.8,0,100,900.9,270,-5.70204962,2440.4802849,35,not_specified,experiment_digitized,held_out_transfer,Jeon et al. 2022 Fig. 9b
9b,pulse_off_80pct,0.8,0,150,1060.6,242,-5.70204962,2440.4802849,35,not_specified,experiment_digitized,held_out_transfer,Jeon et al. 2022 Fig. 9b
9b,pulse_off_80pct,0.8,0,180,1140.4,228,-5.70204962,2440.4802849,35,not_specified,experiment_digitized,held_out_transfer,Jeon et al. 2022 Fig. 9b
9b,pulse_off_80pct,0.8,0,200,1151.8,226,-5.70204962,2440.4802849,35,not_specified,experiment_digitized,held_out_transfer,Jeon et al. 2022 Fig. 9b
9b,pulse_off_80pct,0.8,0.1,60,501.8,340,-5.70204962,2440.4802849,35,not_specified,experiment_digitized,held_out_transfer,Jeon et al. 2022 Fig. 9b
9b,pulse_off_80pct,0.8,0.1,80,764.1,294,-5.70204962,2440.4802849,35,not_specified,experiment_digitized,held_out_transfer,Jeon et al. 2022 Fig. 9b
9b,pulse_off_80pct,0.8,0.1,100,866.7,276,-5.70204962,2440.4802849,35,not_specified,experiment_digitized,held_out_transfer,Jeon et al. 2022 Fig. 9b
9b,pulse_off_80pct,0.8,0.1,150,1049.2,244,-5.70204962,2440.4802849,35,not_specified,experiment_digitized,held_out_transfer,Jeon et al. 2022 Fig. 9b
9b,pulse_off_80pct,0.8,0.1,180,1106.2,234,-5.70204962,2440.4802849,35,not_specified,experiment_digitized,held_out_transfer,Jeon et al. 2022 Fig. 9b
9b,pulse_off_80pct,0.8,0.1,200,1106.2,234,-5.70204962,2440.4802849,35,not_specified,experiment_digitized,held_out_transfer,Jeon et al. 2022 Fig. 9b
9b,pulse_off_80pct,0.8,1,60,273.7,380,-5.70204962,2440.4802849,35,not_specified,experiment_digitized,held_out_transfer,Jeon et al. 2022 Fig. 9b
9b,pulse_off_80pct,0.8,1,80,530.3,335,-5.70204962,2440.4802849,35,not_specified,experiment_digitized,held_out_transfer,Jeon et al. 2022 Fig. 9b
9b,pulse_off_80pct,0.8,1,100,587.3,325,-5.70204962,2440.4802849,35,not_specified,experiment_digitized,held_out_transfer,Jeon et al. 2022 Fig. 9b
9b,pulse_off_80pct,0.8,1,150,735.6,299,-5.70204962,2440.4802849,35,not_specified,experiment_digitized,held_out_transfer,Jeon et al. 2022 Fig. 9b
9b,pulse_off_80pct,0.8,1,180,786.9,290,-5.70204962,2440.4802849,35,not_specified,experiment_digitized,held_out_transfer,Jeon et al. 2022 Fig. 9b
9b,pulse_off_80pct,0.8,1,200,878.1,274,-5.70204962,2440.4802849,35,not_specified,experiment_digitized,held_out_transfer,Jeon et al. 2022 Fig. 9b
