Repository: sdelaurentiis123/plasma-etching-code

# petch — a fast, differentiable 3D plasma-etch simulator

**The only open-source GPU-accelerated, differentiable feature-scale plasma-etch simulator** —
and on the same GPU it runs **~14× faster than ViennaPS** (the open-source SOTA) at matched accuracy.

Level-set surface evolution + Monte-Carlo / radiosity flux transport + SF₆/O₂ surface chemistry,
with the flux and level-set kernels written in [NVIDIA Warp](https://github.com/NVIDIA/warp) — so the
whole pipeline is GPU-resident **and** autodifferentiable in one substrate. Runs on an NVIDIA GPU
(fast) or on CPU / Apple Silicon (portable, slower) with the *same code*.

## Headline numbers

**Speed — same RTX 3090, both engines warmed, matched etch depth, swept across aspect ratios:**

| hole Ø | aspect ratio | ViennaPS-GPU (OptiX RT-core) | **petch** | speedup |
|---|---|---|---|---|
| 4 µm | 2.1 | 19.4 s | **1.30 s** | **14.9×** |
| 6 µm | 1.6 | 22.7 s | **1.61 s** | **14.1×** |
| 8 µm | 1.2 | 25.8 s | **1.82 s** | **14.1×** |

(Conservative — petch etched slightly *deeper*, i.e. more work. Reproduce: `scripts/vps_sweep.py`.)

- **As accurate as ViennaPS**: replicates every ViennaPS mechanism (Belen coupled coverages, exact
  Russian-roulette weighted neutral transport, coverage-dependent sticking, 1-neighbour flux
  smoothing); 3D ARDE rmse **0.05–0.08** vs depth-resolved ViennaPS, 2D rmse **0.016** parameter-free.
- **Differentiable** end-to-end (`wp.Tape`): gradient-based inverse design of process recipes — which
  ViennaPS cannot do.
- **Portable & modular**: every GPU speedup auto-enables on CUDA and falls back to numpy/skimage on
  CPU. The loop is clean swappable stages (`mesh → flux → chemistry → advect → reinit`).

## Beyond ViennaPS (experimental)

petch includes physics ViennaPS omits, behind flags, **clearly marked experimental and not yet
calibrated to wafer data**:
- `redeposition` — etch-product redeposition → sidewall passivation/taper.
- `surface_charging` — differential electron/ion charging (Hwang–Giapis).

# Jeong et al. 2023 fixed-duration SiO2 energy/flux controls

Primary source: W. Jeong et al., “Contribution of Ion Energy and Flux on High-Aspect-Ratio
SiO2 Etching Characteristics in a Dual-Frequency Capacitively Coupled Ar/C4F8 Plasma:
Individual Ion Energy and Flux Controlled,” *Materials* **16**, 3820 (2023), DOI
[10.3390/ma16103820](https://doi.org/10.3390/ma16103820), PMCID
[PMC10222222](https://pmc.ncbi.nlm.nih.gov/articles/PMC10222222/).

Unlike the 2022 Jeon/Jeong pulse study, this article explicitly states that every scored coupon was
etched for 20 minutes.  Figure 7 is therefore suitable for absolute depth comparison.  It separates
an ion-energy sweep at approximately fixed electron density from an electron-density/ion-flux sweep
at approximately fixed self-bias, and reports 200, 100, and 60 nm trenches.  The 60 nm series is a
held-out charging-sensitive test: increasing energy does not release the approximately 500 nm etch
stop, while increasing ion flux and the accompanying heavy-radical population relax it slightly.

`digitized_figure7_depths.csv` records the colored marker centres and both linear axis maps.  A
conservative 35 nm digitization interval covers marker thickness, JPEG compression, and several
source pixels.  The publication does not state the statistical meaning of experimental uncertainty,
so that interval is never presented as total measurement uncertainty.  Exactly one point—the 200 nm,
890 V energy-control reference—is designated as a magnitude calibration anchor.  The remaining 17
points are frozen held-out transfer observations.

`digitized_figure6_radicals.csv` is deliberately a different evidence class.  Figure 6 contains
radical densities calculated by the authors' in-house volume-averaged plasma model, not direct
measurements.  These values may provide boundary-state development inputs, but may not be scored as
experimental validation.  The heavy (`C4F7`, `C3F6`, `C2F4`) and light (`CF3`, `CF2`, `CF`) labels
follow the article's mechanism discussion.

## Reproducible sources

- Europe PMC XML: `https://www.ebi.ac.uk/europepmc/webservices/rest/PMC10222222/fullTextXML`
  (SHA-256 `249045f4e77a47fd4e01fe77e7beb05b413d3468051f780600d4a8dbef86507c`).
- Figure 6: `https://cdn.ncbi.nlm.nih.gov/pmc/blobs/cdcd/10222222/25483ca8cce4/materials-16-03820-g006.jpg`
  (SHA-256 `3e4ea56418343dbc13bf3109e778a852181f2a473d169d35ad5ccfef0baf6d53`).
- Figure 7: `https://cdn.ncbi.nlm.nih.gov/pmc/blobs/cdcd/10222222/884a7130302a/materials-16-03820-g007.jpg`
  (SHA-256 `9c8acd0e9a7219ea5f99e097f7977fcb3ed490635fca3a0f9f69cb0a15a6508c`).

The control labels use the values stated in the Figure 4/5 captions: energy-control self-biases of
450/890/1270 V at electron density about 2.0e15 m^-3, and flux-control electron densities of
1.1/1.9/3.1e15 m^-3 at self-bias about 740 V.  Self-bias is an energy-scale proxy, not a measured
IEDF; electron density supports an ion-flux closure, not a direct ion-flux measurement.

File: data/experimental/jeong_2023/digitized_figure7_depths.csv
source_figure,control_mode,trench_width_nm,self_bias_magnitude_v,electron_density_m3,variation_percent,etch_depth_nm,etch_duration_s,marker_pixel_x,marker_pixel_y,x_axis_slope_percent_per_pixel,x_axis_intercept_percent,y_axis_slope_nm_per_pixel,y_axis_intercept_nm,digitization_uncertainty_nm,measurement_uncertainty_semantics,evidence_type,split,role,source_xml_sha256,source_image_sha256,source_location
Fig. 7a,ion_energy,200,450,2.0e15,-49.362963,711.000,1200,88.02,186.09,0.9876543209876543,-136.2962962962963,-6.976744186046512,2009.3023255813953,35,not_reported,experiment_digitized,held_out_transfer,held_out_prediction,249045f4e77a47fd4e01fe77e7beb05b413d3468051f780600d4a8dbef86507c,9c8acd0e9a7219ea5f99e097f7977fcb3ed490635fca3a0f9f69cb0a15a6508c,Jeong et al. 2023 Fig. 7a
Fig. 7a,ion_energy,200,890,2.0e15,0.316049,1223.163,1200,138.32,112.68,0.9876543209876543,-136.2962962962963,-6.976744186046512,2009.3023255813953,35,not_reported,experiment_digitized,calibration,magnitude_calibration,249045f4e77a47fd4e01fe77e7beb05b413d3468051f780600d4a8dbef86507c,9c8acd0e9a7219ea5f99e097f7977fcb3ed490635fca3a0f9f69cb0a15a6508c,Jeong et al. 2023 Fig. 7a
Fig. 7a,ion_energy,200,1270,2.0e15,42.666667,1541.581,1200,181.20,67.04,0.9876543209876543,-136.2962962962963,-6.976744186046512,2009.3023255813953,35,not_reported,experiment_digitized,held_out_transfer,held_out_prediction,249045f4e77a47fd4e01fe77e7beb05b413d3468051f780600d4a8dbef86507c,9c8acd0e9a7219ea5f99e097f7977fcb3ed490635fca3a0f9f69cb0a15a6508c,Jeong et al. 2023 Fig. 7a
Fig. 7a,ion_flux,200,740,1.1e15,-44.879012,781.953,1200,92.56,175.92,0.9876543209876543,-136.2962962962963,-6.976744186046512,2009.3023255813953,35,not_reported,experiment_digitized,held_out_transfer,held_out_prediction,249045f4e77a47fd4e01fe77e7beb05b413d3468051f780600d4a8dbef86507c,9c8acd0e9a7219ea5f99e097f7977fcb3ed490635fca3a0f9f69cb0a15a6508c,Jeong et al. 2023 Fig. 7a
Fig. 7a,ion_flux,200,740,1.9e15,0.404938,1100.442,1200,138.41,130.27,0.9876543209876543,-136.2962962962963,-6.976744186046512,2009.3023255813953,35,not_reported,experiment_digitized,held_out_transfer,held_out_prediction,249045f4e77a47fd4e01fe77e7beb05b413d3468051f780600d4a8dbef86507c,9c8acd0e9a7219ea5f99e097f7977fcb3ed490635fca3a0f9f69cb0a15a6508c,Jeong et al. 2023 Fig. 7a
Fig. 7a,ion_flux,200,740,3.1e15,60.948148,1233.419,1200,199.71,111.21,0.9876543209876543,-136.2962962962963,-6.976744186046512,2009.3023255813953,35,not_reported,experiment_digitized,held_out_transfer,held_out_prediction,249045f4e77a47fd4e01fe77e7beb05b413d3468051f780600d4a8dbef86507c,9c8acd0e9a7219ea5f99e097f7977fcb3ed490635fca3a0f9f69cb0a15a6508c,Jeong et al. 2023 Fig. 7a
Fig. 7b,ion_energy,100,450,2.0e15,-49.908075,593.349,1200,331.28,160.43,0.9937888198757764,-379.1304347826087,-4.651162790697675,1339.5348837209303,35,not_reported,experiment_digitized,held_out_transfer,held_out_prediction,249045f4e77a47fd4e01fe77e7beb05b413d3468051f780600d4a8dbef86507c,9c8acd0e9a7219ea5f99e097f7977fcb3ed490635fca3a0f9f69cb0a15a6508c,Jeong et al. 2023 Fig. 7b
Fig. 7b,ion_energy,100,890,2.0e15,-0.069565,849.674,1200,381.43,105.32,0.9937888198757764,-379.1304347826087,-4.651162790697675,1339.5348837209303,35,not_reported,experiment_digitized,held_out_transfer,held_out_prediction,249045f4e77a47fd4e01fe77e7beb05b413d3468051f780600d4a8dbef86507c,9c8acd0e9a7219ea5f99e097f7977fcb3ed490635fca3a0f9f69cb0a15a6508c,Jeong et al. 2023 Fig. 7b
Fig. 7b,ion_energy,100,1270,2.0e15,43.368944,1037.302,1200,425.14,64.98,0.9937888198757764,-379.1304347826087,-4.651162790697675,1339.5348837209303,35,not_reported,experiment_digitized,held_out_transfer,held_out_prediction,249045f4e77a47fd4e01fe77e7beb05b413d3468051f780600d4a8dbef86507c,9c8acd0e9a7219ea5f99e097f7977fcb3ed490635fca3a0f9f69cb0a15a6508c,Jeong et al. 2023 Fig. 7b
Fig. 7b,ion_flux,100,740,1.1e15,-44.988820,632.279,1200,336.23,152.06,0.9937888198757764,-379.1304347826087,-4.651162790697675,1339.5348837209303,35,not_reported,experiment_digitized,held_out_transfer,held_out_prediction,249045f4e77a47fd4e01fe77e7beb05b413d3468051f780600d4a8dbef86507c,9c8acd0e9a7219ea5f99e097f7977fcb3ed490635fca3a0f9f69cb0a15a6508c,Jeong et al. 2023 Fig. 7b
Fig. 7b,ion_flux,100,740,1.9e15,-0.099379,819.442,1200,381.40,111.82,0.9937888198757764,-379.1304347826087,-4.651162790697675,1339.5348837209303,35,not_reported,experiment_digitized,held_out_transfer,held_out_prediction,249045f4e77a47fd4e01fe77e7beb05b413d3468051f780600d4a8dbef86507c,9c8acd0e9a7219ea5f99e097f7977fcb3ed490635fca3a0f9f69cb0a15a6508c,Jeong et al. 2023 Fig. 7b
Fig. 7b,ion_flux,100,740,3.1e15,61.008696,933.023,1200,442.89,87.40,0.9937888198757764,-379.1304347826087,-4.651162790697675,1339.5348837209303,35,not_reported,experiment_digitized,held_out_transfer,held_out_prediction,249045f4e77a47fd4e01fe77e7beb05b413d3468051f780600d4a8dbef86507c,9c8acd0e9a7219ea5f99e097f7977fcb3ed490635fca3a0f9f69cb0a15a6508c,Jeong et al. 2023 Fig. 7b
Fig. 7c,ion_energy,60,450,2.0e15,-49.866667,292.233,1200,571.51,175.56,0.9876543209876543,-614.3209876543209,-3.488372093023256,904.6511627906976,35,not_reported,experiment_digitized,held_out_transfer,held_out_prediction,249045f4e77a47fd4e01fe77e7beb05b413d3468051f780600d4a8dbef86507c,9c8acd0e9a7219ea5f99e097f7977fcb3ed490635fca3a0f9f69cb0a15a6508c,Jeong et al. 2023 Fig. 7c
Fig. 7c,ion_energy,60,890,2.0e15,-0.562963,491.907,1200,621.43,118.32,0.9876543209876543,-614.3209876543209,-3.488372093023256,904.6511627906976,35,not_reported,experiment_digitized,held_out_transfer,held_out_prediction,249045f4e77a47fd4e01fe77e7beb05b413d3468051f780600d4a8dbef86507c,9c8acd0e9a7219ea5f99e097f7977fcb3ed490635fca3a0f9f69cb0a15a6508c,Jeong et al. 2023 Fig. 7c
Fig. 7c,ion_energy,60,1270,2.0e15,43.061728,500.419,1200,665.60,115.88,0.9876543209876543,-614.3209876543209,-3.488372093023256,904.6511627906976,35,not_reported,experiment_digitized,held_out_transfer,held_out_prediction,249045f4e77a47fd4e01fe77e7beb05b413d3468051f780600d4a8dbef86507c,9c8acd0e9a7219ea5f99e097f7977fcb3ed490635fca3a0f9f69cb0a15a6508c,Jeong et al. 2023 Fig. 7c
Fig. 7c,ion_flux,60,740,1.1e15,-45.224691,379.233,1200,576.21,150.62,0.9876543209876543,-614.3209876543209,-3.488372093023256,904.6511627906976,35,not_reported,experiment_digitized,held_out_transfer,held_out_prediction,249045f4e77a47fd4e01fe77e7beb05b413d3468051f780600d4a8dbef86507c,9c8acd0e9a7219ea5f99e097f7977fcb3ed490635fca3a0f9f69cb0a15a6508c,Jeong et al. 2023 Fig. 7c
Fig. 7c,ion_flux,60,740,1.9e15,0.059259,519.674,1200,622.06,110.36,0.9876543209876543,-614.3209876543209,-3.488372093023256,904.6511627906976,35,not_reported,experiment_digitized,held_out_transfer,held_out_prediction,249045f4e77a47fd4e01fe77e7beb05b413d3468051f780600d4a8dbef86507c,9c8acd0e9a7219ea5f99e097f7977fcb3ed490635fca3a0f9f69cb0a15a6508c,Jeong et al. 2023 Fig. 7c
Fig. 7c,ion_flux,60,740,3.1e15,60.553086,549.256,1200,683.31,101.88,0.9876543209876543,-614.3209876543209,-3.488372093023256,904.6511627906976,35,not_reported,experiment_digitized,held_out_transfer,held_out_prediction,249045f4e77a47fd4e01fe77e7beb05b413d3468051f780600d4a8dbef86507c,9c8acd0e9a7219ea5f99e097f7977fcb3ed490635fca3a0f9f69cb0a15a6508c,Jeong et al. 2023 Fig. 7c
