Repository: sdelaurentiis123/plasma-etching-code

# petch — a fast, differentiable 3D plasma-etch simulator

**The only open-source GPU-accelerated, differentiable feature-scale plasma-etch simulator** —
and on the same GPU it runs **~14× faster than ViennaPS** (the open-source SOTA) at matched accuracy.

Level-set surface evolution + Monte-Carlo / radiosity flux transport + SF₆/O₂ surface chemistry,
with the flux and level-set kernels written in [NVIDIA Warp](https://github.com/NVIDIA/warp) — so the
whole pipeline is GPU-resident **and** autodifferentiable in one substrate. Runs on an NVIDIA GPU
(fast) or on CPU / Apple Silicon (portable, slower) with the *same code*.

## Headline numbers

**Speed — same RTX 3090, both engines warmed, matched etch depth, swept across aspect ratios:**

| hole Ø | aspect ratio | ViennaPS-GPU (OptiX RT-core) | **petch** | speedup |
|---|---|---|---|---|
| 4 µm | 2.1 | 19.4 s | **1.30 s** | **14.9×** |
| 6 µm | 1.6 | 22.7 s | **1.61 s** | **14.1×** |
| 8 µm | 1.2 | 25.8 s | **1.82 s** | **14.1×** |

(Conservative — petch etched slightly *deeper*, i.e. more work. Reproduce: `scripts/vps_sweep.py`.)

- **As accurate as ViennaPS**: replicates every ViennaPS mechanism (Belen coupled coverages, exact
  Russian-roulette weighted neutral transport, coverage-dependent sticking, 1-neighbour flux
  smoothing); 3D ARDE rmse **0.05–0.08** vs depth-resolved ViennaPS, 2D rmse **0.016** parameter-free.
- **Differentiable** end-to-end (`wp.Tape`): gradient-based inverse design of process recipes — which
  ViennaPS cannot do.
- **Portable & modular**: every GPU speedup auto-enables on CUDA and falls back to numpy/skimage on
  CPU. The loop is clean swappable stages (`mesh → flux → chemistry → advect → reinit`).

# optional, for the last bit of GPU speed (edge-adjacency sort):
pip install cupy-cuda12x
```

Warp runs on CPU (Apple Silicon included) and on NVIDIA CUDA. No GPU needed to try it.

## Quickstart

```python
import petch
from petch import threed as t3

# THE fast + accurate config — one flag. On a GPU this auto-enables the full GPU pipeline

# (GPU marching cubes, on-device flux, GPU warm-start, ...) and runs ~14x faster than ViennaPS.
flags = petch.Flags(coverage_sticking=True, warm_start_coverage=True, sampling="sobol")

geo = t3.run_etch_3d(trench_width=6.0, dx=0.25, n_steps=40,
                     Lx=14, Ly=14, Lz=24, mask_th=2, sub_top=18, hole=True, t_end=3.0,

## Beyond ViennaPS (experimental)

petch includes physics ViennaPS omits, behind flags, **clearly marked experimental and not yet
calibrated to wafer data**:
- `redeposition` — etch-product redeposition → sidewall passivation/taper.
- `surface_charging` — differential electron/ion charging (Hwang–Giapis). *Honest status: the reduced
  differential-shadowing model (electrons more HARC-shadowed than ions) does NOT reproduce the HG
  floor-current rolloff at any electron angular spread — it over-throttles. HG needs the self-consistent
  floor potential re-deflecting ions (a PIC-class field solve), not geometric shadowing. The
  infrastructure (electron trace, charge factor, `e_ang_sigma`) is in place for that future work. Off by
  default; the effect direction is right (throttles the floor) but it is not quantitatively calibrated.*
- bimodal IEDF yield integration (`ied_mode`).

# Ji 2024 same-gas TiO2/Cr morphology-response board

This directory digitizes Figure 3(b1-b3) of Ji et al., *Micromachines* **15**,
1160 (2024), DOI `10.3390/mi15091160`. The source is CC BY 4.0. Source pixels
are not committed; the numerical table retains every 600-dpi marker center,
axis calibration, PDF/render hash, and a conservative digitization bound.

With the checksum-matched source PDF, reproduce the render and overlay:

```bash
pdftoppm -f 6 -l 6 -singlefile -png -r 600 \
  /path/to/ji_2024_tio2_hierarchical.pdf /tmp/ji_page6_600
python scripts/digitize_ji_2024_figure3.py \
  --source-pdf /path/to/ji_2024_tio2_hierarchical.pdf \
  --render /tmp/ji_page6_600.png \
  --overlay /tmp/ji_figure3_overlay.png
```

The original-resolution overlay was visually inspected. At fixed `350 W` ICP,
`10 mTorr`, `40 C`, and `40/10/5 sccm SF6/CHF3/O2`, increasing RF power from
`90` to `210 W` changes the upper-triangle height from `143.7` through a
`347.8 nm` maximum at `180 W` to `336.1 nm`; reduces the tip radius from
`99.9` to `9.8 nm`; and narrows the interfeature gap from `96.0` to `18.0 nm`.
The last response is especially discriminating: a removal-only solid cannot
make the gap strictly narrower. A model of this experiment needs an evolving
Cr mask and a retained/deposited passivating surface-volume channel in
addition to ion-assisted removal.

This is a topology and response validation board for the `800 nm` EBD-TiO2,
`60 nm` Cr, `200 nm` CD, `300 nm` pitch Ji experiment. The paper does not state
the etch time for the RF-power board and does not publish species-resolved
fluxes, yields, or passivation thickness. These values therefore do not set an
Oxford NPG80 coefficient or a Freddie profile.

File: data/experimental/ji_2024_tio2_hierarchical/figure3_rf_morphology_response.csv
panel,rf_power_W,observable,value,unit,marker_center_x_full_page_px,marker_center_y_full_page_px,digitization_absolute_bound
3b1,90.0,upper_triangle_height,143.680029,nm,3944.0,1974.0,2.0
3b1,120.0,upper_triangle_height,206.880779,nm,4074.5,1850.0,2.0
3b1,150.0,upper_triangle_height,269.826687,nm,4205.0,1726.5,2.0
3b1,180.0,upper_triangle_height,347.808257,nm,4335.5,1573.5,2.0
3b1,210.0,upper_triangle_height,336.085537,nm,4466.0,1596.5,2.0
3b2,90.0,upper_tip_corner_radius,99.9103266,nm,3939.5,2181.0,1.0
3b2,120.0,upper_tip_corner_radius,84.8963351,nm,4070.0,2248.0,1.0
3b2,150.0,upper_tip_corner_radius,14.9804345,nm,4200.0,2560.0,1.0
3b2,180.0,upper_tip_corner_radius,9.82637777,nm,4330.5,2583.0,1.0
3b2,210.0,upper_tip_corner_radius,9.82637777,nm,4461.0,2583.0,1.0
3b3,90.0,interfeature_gap,95.957248,nm,3938.0,2811.0,1.0
3b3,120.0,interfeature_gap,80.0111855,nm,4069.5,2882.0,1.0
3b3,150.0,interfeature_gap,69.9045261,nm,4201.5,2927.0,1.0
3b3,180.0,interfeature_gap,42.0550649,nm,4333.0,3051.0,1.0
3b3,210.0,interfeature_gap,18.0236749,nm,4465.0,3158.0,1.0
