Repository: sdelaurentiis123/plasma-etching-code

# petch — a fast, differentiable 3D plasma-etch simulator

**The only open-source GPU-accelerated, differentiable feature-scale plasma-etch simulator** —
and on the same GPU it runs **~14× faster than ViennaPS** (the open-source SOTA) at matched accuracy.

Level-set surface evolution + Monte-Carlo / radiosity flux transport + SF₆/O₂ surface chemistry,
with the flux and level-set kernels written in [NVIDIA Warp](https://github.com/NVIDIA/warp) — so the
whole pipeline is GPU-resident **and** autodifferentiable in one substrate. Runs on an NVIDIA GPU
(fast) or on CPU / Apple Silicon (portable, slower) with the *same code*.

## Headline numbers

**Speed — same RTX 3090, both engines warmed, matched etch depth, swept across aspect ratios:**

| hole Ø | aspect ratio | ViennaPS-GPU (OptiX RT-core) | **petch** | speedup |
|---|---|---|---|---|
| 4 µm | 2.1 | 19.4 s | **1.30 s** | **14.9×** |
| 6 µm | 1.6 | 22.7 s | **1.61 s** | **14.1×** |
| 8 µm | 1.2 | 25.8 s | **1.82 s** | **14.1×** |

(Conservative — petch etched slightly *deeper*, i.e. more work. Reproduce: `scripts/vps_sweep.py`.)

- **As accurate as ViennaPS**: replicates every ViennaPS mechanism (Belen coupled coverages, exact
  Russian-roulette weighted neutral transport, coverage-dependent sticking, 1-neighbour flux
  smoothing); 3D ARDE rmse **0.05–0.08** vs depth-resolved ViennaPS, 2D rmse **0.016** parameter-free.
- **Differentiable** end-to-end (`wp.Tape`): gradient-based inverse design of process recipes — which
  ViennaPS cannot do.

# Karahashi 2007 mass-selected reactive-ion beam yields

This directory contains an auditable digitization of Figure 4 in K. Karahashi,
*Surface Science* (Japan) **28**, 60–65 (2007). The review reports the
mass-selected SiO2 beam experiments from Karahashi *et al.*, *Journal of Vacuum
Science & Technology A* **22**, 1166 (2004), DOI `10.1116/1.1761119`.

The experiment isolates surface physics unusually cleanly: energy-controlled
single-species ions impinge on SiO2 under ultrahigh vacuum, with no gas-phase
reactions and no incident neutral-radical flux. Figure 4 therefore tests
reactive-ion identity and energy directly. It does **not** represent a
fluorocarbon-plasma ion mixture or ion–neutral co-incidence.

## Reproduction and visual audit

The source PDF is archived at
`research_sources/karahashi_2007_hyomen_kagaku_28_60.pdf`. Render PDF page 4
with Poppler at 600 dpi:

```bash
mkdir -p tmp/pdfs/karahashi_figures
pdftoppm -f 4 -l 4 -r 600 -png -singlefile \
  research_sources/karahashi_2007_hyomen_kagaku_28_60.pdf \
  tmp/pdfs/karahashi_figures/page4_600dpi
```

Then verify the source, page-render checksum, axis pixels, committed table, and
manifest, and make a QA overlay:

```bash
python3 scripts/digitize_karahashi_2007_fig4.py \
  --overlay tmp/pdfs/karahashi_figures/fig4_digitization_overlay.png
```

`figure4_reactive_ion_yields.csv` retains every numerical yield together with
the raw marker-center and error-cap pixels. `digitization_manifest.json`
records the checksums and linear axis transform. Marker centers and caps were
located at full 600-dpi resolution, cross-checked with dark-pixel contours,
and reconciled on the overlay. A conservative ±0.011 yield digitization
allowance covers 3.5 vertical pixels, which is wider than the line thickness.

The source plots error bars but the accessible text does not define their
statistical meaning. They are consequently named `plotted_lower_yield` and
`plotted_upper_yield`, not confidence bounds.

## Scientific result and limits

At 1000 eV, the digitized CF3+ yield is `1.4703 SiO2/ion`, consistent with the
text's rounded value of `1.5`. It is not a universal ceiling: the same series
reaches `1.8736` at 1500 eV and is `1.7549` at 2000 eV. The full figure also
shows large species dependence at fixed energy. At 1000 eV the digitized
ladder is:

```text
F+    0.3232 SiO2/ion
CF+   0.6751 SiO2/ion
CF2+  1.1957 SiO2/ion
CF3+  1.4703 SiO2/ion
```

That ladder is a required direct-beam validation target for any
species-resolved surface law. Agreement with only the CF3+ point cannot
validate a species-agnostic ion mechanism.

Figure 4 also places filled CF+ and CF2+ markers on the zero-yield baseline at
low energy. The accompanying text says that below 500 eV yield drops abruptly
and fluorocarbon film grows. Those baseline points are not entered as exact
numeric zeros because the plot cannot distinguish zero etch from negative net
removal clipped at the axis. They remain a qualitative deposition/etch-stop
constraint.

This evidence supports interpolation only within each species' positive-yield
measurement range. It does not support extrapolation beyond 2000 eV, does not
bound molecule-assisted plasma etching, and cannot identify the unpublished
ion-species mixture in the Krüger reactor.

## Figure 10 product branching

Figure 10 is independently replayed from PDF page 6 at 600 dpi:

```bash
python3 scripts/digitize_karahashi_2007_fig10.py \

File: data/experimental/karahashi_2007/figure6_angular_yields_unknown_energy.csv
species,angle_deg_from_normal,yield_sio2_per_ion,marker_center_x_crop_px,marker_center_y_crop_px,marker,digitization_yield_uncertainty,ion_energy_eV,ion_energy_status
CF+,0,0.6705,348.5,729.5,diamond,0.015,,not_reported_by_source
CF+,30,0.8406,712.0,662.5,diamond,0.015,,not_reported_by_source
CF+,45,1.1340,894.5,547.0,diamond,0.015,,not_reported_by_source
CF+,60,1.5098,1059.0,399.0,diamond,0.015,,not_reported_by_source
CF+,75,1.0438,1241.0,582.5,diamond,0.015,,not_reported_by_source
CF2+,0,1.1695,349.0,533.0,up_triangle,0.015,,not_reported_by_source
CF2+,30,1.2229,711.5,512.0,up_triangle,0.015,,not_reported_by_source
CF2+,45,1.3054,894.0,479.5,up_triangle,0.015,,not_reported_by_source
CF2+,60,1.5505,1059.0,383.0,up_triangle,0.015,,not_reported_by_source
CF2+,75,0.9244,1241.0,629.5,up_triangle,0.015,,not_reported_by_source
CF3+,0,1.4705,347.5,414.5,circle,0.015,,not_reported_by_source
CF3+,30,1.6368,712.0,349.0,circle,0.015,,not_reported_by_source
CF3+,45,1.5937,878.0,366.0,circle,0.015,,not_reported_by_source
CF3+,60,1.8895,1059.0,249.5,circle,0.015,,not_reported_by_source
CF3+,75,1.1352,1240.5,546.5,circle,0.015,,not_reported_by_source
Ar+,0,0.5092,348.0,793.0,square,0.015,,not_reported_by_source
Ar+,30,0.7962,712.0,680.0,square,0.015,,not_reported_by_source
Ar+,50,1.0146,941.5,594.0,square,0.015,,not_reported_by_source
Ar+,60,1.8527,1059.0,264.0,square,0.015,,not_reported_by_source
Ar+,75,1.8895,1239.0,249.5,square,0.015,,not_reported_by_source
