Repository: sdelaurentiis123/plasma-etching-code

# petch — a fast, differentiable 3D plasma-etch simulator

**The only open-source GPU-accelerated, differentiable feature-scale plasma-etch simulator** —
and on the same GPU it runs **~14× faster than ViennaPS** (the open-source SOTA) at matched accuracy.

Level-set surface evolution + Monte-Carlo / radiosity flux transport + SF₆/O₂ surface chemistry,
with the flux and level-set kernels written in [NVIDIA Warp](https://github.com/NVIDIA/warp) — so the
whole pipeline is GPU-resident **and** autodifferentiable in one substrate. Runs on an NVIDIA GPU
(fast) or on CPU / Apple Silicon (portable, slower) with the *same code*.

## Headline numbers

**Speed — same RTX 3090, both engines warmed, matched etch depth, swept across aspect ratios:**

| hole Ø | aspect ratio | ViennaPS-GPU (OptiX RT-core) | **petch** | speedup |
|---|---|---|---|---|
| 4 µm | 2.1 | 19.4 s | **1.30 s** | **14.9×** |
| 6 µm | 1.6 | 22.7 s | **1.61 s** | **14.1×** |
| 8 µm | 1.2 | 25.8 s | **1.82 s** | **14.1×** |

(Conservative — petch etched slightly *deeper*, i.e. more work. Reproduce: `scripts/vps_sweep.py`.)

- **As accurate as ViennaPS**: replicates every ViennaPS mechanism (Belen coupled coverages, exact
  Russian-roulette weighted neutral transport, coverage-dependent sticking, 1-neighbour flux
  smoothing); 3D ARDE rmse **0.05–0.08** vs depth-resolved ViennaPS, 2D rmse **0.016** parameter-free.
- **Differentiable** end-to-end (`wp.Tape`): gradient-based inverse design of process recipes — which
  ViennaPS cannot do.

# Karahashi 2007 mass-selected reactive-ion beam yields

This directory contains an auditable digitization of Figure 4 in K. Karahashi,
*Surface Science* (Japan) **28**, 60–65 (2007). The review reports the
mass-selected SiO2 beam experiments from Karahashi *et al.*, *Journal of Vacuum
Science & Technology A* **22**, 1166 (2004), DOI `10.1116/1.1761119`.

The experiment isolates surface physics unusually cleanly: energy-controlled
single-species ions impinge on SiO2 under ultrahigh vacuum, with no gas-phase
reactions and no incident neutral-radical flux. Figure 4 therefore tests
reactive-ion identity and energy directly. It does **not** represent a
fluorocarbon-plasma ion mixture or ion–neutral co-incidence.

## Reproduction and visual audit

The source PDF is archived at
`research_sources/karahashi_2007_hyomen_kagaku_28_60.pdf`. Render PDF page 4
with Poppler at 600 dpi:

```bash
mkdir -p tmp/pdfs/karahashi_figures
pdftoppm -f 4 -l 4 -r 600 -png -singlefile \
  research_sources/karahashi_2007_hyomen_kagaku_28_60.pdf \
  tmp/pdfs/karahashi_figures/page4_600dpi
```

Then verify the source, page-render checksum, axis pixels, committed table, and
manifest, and make a QA overlay:

```bash
python3 scripts/digitize_karahashi_2007_fig4.py \
  --overlay tmp/pdfs/karahashi_figures/fig4_digitization_overlay.png
```

`figure4_reactive_ion_yields.csv` retains every numerical yield together with
the raw marker-center and error-cap pixels. `digitization_manifest.json`
records the checksums and linear axis transform. Marker centers and caps were
located at full 600-dpi resolution, cross-checked with dark-pixel contours,
and reconciled on the overlay. A conservative ±0.011 yield digitization
allowance covers 3.5 vertical pixels, which is wider than the line thickness.

The source plots error bars but the accessible text does not define their
statistical meaning. They are consequently named `plotted_lower_yield` and
`plotted_upper_yield`, not confidence bounds.

## Scientific result and limits

At 1000 eV, the digitized CF3+ yield is `1.4703 SiO2/ion`, consistent with the
text's rounded value of `1.5`. It is not a universal ceiling: the same series
reaches `1.8736` at 1500 eV and is `1.7549` at 2000 eV. The full figure also
shows large species dependence at fixed energy. At 1000 eV the digitized
ladder is:

```text
F+    0.3232 SiO2/ion
CF+   0.6751 SiO2/ion
CF2+  1.1957 SiO2/ion
CF3+  1.4703 SiO2/ion
```

That ladder is a required direct-beam validation target for any
species-resolved surface law. Agreement with only the CF3+ point cannot
validate a species-agnostic ion mechanism.

Figure 4 also places filled CF+ and CF2+ markers on the zero-yield baseline at
low energy. The accompanying text says that below 500 eV yield drops abruptly
and fluorocarbon film grows. Those baseline points are not entered as exact
numeric zeros because the plot cannot distinguish zero etch from negative net
removal clipped at the axis. They remain a qualitative deposition/etch-stop
constraint.

This evidence supports interpolation only within each species' positive-yield
measurement range. It does not support extrapolation beyond 2000 eV, does not
bound molecule-assisted plasma etching, and cannot identify the unpublished
ion-species mixture in the Krüger reactor.

## Figure 10 product branching

Figure 10 is independently replayed from PDF page 6 at 600 dpi:

```bash
python3 scripts/digitize_karahashi_2007_fig10.py \

File: data/experimental/karahashi_2007/figure4_reactive_ion_yields.csv
species,energy_eV,yield_sio2_per_ion,plotted_lower_yield,plotted_upper_yield,marker_center_x_px,marker_center_y_px,upper_cap_y_px,lower_cap_y_px,marker,digitization_yield_uncertainty
F+,500,0.2274,0.1788,0.2746,1194.0,1444.5,1428.0,1461.5,down_triangle,0.011
F+,1000,0.3232,0.2689,0.3747,1419.0,1411.0,1393.0,1430.0,down_triangle,0.011
F+,1500,0.3304,0.2689,0.3919,1640.0,1408.5,1387.0,1430.0,down_triangle,0.011
F+,2000,0.4362,0.3647,0.5077,1862.5,1371.5,1346.5,1396.5,down_triangle,0.011
CF+,750,0.5006,0.4319,0.5664,1304.5,1349.0,1326.0,1373.0,up_triangle,0.011
CF+,1000,0.6751,0.5549,0.7437,1415.0,1288.0,1264.0,1330.0,up_triangle,0.011
CF+,1250,0.6751,0.5749,0.7551,1529.5,1288.0,1260.0,1323.0,up_triangle,0.011
CF+,1500,0.6851,0.5463,0.8238,1639.0,1284.5,1236.0,1333.0,up_triangle,0.011
CF+,2000,0.7523,0.6493,0.8524,1861.5,1261.0,1226.0,1297.0,up_triangle,0.011
CF2+,500,0.5392,0.4691,0.6078,1195.0,1335.5,1311.5,1360.0,square,0.011
CF2+,750,0.9682,0.8324,1.0469,1305.5,1185.5,1158.0,1233.0,square,0.011
CF2+,1000,1.1957,1.0641,1.3287,1416.0,1106.0,1059.5,1152.0,square,0.011
CF2+,1500,1.2457,1.0984,1.3902,1638.5,1088.5,1038.0,1140.0,square,0.011
CF2+,2000,1.2800,1.1256,1.4359,1858.0,1076.5,1022.0,1130.5,square,0.011
CF3+,250,0.5206,0.4491,0.5864,1083.0,1342.0,1319.0,1367.0,circle,0.011
CF3+,500,0.8638,0.7580,0.9697,1194.5,1222.0,1185.0,1259.0,circle,0.011
CF3+,750,1.1828,1.0469,1.3229,1305.0,1110.5,1061.5,1158.0,circle,0.011
CF3+,1000,1.4703,1.3287,1.6190,1416.0,1010.0,958.0,1059.5,circle,0.011
CF3+,1250,1.5847,1.4159,1.7606,1527.5,970.0,908.5,1029.0,circle,0.011
CF3+,1500,1.8736,1.6962,2.0709,1636.5,869.0,800.0,931.0,circle,0.011
CF3+,2000,1.7549,1.5761,1.9394,1860.0,910.5,846.0,973.0,circle,0.011
