Repository: sdelaurentiis123/plasma-etching-code

# petch — a fast, differentiable 3D plasma-etch simulator

**The only open-source GPU-accelerated, differentiable feature-scale plasma-etch simulator** —
and on the same GPU it runs **~14× faster than ViennaPS** (the open-source SOTA) at matched accuracy.

Level-set surface evolution + Monte-Carlo / radiosity flux transport + SF₆/O₂ surface chemistry,
with the flux and level-set kernels written in [NVIDIA Warp](https://github.com/NVIDIA/warp) — so the
whole pipeline is GPU-resident **and** autodifferentiable in one substrate. Runs on an NVIDIA GPU
(fast) or on CPU / Apple Silicon (portable, slower) with the *same code*.

## Headline numbers

**Speed — same RTX 3090, both engines warmed, matched etch depth, swept across aspect ratios:**

| hole Ø | aspect ratio | ViennaPS-GPU (OptiX RT-core) | **petch** | speedup |
|---|---|---|---|---|
| 4 µm | 2.1 | 19.4 s | **1.30 s** | **14.9×** |
| 6 µm | 1.6 | 22.7 s | **1.61 s** | **14.1×** |
| 8 µm | 1.2 | 25.8 s | **1.82 s** | **14.1×** |

(Conservative — petch etched slightly *deeper*, i.e. more work. Reproduce: `scripts/vps_sweep.py`.)

- **As accurate as ViennaPS**: replicates every ViennaPS mechanism (Belen coupled coverages, exact
  Russian-roulette weighted neutral transport, coverage-dependent sticking, 1-neighbour flux
  smoothing); 3D ARDE rmse **0.05–0.08** vs depth-resolved ViennaPS, 2D rmse **0.016** parameter-free.
- **Differentiable** end-to-end (`wp.Tape`): gradient-based inverse design of process recipes — which
  ViennaPS cannot do.
- **Portable & modular**: every GPU speedup auto-enables on CUDA and falls back to numpy/skimage on
  CPU. The loop is clean swappable stages (`mesh → flux → chemistry → advect → reinit`).

# optional, for the last bit of GPU speed (edge-adjacency sort):
pip install cupy-cuda12x
```

Warp runs on CPU (Apple Silicon included) and on NVIDIA CUDA. No GPU needed to try it.

## Quickstart

```python
import petch
from petch import threed as t3

# THE fast + accurate config — one flag. On a GPU this auto-enables the full GPU pipeline

## Beyond ViennaPS (experimental)

petch includes physics ViennaPS omits, behind flags, **clearly marked experimental and not yet
calibrated to wafer data**:
- `redeposition` — etch-product redeposition → sidewall passivation/taper.
- `surface_charging` — differential electron/ion charging (Hwang–Giapis). *Honest status: the reduced
  differential-shadowing model (electrons more HARC-shadowed than ions) does NOT reproduce the HG
  floor-current rolloff at any electron angular spread — it over-throttles. HG needs the self-consistent
  floor potential re-deflecting ions (a PIC-class field solve), not geometric shadowing. The
  infrastructure (electron trace, charge factor, `e_ang_sigma`) is in place for that future work. Off by
  default; the effect direction is right (throttles the floor) but it is not quantitatively calibrated.*
- bimodal IEDF yield integration (`ied_mode`).

# Mahorowala 1998 fixed-time Cl2/poly-Si board

This directory transcribes Table 2.2 of A. P. Mahorowala’s MIT PhD thesis,
*Feature profile evolution during the high density plasma etching of
polysilicon* (1998), handle `1721.1/50514`. It is a designed 13-run matrix in
a Lam TCP 9400SE: inductive power, wafer RF-bias power, and Cl2 flow vary
while pressure (10 mTorr) and time (75 s) remain fixed. Eleven runs report
poly-Si and oxide rates; runs 8 and 12 are explicitly marked overetched.

The `derived_*_removed_nm` columns are unit conversions, not fitted values:

```text
depth_nm = rate_A_per_min * 75 / 60 * 0.1
```

They span 112.5–459.375 nm of poly-Si removal. Figure 2.4 supplies the
corresponding complete SEM montage for 250 nm lines and 310 nm spaces. The
source PDF and pixels are not redistributed under the thesis rights notice.
With a local copy, reproduce the checksum and original-pixel audit:

```bash
pdftoppm -f 39 -l 39 -singlefile -png -r 600 \
  /path/to/42415621-MIT.pdf /tmp/mahorowala_page39
pdftoppm -f 42 -l 42 -singlefile -png -r 600 \
  /path/to/42415621-MIT.pdf /tmp/mahorowala_page42
python scripts/audit_mahorowala_1998_cl2_fixed_time.py \
  --source-pdf /path/to/42415621-MIT.pdf \
  --table-render /tmp/mahorowala_page39.png \
  --profile-render /tmp/mahorowala_page42.png \
  --table-overlay /tmp/mahorowala_table2_2_overlay.png
```

This is a substantially stronger chlorine feature board than a knob-only
recipe: absolute time and rates are published, every condition maps to an SEM
panel, and the beam-derived Chang/Sawin surface law is independent. It still
does not publish species-resolved wafer fluxes or measured IEAD/IAD for each
run. The thesis’s 2 mA/cm2 and 100–120 eV center-condition values are estimates.
Accordingly the board can grade a reactor provider or a facility-conditioned
profile transfer, but it cannot yet grant a first-principles knobs-to-depth
pass.

File: data/experimental/mahorowala_1998_cl2/table2_2_oxide_mask_fixed_time.csv
run,inductive_power_W,rf_bias_power_W,cl2_flow_sccm,pressure_mTorr,etch_time_s,poly_si_etch_rate_A_min,oxide_etch_rate_A_min,selectivity,derived_poly_si_removed_nm,derived_oxide_removed_nm,source_profile_panel,quantitative_status
1,400,80,100,10,75,3150,125,25.20,393.750,15.625,figure2.4_panel1,usable
2,550,80,175,10,75,3675,250,14.70,459.375,31.250,figure2.4_panel2,usable
3,250,80,25,10,75,2000,25,80.00,250.000,3.125,figure2.4_panel3,usable
4,400,20,175,10,75,1400,225,6.22,175.000,28.125,figure2.4_panel4,usable
5,550,20,100,10,75,1300,100,13.00,162.500,12.500,figure2.4_panel5,usable
6,550,80,25,10,75,2375,200,11.88,296.875,25.000,figure2.4_panel6,usable
7,250,80,175,10,75,2125,200,10.63,265.625,25.000,figure2.4_panel7,usable
8,550,140,100,10,75,,,,,,figure2.4_panel8,overetched_no_rate
9,400,140,25,10,75,2900,475,6.11,362.500,59.375,figure2.4_panel9,usable
10,400,20,25,10,75,900,225,4.00,112.500,28.125,figure2.4_panel10,usable
11,250,20,100,10,75,1075,25,43.00,134.375,3.125,figure2.4_panel11,usable
12,400,140,175,10,75,,,,,,figure2.4_panel12,overetched_no_rate
13,250,140,100,10,75,2900,300,9.67,362.500,37.500,figure2.4_panel13,usable
