Repository: sdelaurentiis123/plasma-etching-code

# petch — a fast, differentiable 3D plasma-etch simulator

**The only open-source GPU-accelerated, differentiable feature-scale plasma-etch simulator** —
and on the same GPU it runs **~14× faster than ViennaPS** (the open-source SOTA) at matched accuracy.

Level-set surface evolution + Monte-Carlo / radiosity flux transport + SF₆/O₂ surface chemistry,
with the flux and level-set kernels written in [NVIDIA Warp](https://github.com/NVIDIA/warp) — so the
whole pipeline is GPU-resident **and** autodifferentiable in one substrate. Runs on an NVIDIA GPU
(fast) or on CPU / Apple Silicon (portable, slower) with the *same code*.

## Headline numbers

**Speed — same RTX 3090, both engines warmed, matched etch depth, swept across aspect ratios:**

| hole Ø | aspect ratio | ViennaPS-GPU (OptiX RT-core) | **petch** | speedup |
|---|---|---|---|---|
| 4 µm | 2.1 | 19.4 s | **1.30 s** | **14.9×** |
| 6 µm | 1.6 | 22.7 s | **1.61 s** | **14.1×** |
| 8 µm | 1.2 | 25.8 s | **1.82 s** | **14.1×** |

(Conservative — petch etched slightly *deeper*, i.e. more work. Reproduce: `scripts/vps_sweep.py`.)

- **As accurate as ViennaPS**: replicates every ViennaPS mechanism (Belen coupled coverages, exact
  Russian-roulette weighted neutral transport, coverage-dependent sticking, 1-neighbour flux
  smoothing); 3D ARDE rmse **0.05–0.08** vs depth-resolved ViennaPS, 2D rmse **0.016** parameter-free.
- **Differentiable** end-to-end (`wp.Tape`): gradient-based inverse design of process recipes — which
  ViennaPS cannot do.

# Malyshev 1998 Lam Alliance chlorine reactor data

This directory freezes the measured markers in Figures 3, 7, 8, and 11 of
Malyshev
et al., *J. Appl. Phys.* **84**, 137--146 (1998), DOI
`10.1063/1.368010`.

Figures 7 and 8 measure Cl2 number density relative to its plasma-off value in
a commercial Lam Research Alliance metal etcher. They provide 11 cm and
6.5 cm TCP-window-to-wafer gaps at 0.5, 1, 2, and 10 mTorr. The committed CSV
also reports dissociation as `100 - relative Cl2 percent`.

Figure 3 adds 62 independently visible electron-temperature markers measured
by optical emission spectroscopy at the same two gaps and 0.5--20 mTorr. The
publisher PDF embeds the plot as a native one-bit raster. The replay checks the
PDF and native-pixel hashes before transforming hand-reconciled marker centers
through explicit axes. Smooth guide curves and the one inseparable low-power
marker overlap are excluded. The article reports no uncertainty for these Te
measurements, so only digitization resolution is tabulated; it must not be
misrepresented as experimental uncertainty.

Figure 11 adds 27 volume-averaged electron-density markers derived from
Langmuir-probe analysis. The source converted measurements along a line 1.35
cm above the wafer/chuck by assuming radial symmetry and an axial
`sin(pi*h/gap)` distribution. The committed board therefore conditions or
grades a volume-averaged plasma state; it is not a local sheath-edge density,
wafer electron flux, or positive-ion flux. The lower-panel low-power marker
pair is inseparable in the native raster and is omitted.

Important boundaries:

- TCP source power was measured into the matching network; it is not measured
  absorbed plasma power.
- The plotted bars span independent Ar- and Xe-based actinometry reductions;
  they are not statistical sigma.
- The paper estimates absolute Cl2 density accuracy at about +/-25%.
- The documented 10 mTorr, approximately 100 W emission anomaly is excluded.
- Smooth curves in the figures are model outputs and are not digitized.
- These data validate reactor dissociation, not wafer flux or feature depth.
- Figure 3 conditions the measured electron state; it does not validate
  absorbed power, an EEDF shape, wafer flux, or feature depth.
- Figure 11 conditions the volume-averaged electron density; it does not
  validate a local wafer density, sheath delivery, or feature depth.

Replay the native-pixel extraction, checksum verification, CSV, manifest, and
QA overlays with:

```bash
python scripts/digitize_malyshev_1998_lam_dissociation.py \
  --source-pdf /path/to/137_1_online.pdf \
  --overlay-directory tmp/pdfs/malyshev_1998_qa \
  --write
```

Replay Figure 3 and generate its visual QA overlay with:

```bash
python scripts/digitize_malyshev_1998_lam_electron_temperature.py \
  --source-pdf /path/to/137_1_online.pdf \
  --overlay tmp/pdfs/malyshev_1998_figure3_overlay.png \
  --write
```

The installable runtime copy is consumed with
`MalyshevMeasuredElectronTemperatureProvider.from_package_data()`. Exact
markers retain measured provenance; linear interpolation is opt-in, labeled
`interpolated_measurement`, and limited to an unambiguous fixed-gap,
fixed-pressure bracket. The provider refuses the visually distinct duplicate
900 W markers at 6.5 cm and 1 mTorr instead of averaging them silently.

Replay Figure 11 and generate its visual QA overlay with:

```bash
python scripts/digitize_malyshev_1998_lam_electron_density.py \

File: data/experimental/malyshev_1998_lam/figure11_electron_density.csv
source_figure,window_to_wafer_gap_cm,pressure_mTorr,tcp_source_power_W,volume_average_electron_density_cm3,marker,marker_center_x_px,marker_center_y_px,digitization_power_uncertainty_W,digitization_electron_density_uncertainty_cm3,measurement_method,volume_average_conversion,reported_measurement_uncertainty,tcp_power_semantics,supports_local_wafer_electron_density,supports_wafer_flux,validation_role
Figure 11,11,0.5,197.456,5.59071730e+10,open_diamond,325.0,381.0,2.7616,1.58227848e+09,Langmuir_probe_analysis_reported_elsewhere,radial_symmetry_and_axial_sin_pi_h_over_gap,not_reported_in_article,power_into_matching_network_not_absorbed_power,false,false,measured_volume_average_electron_state_conditioning_input
Figure 11,11,0.5,295.494,8.64978903e+10,open_diamond,396.0,323.0,2.7616,1.58227848e+09,Langmuir_probe_analysis_reported_elsewhere,radial_symmetry_and_axial_sin_pi_h_over_gap,not_reported_in_article,power_into_matching_network_not_absorbed_power,false,false,measured_volume_average_electron_state_conditioning_input
Figure 11,11,0.5,686.265,1.75632911e+11,open_diamond,679.0,154.0,2.7616,1.58227848e+09,Langmuir_probe_analysis_reported_elsewhere,radial_symmetry_and_axial_sin_pi_h_over_gap,not_reported_in_article,power_into_matching_network_not_absorbed_power,false,false,measured_volume_average_electron_state_conditioning_input
Figure 11,11,0.5,847.820,2.06751055e+11,open_diamond,796.0,95.0,2.7616,1.58227848e+09,Langmuir_probe_analysis_reported_elsewhere,radial_symmetry_and_axial_sin_pi_h_over_gap,not_reported_in_article,power_into_matching_network_not_absorbed_power,false,false,measured_volume_average_electron_state_conditioning_input
Figure 11,11,1,198.837,4.90506329e+10,filled_down_triangle,326.0,394.0,2.7616,1.58227848e+09,Langmuir_probe_analysis_reported_elsewhere,radial_symmetry_and_axial_sin_pi_h_over_gap,not_reported_in_article,power_into_matching_network_not_absorbed_power,false,false,measured_volume_average_electron_state_conditioning_input
Figure 11,11,1,296.875,7.48945148e+10,filled_down_triangle,397.0,345.0,2.7616,1.58227848e+09,Langmuir_probe_analysis_reported_elsewhere,radial_symmetry_and_axial_sin_pi_h_over_gap,not_reported_in_article,power_into_matching_network_not_absorbed_power,false,false,measured_volume_average_electron_state_conditioning_input
Figure 11,11,1,498.474,1.31856540e+11,filled_down_triangle,543.0,237.0,2.7616,1.58227848e+09,Langmuir_probe_analysis_reported_elsewhere,radial_symmetry_and_axial_sin_pi_h_over_gap,not_reported_in_article,power_into_matching_network_not_absorbed_power,false,false,measured_volume_average_electron_state_conditioning_input
Figure 11,11,1,697.311,1.75105485e+11,filled_down_triangle,687.0,155.0,2.7616,1.58227848e+09,Langmuir_probe_analysis_reported_elsewhere,radial_symmetry_and_axial_sin_pi_h_over_gap,not_reported_in_article,power_into_matching_network_not_absorbed_power,false,false,measured_volume_average_electron_state_conditioning_input
Figure 11,11,1,886.483,2.10443038e+11,filled_down_triangle,824.0,88.0,2.7616,1.58227848e+09,Langmuir_probe_analysis_reported_elsewhere,radial_symmetry_and_axial_sin_pi_h_over_gap,not_reported_in_article,power_into_matching_network_not_absorbed_power,false,false,measured_volume_average_electron_state_conditioning_input
Figure 11,11,2,147.747,2.74261603e+10,open_circle,289.0,435.0,2.7616,1.58227848e+09,Langmuir_probe_analysis_reported_elsewhere,radial_symmetry_and_axial_sin_pi_h_over_gap,not_reported_in_article,power_into_matching_network_not_absorbed_power,false,false,measured_volume_average_electron_state_conditioning_input
Figure 11,11,2,198.837,4.00843882e+10,open_circle,326.0,411.0,2.7616,1.58227848e+09,Langmuir_probe_analysis_reported_elsewhere,radial_symmetry_and_axial_sin_pi_h_over_gap,not_reported_in_article,power_into_matching_network_not_absorbed_power,false,false,measured_volume_average_electron_state_conditioning_input
Figure 11,11,2,299.637,5.74894515e+10,open_circle,399.0,378.0,2.7616,1.58227848e+09,Langmuir_probe_analysis_reported_elsewhere,radial_symmetry_and_axial_sin_pi_h_over_gap,not_reported_in_article,power_into_matching_network_not_absorbed_power,false,false,measured_volume_average_electron_state_conditioning_input
Figure 11,11,2,498.474,1.03902954e+11,open_circle,543.0,290.0,2.7616,1.58227848e+09,Langmuir_probe_analysis_reported_elsewhere,radial_symmetry_and_axial_sin_pi_h_over_gap,not_reported_in_article,power_into_matching_network_not_absorbed_power,false,false,measured_volume_average_electron_state_conditioning_input
Figure 11,11,2,697.311,1.53481013e+11,open_circle,687.0,196.0,2.7616,1.58227848e+09,Langmuir_probe_analysis_reported_elsewhere,radial_symmetry_and_axial_sin_pi_h_over_gap,not_reported_in_article,power_into_matching_network_not_absorbed_power,false,false,measured_volume_average_electron_state_conditioning_input
Figure 11,11,2,898.910,1.99367089e+11,open_circle,833.0,109.0,2.7616,1.58227848e+09,Langmuir_probe_analysis_reported_elsewhere,radial_symmetry_and_axial_sin_pi_h_over_gap,not_reported_in_article,power_into_matching_network_not_absorbed_power,false,false,measured_volume_average_electron_state_conditioning_input
Figure 11,11,10,149.128,1.74050633e+10,filled_square,290.0,454.0,2.7616,1.58227848e+09,Langmuir_probe_analysis_reported_elsewhere,radial_symmetry_and_axial_sin_pi_h_over_gap,not_reported_in_article,power_into_matching_network_not_absorbed_power,false,false,measured_volume_average_electron_state_conditioning_input
Figure 11,11,10,299.637,6.43459916e+10,filled_square,399.0,365.0,2.7616,1.58227848e+09,Langmuir_probe_analysis_reported_elsewhere,radial_symmetry_and_axial_sin_pi_h_over_gap,not_reported_in_article,power_into_matching_network_not_absorbed_power,false,false,measured_volume_average_electron_state_conditioning_input
Figure 11,11,10,498.474,6.85654008e+10,filled_square,543.0,357.0,2.7616,1.58227848e+09,Langmuir_probe_analysis_reported_elsewhere,radial_symmetry_and_axial_sin_pi_h_over_gap,not_reported_in_article,power_into_matching_network_not_absorbed_power,false,false,measured_volume_average_electron_state_conditioning_input
Figure 11,11,10,885.102,1.28164557e+11,filled_square,823.0,244.0,2.7616,1.58227848e+09,Langmuir_probe_analysis_reported_elsewhere,radial_symmetry_and_axial_sin_pi_h_over_gap,not_reported_in_article,power_into_matching_network_not_absorbed_power,false,false,measured_volume_average_electron_state_conditioning_input
Figure 11,6.5,2,299.637,2.90084388e+10,open_circle,399.0,872.0,2.7616,6.96202532e+08,Langmuir_probe_analysis_reported_elsewhere,radial_symmetry_and_axial_sin_pi_h_over_gap,not_reported_in_article,power_into_matching_network_not_absorbed_power,false,false,measured_volume_average_electron_state_conditioning_input
Figure 11,6.5,2,498.474,5.22151899e+10,open_circle,543.0,772.0,2.7616,6.96202532e+08,Langmuir_probe_analysis_reported_elsewhere,radial_symmetry_and_axial_sin_pi_h_over_gap,not_reported_in_article,power_into_matching_network_not_absorbed_power,false,false,measured_volume_average_electron_state_conditioning_input
Figure 11,6.5,2,700.073,7.63502110e+10,open_circle,689.0,668.0,2.7616,6.96202532e+08,Langmuir_probe_analysis_reported_elsewhere,radial_symmetry_and_axial_sin_pi_h_over_gap,not_reported_in_article,power_into_matching_network_not_absorbed_power,false,false,measured_volume_average_electron_state_conditioning_input
Figure 11,6.5,2,861.628,8.95780591e+10,open_circle,806.0,611.0,2.7616,6.96202532e+08,Langmuir_probe_analysis_reported_elsewhere,radial_symmetry_and_axial_sin_pi_h_over_gap,not_reported_in_article,power_into_matching_network_not_absorbed_power,false,false,measured_volume_average_electron_state_conditioning_input
Figure 11,6.5,2,898.910,9.86286920e+10,open_circle,833.0,572.0,2.7616,6.96202532e+08,Langmuir_probe_analysis_reported_elsewhere,radial_symmetry_and_axial_sin_pi_h_over_gap,not_reported_in_article,power_into_matching_network_not_absorbed_power,false,false,measured_volume_average_electron_state_conditioning_input
Figure 11,6.5,10,299.637,1.92616034e+10,filled_square,399.0,914.0,2.7616,6.96202532e+08,Langmuir_probe_analysis_reported_elsewhere,radial_symmetry_and_axial_sin_pi_h_over_gap,not_reported_in_article,power_into_matching_network_not_absorbed_power,false,false,measured_volume_average_electron_state_conditioning_input
Figure 11,6.5,10,498.474,2.78481013e+10,filled_square,543.0,877.0,2.7616,6.96202532e+08,Langmuir_probe_analysis_reported_elsewhere,radial_symmetry_and_axial_sin_pi_h_over_gap,not_reported_in_article,power_into_matching_network_not_absorbed_power,false,false,measured_volume_average_electron_state_conditioning_input
Figure 11,6.5,10,869.913,4.31645570e+10,filled_square,812.0,811.0,2.7616,6.96202532e+08,Langmuir_probe_analysis_reported_elsewhere,radial_symmetry_and_axial_sin_pi_h_over_gap,not_reported_in_article,power_into_matching_network_not_absorbed_power,false,false,measured_volume_average_electron_state_conditioning_input

File: data/experimental/malyshev_1998_lam/figure3_electron_temperature.csv
source_figure,window_to_wafer_gap_cm,pressure_mTorr,tcp_source_power_W,electron_temperature_eV,marker,marker_center_x_px,marker_center_y_px,digitization_power_uncertainty_W,digitization_temperature_uncertainty_eV,measurement_method,reported_measurement_uncertainty,tcp_power_semantics,supports_absorbed_power,supports_wafer_flux,validation_role
Figure 3,11,0.5,32.568,2.32173,open_diamond,143.3,251.8,2.5745,0.01642,optical_emission_spectroscopy,not_reported_in_article,power_into_matching_network_not_absorbed_power,false,false,measured_electron_state_conditioning_input
Figure 3,11,0.5,299.417,2.82038,open_diamond,350.6,160.7,2.5745,0.01642,optical_emission_spectroscopy,not_reported_in_article,power_into_matching_network_not_absorbed_power,false,false,measured_electron_state_conditioning_input
Figure 3,11,0.5,849.079,3.34366,open_diamond,777.6,65.1,2.5745,0.01642,optical_emission_spectroscopy,not_reported_in_article,power_into_matching_network_not_absorbed_power,false,false,measured_electron_state_conditioning_input
Figure 3,11,1,33.855,2.24947,filled_down_triangle,144.3,265.0,2.5745,0.01642,optical_emission_spectroscopy,not_reported_in_article,power_into_matching_network_not_absorbed_power,false,false,measured_electron_state_conditioning_input
Figure 3,11,1,134.776,1.82253,filled_down_triangle,222.7,343.0,2.5745,0.01642,optical_emission_spectroscopy,not_reported_in_article,power_into_matching_network_not_absorbed_power,false,false,measured_electron_state_conditioning_input
Figure 3,11,1,199.783,2.05297,filled_down_triangle,273.2,300.9,2.5745,0.01642,optical_emission_spectroscopy,not_reported_in_article,power_into_matching_network_not_absorbed_power,false,false,measured_electron_state_conditioning_input
Figure 3,11,1,299.546,2.40383,filled_down_triangle,350.7,236.8,2.5745,0.01642,optical_emission_spectroscopy,not_reported_in_article,power_into_matching_network_not_absorbed_power,false,false,measured_electron_state_conditioning_input
Figure 3,11,1,499.329,2.54396,filled_down_triangle,505.9,211.2,2.5745,0.01642,optical_emission_spectroscopy,not_reported_in_article,power_into_matching_network_not_absorbed_power,false,false,measured_electron_state_conditioning_input
Figure 3,11,1,699.241,2.85213,filled_down_triangle,661.2,154.9,2.5745,0.01642,optical_emission_spectroscopy,not_reported_in_article,power_into_matching_network_not_absorbed_power,false,false,measured_electron_state_conditioning_input
Figure 3,11,1,859.248,2.80779,filled_down_triangle,785.5,163.0,2.5745,0.01642,optical_emission_spectroscopy,not_reported_in_article,power_into_matching_network_not_absorbed_power,false,false,measured_electron_state_conditioning_input
Figure 3,11,2,34.627,2.04202,open_circle,144.9,302.9,2.5745,0.01642,optical_emission_spectroscopy,not_reported_in_article,power_into_matching_network_not_absorbed_power,false,false,measured_electron_state_conditioning_input
Figure 3,11,2,98.991,1.85482,open_circle,194.9,337.1,2.5745,0.01642,optical_emission_spectroscopy,not_reported_in_article,power_into_matching_network_not_absorbed_power,false,false,measured_electron_state_conditioning_input
Figure 3,11,2,148.936,1.85482,open_circle,233.7,337.1,2.5745,0.01642,optical_emission_spectroscopy,not_reported_in_article,power_into_matching_network_not_absorbed_power,false,false,measured_electron_state_conditioning_input
Figure 3,11,2,199.011,1.86851,open_circle,272.6,334.6,2.5745,0.01642,optical_emission_spectroscopy,not_reported_in_article,power_into_matching_network_not_absorbed_power,false,false,measured_electron_state_conditioning_input
Figure 3,11,2,298.388,2.06611,open_circle,349.8,298.5,2.5745,0.01642,optical_emission_spectroscopy,not_reported_in_article,power_into_matching_network_not_absorbed_power,false,false,measured_electron_state_conditioning_input
Figure 3,11,2,498.557,2.30640,open_circle,505.3,254.6,2.5745,0.01642,optical_emission_spectroscopy,not_reported_in_article,power_into_matching_network_not_absorbed_power,false,false,measured_electron_state_conditioning_input
Figure 3,11,2,698.469,2.33213,open_circle,660.6,249.9,2.5745,0.01642,optical_emission_spectroscopy,not_reported_in_article,power_into_matching_network_not_absorbed_power,false,false,measured_electron_state_conditioning_input
Figure 3,11,2,868.516,2.43941,open_circle,792.7,230.3,2.5745,0.01642,optical_emission_spectroscopy,not_reported_in_article,power_into_matching_network_not_absorbed_power,false,false,measured_electron_state_conditioning_input
Figure 3,11,10,38.875,1.31566,filled_square,148.2,435.6,2.5745,0.01642,optical_emission_spectroscopy,not_reported_in_article,power_into_matching_network_not_absorbed_power,false,false,measured_electron_state_conditioning_input
Figure 3,11,10,99.119,1.37368,filled_square,195.0,425.0,2.5745,0.01642,optical_emission_spectroscopy,not_reported_in_article,power_into_matching_network_not_absorbed_power,false,false,measured_electron_state_conditioning_input
Figure 3,11,10,149.966,1.46947,filled_square,234.5,407.5,2.5745,0.01642,optical_emission_spectroscopy,not_reported_in_article,power_into_matching_network_not_absorbed_power,false,false,measured_electron_state_conditioning_input
Figure 3,11,10,200.169,1.49082,filled_square,273.5,403.6,2.5745,0.01642,optical_emission_spectroscopy,not_reported_in_article,power_into_matching_network_not_absorbed_power,false,false,measured_electron_state_conditioning_input
Figure 3,11,10,299.932,1.55979,filled_square,351.0,391.0,2.5745,0.01642,optical_emission_spectroscopy,not_reported_in_article,power_into_matching_network_not_absorbed_power,false,false,measured_electron_state_conditioning_input
Figure 3,11,10,499.329,1.66105,filled_square,505.9,372.5,2.5745,0.01642,optical_emission_spectroscopy,not_reported_in_article,power_into_matching_network_not_absorbed_power,false,false,measured_electron_state_conditioning_input
Figure 3,11,10,599.736,1.76122,filled_square,583.9,354.2,2.5745,0.01642,optical_emission_spectroscopy,not_reported_in_article,power_into_matching_network_not_absorbed_power,false,false,measured_electron_state_conditioning_input
Figure 3,11,10,698.984,1.74863,filled_square,661.0,356.5,2.5745,0.01642,optical_emission_spectroscopy,not_reported_in_article,power_into_matching_network_not_absorbed_power,false,false,measured_electron_state_conditioning_input
Figure 3,11,10,798.747,1.70484,filled_square,738.5,364.5,2.5745,0.01642,optical_emission_spectroscopy,not_reported_in_article,power_into_matching_network_not_absorbed_power,false,false,measured_electron_state_conditioning_input
Figure 3,11,10,890.142,1.93747,filled_square,809.5,322.0,2.5745,0.01642,optical_emission_spectroscopy,not_reported_in_article,power_into_matching_network_not_absorbed_power,false,false,measured_electron_state_conditioning_input
Figure 3,11,20,100.020,1.28008,open_up_triangle,195.7,442.1,2.5745,0.01642,optical_emission_spectroscopy,not_reported_in_article,power_into_matching_network_not_absorbed_power,false,false,measured_electron_state_conditioning_input
Figure 3,11,20,149.837,1.30855,open_up_triangle,234.4,436.9,2.5745,0.01642,optical_emission_spectroscopy,not_reported_in_article,power_into_matching_network_not_absorbed_power,false,false,measured_electron_state_conditioning_input
Figure 3,11,20,199.912,1.29596,open_up_triangle,273.3,439.2,2.5745,0.01642,optical_emission_spectroscopy,not_reported_in_article,power_into_matching_network_not_absorbed_power,false,false,measured_electron_state_conditioning_input
Figure 3,11,20,299.675,1.39175,open_up_triangle,350.8,421.7,2.5745,0.01642,optical_emission_spectroscopy,not_reported_in_article,power_into_matching_network_not_absorbed_power,false,false,measured_electron_state_conditioning_input
Figure 3,11,20,499.329,1.47714,open_up_triangle,505.9,406.1,2.5745,0.01642,optical_emission_spectroscopy,not_reported_in_article,power_into_matching_network_not_absorbed_power,false,false,measured_electron_state_conditioning_input
Figure 3,11,20,699.499,1.58059,open_up_triangle,661.4,387.2,2.5745,0.01642,optical_emission_spectroscopy,not_reported_in_article,power_into_matching_network_not_absorbed_power,false,false,measured_electron_state_conditioning_input
Figure 3,11,20,899.282,1.64080,open_up_triangle,816.6,376.2,2.5745,0.01642,optical_emission_spectroscopy,not_reported_in_article,power_into_matching_network_not_absorbed_power,false,false,measured_electron_state_conditioning_input
Figure 3,6.5,0.5,50.847,2.96274,open_diamond,157.5,674.5,2.5745,0.01642,optical_emission_spectroscopy,not_reported_in_article,power_into_matching_network_not_absorbed_power,false,false,measured_electron_state_conditioning_input
Figure 3,6.5,0.5,700.271,3.59495,open_diamond,662.0,559.0,2.5745,0.01642,optical_emission_spectroscopy,not_reported_in_article,power_into_matching_network_not_absorbed_power,false,false,measured_electron_state_conditioning_input
Figure 3,6.5,0.5,899.797,3.77832,open_diamond,817.0,525.5,2.5745,0.01642,optical_emission_spectroscopy,not_reported_in_article,power_into_matching_network_not_absorbed_power,false,false,measured_electron_state_conditioning_input
Figure 3,6.5,1,50.847,2.49364,filled_down_triangle,157.5,760.2,2.5745,0.01642,optical_emission_spectroscopy,not_reported_in_article,power_into_matching_network_not_absorbed_power,false,false,measured_electron_state_conditioning_input
Figure 3,6.5,1,101.050,2.49474,filled_down_triangle,196.5,760.0,2.5745,0.01642,optical_emission_spectroscopy,not_reported_in_article,power_into_matching_network_not_absorbed_power,false,false,measured_electron_state_conditioning_input
Figure 3,6.5,1,700.271,3.21179,filled_down_triangle,662.0,629.0,2.5745,0.01642,optical_emission_spectroscopy,not_reported_in_article,power_into_matching_network_not_absorbed_power,false,false,measured_electron_state_conditioning_input
Figure 3,6.5,1,899.797,3.64312,filled_down_triangle,817.0,550.2,2.5745,0.01642,optical_emission_spectroscopy,not_reported_in_article,power_into_matching_network_not_absorbed_power,false,false,measured_electron_state_conditioning_input
Figure 3,6.5,1,899.668,3.25065,filled_down_triangle,816.9,621.9,2.5745,0.01642,optical_emission_spectroscopy,not_reported_in_article,power_into_matching_network_not_absorbed_power,false,false,measured_electron_state_conditioning_input
Figure 3,6.5,2,24.715,2.08147,open_circle,137.2,835.5,2.5745,0.01642,optical_emission_spectroscopy,not_reported_in_article,power_into_matching_network_not_absorbed_power,false,false,measured_electron_state_conditioning_input
Figure 3,6.5,2,38.360,2.33381,open_circle,147.8,789.4,2.5745,0.01642,optical_emission_spectroscopy,not_reported_in_article,power_into_matching_network_not_absorbed_power,false,false,measured_electron_state_conditioning_input
Figure 3,6.5,2,74.919,2.22653,open_circle,176.2,809.0,2.5745,0.01642,optical_emission_spectroscopy,not_reported_in_article,power_into_matching_network_not_absorbed_power,false,false,measured_electron_state_conditioning_input
Figure 3,6.5,2,175.068,2.28674,open_circle,254.0,798.0,2.5745,0.01642,optical_emission_spectroscopy,not_reported_in_article,power_into_matching_network_not_absorbed_power,false,false,measured_electron_state_conditioning_input
Figure 3,6.5,2,238.787,2.15592,open_circle,303.5,821.9,2.5745,0.01642,optical_emission_spectroscopy,not_reported_in_article,power_into_matching_network_not_absorbed_power,false,false,measured_electron_state_conditioning_input
Figure 3,6.5,2,349.878,2.41701,open_circle,389.8,774.2,2.5745,0.01642,optical_emission_spectroscopy,not_reported_in_article,power_into_matching_network_not_absorbed_power,false,false,measured_electron_state_conditioning_input
Figure 3,6.5,2,499.458,2.51225,open_circle,506.0,756.8,2.5745,0.01642,optical_emission_spectroscopy,not_reported_in_article,power_into_matching_network_not_absorbed_power,false,false,measured_electron_state_conditioning_input
Figure 3,6.5,2,699.499,2.80728,open_circle,661.4,702.9,2.5745,0.01642,optical_emission_spectroscopy,not_reported_in_article,power_into_matching_network_not_absorbed_power,false,false,measured_electron_state_conditioning_input
Figure 3,6.5,2,899.282,2.62392,open_circle,816.6,736.4,2.5745,0.01642,optical_emission_spectroscopy,not_reported_in_article,power_into_matching_network_not_absorbed_power,false,false,measured_electron_state_conditioning_input
Figure 3,6.5,10,25.102,1.75853,filled_square,137.5,894.5,2.5745,0.01642,optical_emission_spectroscopy,not_reported_in_article,power_into_matching_network_not_absorbed_power,false,false,measured_electron_state_conditioning_input
Figure 3,6.5,10,41.707,1.67040,filled_square,150.4,910.6,2.5745,0.01642,optical_emission_spectroscopy,not_reported_in_article,power_into_matching_network_not_absorbed_power,false,false,measured_electron_state_conditioning_input
Figure 3,6.5,10,95.644,1.58282,filled_square,192.3,926.6,2.5745,0.01642,optical_emission_spectroscopy,not_reported_in_article,power_into_matching_network_not_absorbed_power,false,false,measured_electron_state_conditioning_input
Figure 3,6.5,10,150.610,1.58665,filled_square,235.0,925.9,2.5745,0.01642,optical_emission_spectroscopy,not_reported_in_article,power_into_matching_network_not_absorbed_power,false,false,measured_electron_state_conditioning_input
Figure 3,6.5,10,200.684,1.66383,filled_square,273.9,911.8,2.5745,0.01642,optical_emission_spectroscopy,not_reported_in_article,power_into_matching_network_not_absorbed_power,false,false,measured_electron_state_conditioning_input
Figure 3,6.5,10,300.576,1.75853,filled_square,351.5,894.5,2.5745,0.01642,optical_emission_spectroscopy,not_reported_in_article,power_into_matching_network_not_absorbed_power,false,false,measured_electron_state_conditioning_input
Figure 3,6.5,10,500.230,1.85486,filled_square,506.6,876.9,2.5745,0.01642,optical_emission_spectroscopy,not_reported_in_article,power_into_matching_network_not_absorbed_power,false,false,measured_electron_state_conditioning_input
Figure 3,6.5,10,700.271,2.13566,filled_square,662.0,825.6,2.5745,0.01642,optical_emission_spectroscopy,not_reported_in_article,power_into_matching_network_not_absorbed_power,false,false,measured_electron_state_conditioning_input
Figure 3,6.5,10,825.136,2.21011,filled_square,759.0,812.0,2.5745,0.01642,optical_emission_spectroscopy,not_reported_in_article,power_into_matching_network_not_absorbed_power,false,false,measured_electron_state_conditioning_input
Figure 3,6.5,10,877.913,2.52758,filled_square,800.0,754.0,2.5745,0.01642,optical_emission_spectroscopy,not_reported_in_article,power_into_matching_network_not_absorbed_power,false,false,measured_electron_state_conditioning_input

File: data/experimental/malyshev_1998_lam/figures7_8_chlorine_dissociation.csv
source_figure,window_to_wafer_gap_cm,pressure_mTorr,tcp_source_power_W,relative_cl2_density_percent,cl2_dissociation_percent,cl2_flow_sccm,rare_gas_flow_sccm,flow_condition,marker,marker_center_x_px,marker_center_y_px,digitization_power_uncertainty_W,digitization_relative_cl2_uncertainty_percentage_point,reported_absolute_density_relative_uncertainty_percent,error_bar_semantics,tcp_power_semantics,supports_absorbed_power,supports_wafer_flux,validation_role
Figure 7,11,10,99.744,107.9602,-7.9602,114,6,normal,filled_square,191.0,139.0,2.4328,0.6965,25,range_between_Ar_and_Xe_reductions_not_sigma,power_into_matching_network_not_absorbed_power,false,false,reactor_dissociation_validation_candidate
Figure 7,11,10,149.616,102.8524,-2.8524,114,6,normal,filled_square,232.0,161.0,2.4328,0.6965,25,range_between_Ar_and_Xe_reductions_not_sigma,power_into_matching_network_not_absorbed_power,false,false,reactor_dissociation_validation_candidate
Figure 7,11,10,200.704,99.8342,0.1658,114,6,normal,filled_square,274.0,174.0,2.4328,0.6965,25,range_between_Ar_and_Xe_reductions_not_sigma,power_into_matching_network_not_absorbed_power,false,false,reactor_dissociation_validation_candidate
Figure 7,11,10,300.448,103.3167,-3.3167,114,6,normal,filled_square,356.0,159.0,2.4328,0.6965,25,range_between_Ar_and_Xe_reductions_not_sigma,power_into_matching_network_not_absorbed_power,false,false,reactor_dissociation_validation_candidate
Figure 7,11,10,499.936,91.9403,8.0597,114,6,normal,filled_square,520.0,208.0,2.4328,0.6965,25,range_between_Ar_and_Xe_reductions_not_sigma,power_into_matching_network_not_absorbed_power,false,false,reactor_dissociation_validation_candidate
Figure 7,11,10,600.896,103.0846,-3.0846,114,6,normal,filled_square,603.0,160.0,2.4328,0.6965,25,range_between_Ar_and_Xe_reductions_not_sigma,power_into_matching_network_not_absorbed_power,false,false,reactor_dissociation_validation_candidate
Figure 7,11,10,700.640,82.8856,17.1144,114,6,normal,filled_square,685.0,247.0,2.4328,0.6965,25,range_between_Ar_and_Xe_reductions_not_sigma,power_into_matching_network_not_absorbed_power,false,false,reactor_dissociation_validation_candidate
Figure 7,11,10,800.384,55.0249,44.9751,114,6,normal,filled_square,767.0,367.0,2.4328,0.6965,25,range_between_Ar_and_Xe_reductions_not_sigma,power_into_matching_network_not_absorbed_power,false,false,reactor_dissociation_validation_candidate
Figure 7,11,10,900.128,81.0282,18.9718,114,6,normal,filled_square,849.0,255.0,2.4328,0.6965,25,range_between_Ar_and_Xe_reductions_not_sigma,power_into_matching_network_not_absorbed_power,false,false,reactor_dissociation_validation_candidate
Figure 7,11,2,149.616,91.9403,8.0597,114,6,normal,open_circle,232.0,208.0,2.4328,0.6965,25,range_between_Ar_and_Xe_reductions_not_sigma,power_into_matching_network_not_absorbed_power,false,false,reactor_dissociation_validation_candidate
Figure 7,11,2,300.448,68.9552,31.0448,114,6,normal,open_circle,356.0,307.0,2.4328,0.6965,25,range_between_Ar_and_Xe_reductions_not_sigma,power_into_matching_network_not_absorbed_power,false,false,reactor_dissociation_validation_candidate
Figure 7,11,2,499.936,56.8823,43.1177,114,6,normal,open_circle,520.0,359.0,2.4328,0.6965,25,range_between_Ar_and_Xe_reductions_not_sigma,power_into_matching_network_not_absorbed_power,false,false,reactor_dissociation_validation_candidate
Figure 7,11,2,700.640,42.0232,57.9768,114,6,normal,open_circle,685.0,423.0,2.4328,0.6965,25,range_between_Ar_and_Xe_reductions_not_sigma,power_into_matching_network_not_absorbed_power,false,false,reactor_dissociation_validation_candidate
Figure 7,11,2,867.286,28.7894,71.2106,114,6,normal,open_circle,822.0,480.0,2.4328,0.6965,25,range_between_Ar_and_Xe_reductions_not_sigma,power_into_matching_network_not_absorbed_power,false,false,reactor_dissociation_validation_candidate
Figure 7,11,1,149.616,74.9917,25.0083,57,3,normal,filled_down_triangle,232.0,281.0,2.4328,0.6965,25,range_between_Ar_and_Xe_reductions_not_sigma,power_into_matching_network_not_absorbed_power,false,false,reactor_dissociation_validation_candidate
Figure 7,11,1,300.448,65.0083,34.9917,57,3,normal,filled_down_triangle,356.0,324.0,2.4328,0.6965,25,range_between_Ar_and_Xe_reductions_not_sigma,power_into_matching_network_not_absorbed_power,false,false,reactor_dissociation_validation_candidate
Figure 7,11,1,499.936,36.9154,63.0846,57,3,normal,filled_down_triangle,520.0,445.0,2.4328,0.6965,25,range_between_Ar_and_Xe_reductions_not_sigma,power_into_matching_network_not_absorbed_power,false,false,reactor_dissociation_validation_candidate
Figure 7,11,1,700.640,29.9502,70.0498,57,3,normal,filled_down_triangle,685.0,475.0,2.4328,0.6965,25,range_between_Ar_and_Xe_reductions_not_sigma,power_into_matching_network_not_absorbed_power,false,false,reactor_dissociation_validation_candidate
Figure 7,11,1,850.256,25.0746,74.9254,57,3,normal,filled_down_triangle,808.0,496.0,2.4328,0.6965,25,range_between_Ar_and_Xe_reductions_not_sigma,power_into_matching_network_not_absorbed_power,false,false,reactor_dissociation_validation_candidate
Figure 7,11,0.5,300.448,45.0415,54.9585,38,2,normal,open_diamond,356.0,410.0,2.4328,0.6965,25,range_between_Ar_and_Xe_reductions_not_sigma,power_into_matching_network_not_absorbed_power,false,false,reactor_dissociation_validation_candidate
Figure 7,11,0.5,850.256,19.9668,80.0332,38,2,normal,open_diamond,808.0,518.0,2.4328,0.6965,25,range_between_Ar_and_Xe_reductions_not_sigma,power_into_matching_network_not_absorbed_power,false,false,reactor_dissociation_validation_candidate
Figure 8,6.5,10,150.639,91.2343,8.7657,114,6,normal,filled_square,233.0,220.0,2.4297,0.8050,25,range_between_Ar_and_Xe_reductions_not_sigma,power_into_matching_network_not_absorbed_power,false,false,reactor_dissociation_validation_candidate
Figure 8,6.5,10,200.448,92.5760,7.4240,114,6,normal,filled_square,274.0,215.0,2.4297,0.8050,25,range_between_Ar_and_Xe_reductions_not_sigma,power_into_matching_network_not_absorbed_power,false,false,reactor_dissociation_validation_candidate
Figure 8,6.5,10,300.064,92.8444,7.1556,114,6,normal,filled_square,356.0,214.0,2.4297,0.8050,25,range_between_Ar_and_Xe_reductions_not_sigma,power_into_matching_network_not_absorbed_power,false,false,reactor_dissociation_validation_candidate
Figure 8,6.5,10,499.297,90.6977,9.3023,114,6,normal,filled_square,520.0,222.0,2.4297,0.8050,25,range_between_Ar_and_Xe_reductions_not_sigma,power_into_matching_network_not_absorbed_power,false,false,reactor_dissociation_validation_candidate
Figure 8,6.5,10,699.744,76.4758,23.5242,114,6,normal,filled_square,685.0,275.0,2.4297,0.8050,25,range_between_Ar_and_Xe_reductions_not_sigma,power_into_matching_network_not_absorbed_power,false,false,reactor_dissociation_validation_candidate
Figure 8,6.5,10,824.872,54.2039,45.7961,114,6,normal,filled_square,788.0,358.0,2.4297,0.8050,25,range_between_Ar_and_Xe_reductions_not_sigma,power_into_matching_network_not_absorbed_power,false,false,reactor_dissociation_validation_candidate
Figure 8,6.5,10,879.540,63.8640,36.1360,114,6,normal,filled_square,833.0,322.0,2.4297,0.8050,25,range_between_Ar_and_Xe_reductions_not_sigma,power_into_matching_network_not_absorbed_power,false,false,reactor_dissociation_validation_candidate
Figure 8,6.5,10,499.297,85.0626,14.9374,38,2,one_third_flow,open_square,520.0,243.0,2.4297,0.8050,25,range_between_Ar_and_Xe_reductions_not_sigma,power_into_matching_network_not_absorbed_power,false,false,diagnostic_flow_check
Figure 8,6.5,2,349.872,82.9159,17.0841,114,6,normal,open_circle,397.0,251.0,2.4297,0.8050,25,range_between_Ar_and_Xe_reductions_not_sigma,power_into_matching_network_not_absorbed_power,false,false,reactor_dissociation_validation_candidate
Figure 8,6.5,2,499.297,72.9875,27.0125,114,6,normal,open_circle,520.0,288.0,2.4297,0.8050,25,range_between_Ar_and_Xe_reductions_not_sigma,power_into_matching_network_not_absorbed_power,false,false,reactor_dissociation_validation_candidate
Figure 8,6.5,2,699.744,66.0107,33.9893,114,6,normal,open_circle,685.0,314.0,2.4297,0.8050,25,range_between_Ar_and_Xe_reductions_not_sigma,power_into_matching_network_not_absorbed_power,false,false,reactor_dissociation_validation_candidate
Figure 8,6.5,2,900.192,48.8372,51.1628,114,6,normal,open_circle,850.0,378.0,2.4297,0.8050,25,range_between_Ar_and_Xe_reductions_not_sigma,power_into_matching_network_not_absorbed_power,false,false,reactor_dissociation_validation_candidate
Figure 8,6.5,1,150.639,82.1109,17.8891,57,3,normal,filled_down_triangle,233.0,254.0,2.4297,0.8050,25,range_between_Ar_and_Xe_reductions_not_sigma,power_into_matching_network_not_absorbed_power,false,false,reactor_dissociation_validation_candidate
Figure 8,6.5,1,699.744,44.0072,55.9928,57,3,normal,filled_down_triangle,685.0,396.0,2.4297,0.8050,25,range_between_Ar_and_Xe_reductions_not_sigma,power_into_matching_network_not_absorbed_power,false,false,reactor_dissociation_validation_candidate
Figure 8,6.5,1,850.384,39.9821,60.0179,57,3,normal,filled_down_triangle,809.0,411.0,2.4297,0.8050,25,range_between_Ar_and_Xe_reductions_not_sigma,power_into_matching_network_not_absorbed_power,false,false,reactor_dissociation_validation_candidate
Figure 8,6.5,0.5,699.744,34.0787,65.9213,38,2,normal,open_diamond,685.0,433.0,2.4297,0.8050,25,range_between_Ar_and_Xe_reductions_not_sigma,power_into_matching_network_not_absorbed_power,false,false,reactor_dissociation_validation_candidate
Figure 8,6.5,0.5,840.665,31.9320,68.0680,38,2,normal,open_diamond,801.0,441.0,2.4297,0.8050,25,range_between_Ar_and_Xe_reductions_not_sigma,power_into_matching_network_not_absorbed_power,false,false,reactor_dissociation_validation_candidate
