Repository: sdelaurentiis123/plasma-etching-code

# petch — a fast, differentiable 3D plasma-etch simulator

**The only open-source GPU-accelerated, differentiable feature-scale plasma-etch simulator** —
and on the same GPU it runs **~14× faster than ViennaPS** (the open-source SOTA) at matched accuracy.

Level-set surface evolution + Monte-Carlo / radiosity flux transport + SF₆/O₂ surface chemistry,
with the flux and level-set kernels written in [NVIDIA Warp](https://github.com/NVIDIA/warp) — so the
whole pipeline is GPU-resident **and** autodifferentiable in one substrate. Runs on an NVIDIA GPU
(fast) or on CPU / Apple Silicon (portable, slower) with the *same code*.

## Headline numbers

**Speed — same RTX 3090, both engines warmed, matched etch depth, swept across aspect ratios:**

| hole Ø | aspect ratio | ViennaPS-GPU (OptiX RT-core) | **petch** | speedup |
|---|---|---|---|---|
| 4 µm | 2.1 | 19.4 s | **1.30 s** | **14.9×** |
| 6 µm | 1.6 | 22.7 s | **1.61 s** | **14.1×** |
| 8 µm | 1.2 | 25.8 s | **1.82 s** | **14.1×** |

(Conservative — petch etched slightly *deeper*, i.e. more work. Reproduce: `scripts/vps_sweep.py`.)

- **As accurate as ViennaPS**: replicates every ViennaPS mechanism (Belen coupled coverages, exact
  Russian-roulette weighted neutral transport, coverage-dependent sticking, 1-neighbour flux
  smoothing); 3D ARDE rmse **0.05–0.08** vs depth-resolved ViennaPS, 2D rmse **0.016** parameter-free.
- **Differentiable** end-to-end (`wp.Tape`): gradient-based inverse design of process recipes — which
  ViennaPS cannot do.

# Metzler 2016 cyclic C4F8/Ar-ion Si and SiO2 surface board

Primary source: D. Metzler, *High Precision Plasma Etch for Pattern
Transfer: Towards Fluorocarbon Based Atomic Layer Etching*, PhD thesis,
University of Maryland (2016).  The official repository record is
[DRUM b01bb413](https://drum.lib.umd.edu/items/b01bb413-6152-492a-98ec-0abe752ea240).

## What is measured

The experiment separates precursor supply from ion activation:

1. deposit a C4F8-derived fluorocarbon film;
2. deplete the precursor for 12 s;
3. expose the film/substrate stack to low-energy ions from a steady Ar
   plasma.

The reported reactor condition was 200 W ICP power, 10 mTorr, 50 sccm Ar,
and a 10 °C sample.  Biases of approximately -5 to -15 V produced nominal
maximum ion energies of 20--30 eV.

`figures6_5_6_6_cyclic_depth.csv` contains all 42 measured markers from:

- Figure 6.5: Si and SiO2 removal per cycle versus deposited C4F8-film
  thickness at 20, 25, and 30 eV for a 40 s ion step;
- Figure 6.6: Si and SiO2 removal per cycle versus 20, 40, and 60 s ion
  steps at 25 and 30 eV for a nominal 5 Å deposited film.

The source raster has two open Si markers at the same 40 s/30 eV condition
in Figure 6.6.  Both are retained as plotted replicates.  No experimental
error bars or statistical semantics are reported; the CSV's uncertainty is
digitization placement only.

`figure6_9_cycle_averaged_yield.csv` contains all 25 markers from Metzler's
own ion-normalized surface-response plot:

- panel (a): Si and SiO2 removal per incident Ar ion versus fluorine in the
  deposited film per incident Ar ion at 25 eV and a 40 s ion step;
- panel (b): the same ratios at 25 and 30 eV for a nominal 5 Å film while the
  ion step changes from 20 to 60 s.

The direct response is especially useful because both axes share the same
incident-ion denominator.  It constrains the fluorine-supply versus
ion-capacity closure without requiring us to invent an absolute current for
this reactor.  A paired crosswalk with Figure 6.6 does recover a
**density-conditioned, author-normalized total ion fluence** for each repeated
5 Å condition:

`fluence = absolute depth * substrate number density / plotted units-per-ion`.

That inference is audited in
`results/curated/metzler_2016_boundary_crosswalk/audit.json`.  For SiO2, the
six reconstructed values scale with 20/40/60 s to within 2% inside each
nominal energy, a strong internal consistency check.  It is not an
independently measured wafer current: Figure 6.9 is source-derived, the PECVD
oxide density is not reported, and Si and SiO2 were separate samples/runs.
The source also does not report enough details of its film-to-F conversion to
promote the optical film thickness to an independently measured atom
inventory.

`figures6_14_6_15_xps_cycle_state.csv` contains all 32 markers from the XPS
trajectories at 0, 5, 15, and 40 s during the 25 eV ion step:

- the film F/C ratio derived from its C 1s components;
- `delta F/C`, the source's difference between F/C obtained from the C 1s
  and F 1s/C 1s ratios and its relative proxy for F in the substrate;
- the CFx C 1s and F 1s intensities.

The contrast between 5 and 11 Å films is a model-form gate.  The thin film
rapidly loses C-bound fluorine while `delta F/C` rises above one; the thick
film defluorinates but its substrate proxy remains below roughly 0.06.  A
single well-mixed film reservoir with no finite transfer/mixing depth cannot
reproduce both trajectories.

File: data/experimental/metzler_2016/figure6_9_cycle_averaged_yield.csv
source_figure,panel,energy_eV,substrate,sweep_variable,deposited_fc_thickness_A,etch_step_s,fluorine_per_incident_ion,substrate_units_per_incident_ion,substrate_unit_semantics,replicate,marker_fill,marker_center_x_px,marker_center_y_px,digitization_uncertainty_ratio,experimental_uncertainty_reported,source_derived_normalization,supports_wafer_flux_reconstruction,boundary_evidence_tier,observation_id,source_pdf_sha256
Figure 6.9,6.9a,25,SiO2,deposited_fc_thickness_3_to_11_A,,40.0,0.0008920,0.0003210,SiO2_formula_units_per_Ar_ion,1,filled,1015.5,903.5,0.00002,false,author_cycle_average_from_removed_atoms_and_incident_ions;F_numerator_from_deposited_FC_film,false,A_direct_surface_response_source_derived,metzler_yield_001,ea5701d0bcf67b56403625253f7bb619c0e3e3a5e0a9cfd2ff6f1e435fa90f62
Figure 6.9,6.9a,25,SiO2,deposited_fc_thickness_3_to_11_A,,40.0,0.0010280,0.0004909,SiO2_formula_units_per_Ar_ion,1,filled,1032.5,881.0,0.00002,false,author_cycle_average_from_removed_atoms_and_incident_ions;F_numerator_from_deposited_FC_film,false,A_direct_surface_response_source_derived,metzler_yield_002,ea5701d0bcf67b56403625253f7bb619c0e3e3a5e0a9cfd2ff6f1e435fa90f62
Figure 6.9,6.9a,25,SiO2,deposited_fc_thickness_3_to_11_A,,40.0,0.0013560,0.0006231,SiO2_formula_units_per_Ar_ion,1,filled,1073.5,863.5,0.00002,false,author_cycle_average_from_removed_atoms_and_incident_ions;F_numerator_from_deposited_FC_film,false,A_direct_surface_response_source_derived,metzler_yield_003,ea5701d0bcf67b56403625253f7bb619c0e3e3a5e0a9cfd2ff6f1e435fa90f62
Figure 6.9,6.9a,25,SiO2,deposited_fc_thickness_3_to_11_A,,40.0,0.0015120,0.0004343,SiO2_formula_units_per_Ar_ion,1,filled,1093.0,888.5,0.00002,false,author_cycle_average_from_removed_atoms_and_incident_ions;F_numerator_from_deposited_FC_film,false,A_direct_surface_response_source_derived,metzler_yield_004,ea5701d0bcf67b56403625253f7bb619c0e3e3a5e0a9cfd2ff6f1e435fa90f62
Figure 6.9,6.9a,25,SiO2,deposited_fc_thickness_3_to_11_A,,40.0,0.0016920,0.0005476,SiO2_formula_units_per_Ar_ion,1,filled,1115.5,873.5,0.00002,false,author_cycle_average_from_removed_atoms_and_incident_ions;F_numerator_from_deposited_FC_film,false,A_direct_surface_response_source_derived,metzler_yield_005,ea5701d0bcf67b56403625253f7bb619c0e3e3a5e0a9cfd2ff6f1e435fa90f62
Figure 6.9,6.9a,25,SiO2,deposited_fc_thickness_3_to_11_A,,40.0,0.0022280,0.0007326,SiO2_formula_units_per_Ar_ion,1,filled,1182.5,849.0,0.00002,false,author_cycle_average_from_removed_atoms_and_incident_ions;F_numerator_from_deposited_FC_film,false,A_direct_surface_response_source_derived,metzler_yield_006,ea5701d0bcf67b56403625253f7bb619c0e3e3a5e0a9cfd2ff6f1e435fa90f62
Figure 6.9,6.9a,25,SiO2,deposited_fc_thickness_3_to_11_A,,40.0,0.0025440,0.0006533,SiO2_formula_units_per_Ar_ion,1,filled,1222.0,859.5,0.00002,false,author_cycle_average_from_removed_atoms_and_incident_ions;F_numerator_from_deposited_FC_film,false,A_direct_surface_response_source_derived,metzler_yield_007,ea5701d0bcf67b56403625253f7bb619c0e3e3a5e0a9cfd2ff6f1e435fa90f62
Figure 6.9,6.9a,25,Si,deposited_fc_thickness_3_to_11_A,,40.0,0.0009720,0.0013180,Si_atoms_per_Ar_ion,1,filled,1025.5,771.5,0.00002,false,author_cycle_average_from_removed_atoms_and_incident_ions;F_numerator_from_deposited_FC_film,false,A_direct_surface_response_source_derived,metzler_yield_008,ea5701d0bcf67b56403625253f7bb619c0e3e3a5e0a9cfd2ff6f1e435fa90f62
Figure 6.9,6.9a,25,Si,deposited_fc_thickness_3_to_11_A,,40.0,0.0014240,0.0017523,Si_atoms_per_Ar_ion,1,filled,1082.0,714.0,0.00002,false,author_cycle_average_from_removed_atoms_and_incident_ions;F_numerator_from_deposited_FC_film,false,A_direct_surface_response_source_derived,metzler_yield_009,ea5701d0bcf67b56403625253f7bb619c0e3e3a5e0a9cfd2ff6f1e435fa90f62
Figure 6.9,6.9a,25,Si,deposited_fc_thickness_3_to_11_A,,40.0,0.0015240,0.0020015,Si_atoms_per_Ar_ion,1,filled,1094.5,681.0,0.00002,false,author_cycle_average_from_removed_atoms_and_incident_ions;F_numerator_from_deposited_FC_film,false,A_direct_surface_response_source_derived,metzler_yield_010,ea5701d0bcf67b56403625253f7bb619c0e3e3a5e0a9cfd2ff6f1e435fa90f62
Figure 6.9,6.9a,25,Si,deposited_fc_thickness_3_to_11_A,,40.0,0.0022640,0.0026435,Si_atoms_per_Ar_ion,1,filled,1187.0,596.0,0.00002,false,author_cycle_average_from_removed_atoms_and_incident_ions;F_numerator_from_deposited_FC_film,false,A_direct_surface_response_source_derived,metzler_yield_011,ea5701d0bcf67b56403625253f7bb619c0e3e3a5e0a9cfd2ff6f1e435fa90f62
Figure 6.9,6.9a,25,Si,deposited_fc_thickness_3_to_11_A,,40.0,0.0036000,0.0027644,Si_atoms_per_Ar_ion,1,filled,1354.0,580.0,0.00002,false,author_cycle_average_from_removed_atoms_and_incident_ions;F_numerator_from_deposited_FC_film,false,A_direct_surface_response_source_derived,metzler_yield_012,ea5701d0bcf67b56403625253f7bb619c0e3e3a5e0a9cfd2ff6f1e435fa90f62
Figure 6.9,6.9b,25,SiO2,etch_step_length_20_to_60_s,5.0,60.0,0.0011800,0.0005635,SiO2_formula_units_per_Ar_ion,1,filled,1052.5,1752.5,0.00002,false,author_cycle_average_from_removed_atoms_and_incident_ions;F_numerator_from_deposited_FC_film,false,A_direct_surface_response_source_derived,metzler_yield_013,ea5701d0bcf67b56403625253f7bb619c0e3e3a5e0a9cfd2ff6f1e435fa90f62
Figure 6.9,6.9b,25,SiO2,etch_step_length_20_to_60_s,5.0,40.0,0.0017040,0.0005787,SiO2_formula_units_per_Ar_ion,1,filled,1118.0,1750.5,0.00002,false,author_cycle_average_from_removed_atoms_and_incident_ions;F_numerator_from_deposited_FC_film,false,A_direct_surface_response_source_derived,metzler_yield_014,ea5701d0bcf67b56403625253f7bb619c0e3e3a5e0a9cfd2ff6f1e435fa90f62
Figure 6.9,6.9b,25,SiO2,etch_step_length_20_to_60_s,5.0,20.0,0.0037200,0.0004955,SiO2_formula_units_per_Ar_ion,1,filled,1370.0,1761.5,0.00002,false,author_cycle_average_from_removed_atoms_and_incident_ions;F_numerator_from_deposited_FC_film,false,A_direct_surface_response_source_derived,metzler_yield_015,ea5701d0bcf67b56403625253f7bb619c0e3e3a5e0a9cfd2ff6f1e435fa90f62
Figure 6.9,6.9b,30,SiO2,etch_step_length_20_to_60_s,5.0,60.0,0.0009040,0.0008396,SiO2_formula_units_per_Ar_ion,1,open,1018.0,1716.0,0.00002,false,author_cycle_average_from_removed_atoms_and_incident_ions;F_numerator_from_deposited_FC_film,false,A_direct_surface_response_source_derived,metzler_yield_016,ea5701d0bcf67b56403625253f7bb619c0e3e3a5e0a9cfd2ff6f1e435fa90f62
Figure 6.9,6.9b,30,SiO2,etch_step_length_20_to_60_s,5.0,40.0,0.0014280,0.0014032,SiO2_formula_units_per_Ar_ion,1,open,1083.5,1641.5,0.00002,false,author_cycle_average_from_removed_atoms_and_incident_ions;F_numerator_from_deposited_FC_film,false,A_direct_surface_response_source_derived,metzler_yield_017,ea5701d0bcf67b56403625253f7bb619c0e3e3a5e0a9cfd2ff6f1e435fa90f62
Figure 6.9,6.9b,30,SiO2,etch_step_length_20_to_60_s,5.0,20.0,0.0031360,0.0016415,SiO2_formula_units_per_Ar_ion,1,open,1297.0,1610.0,0.00002,false,author_cycle_average_from_removed_atoms_and_incident_ions;F_numerator_from_deposited_FC_film,false,A_direct_surface_response_source_derived,metzler_yield_018,ea5701d0bcf67b56403625253f7bb619c0e3e3a5e0a9cfd2ff6f1e435fa90f62
Figure 6.9,6.9b,25,Si,etch_step_length_20_to_60_s,5.0,60.0,0.0010400,0.0003480,Si_atoms_per_Ar_ion,1,filled,1035.0,1781.0,0.00002,false,author_cycle_average_from_removed_atoms_and_incident_ions;F_numerator_from_deposited_FC_film,false,A_direct_surface_response_source_derived,metzler_yield_019,ea5701d0bcf67b56403625253f7bb619c0e3e3a5e0a9cfd2ff6f1e435fa90f62
Figure 6.9,6.9b,25,Si,etch_step_length_20_to_60_s,5.0,40.0,0.0016480,0.0014826,Si_atoms_per_Ar_ion,1,filled,1111.0,1631.0,0.00002,false,author_cycle_average_from_removed_atoms_and_incident_ions;F_numerator_from_deposited_FC_film,false,A_direct_surface_response_source_derived,metzler_yield_020,ea5701d0bcf67b56403625253f7bb619c0e3e3a5e0a9cfd2ff6f1e435fa90f62
Figure 6.9,6.9b,25,Si,etch_step_length_20_to_60_s,5.0,20.0,0.0029280,0.0022542,Si_atoms_per_Ar_ion,1,filled,1271.0,1529.0,0.00002,false,author_cycle_average_from_removed_atoms_and_incident_ions;F_numerator_from_deposited_FC_film,false,A_direct_surface_response_source_derived,metzler_yield_021,ea5701d0bcf67b56403625253f7bb619c0e3e3a5e0a9cfd2ff6f1e435fa90f62
Figure 6.9,6.9b,30,Si,etch_step_length_20_to_60_s,5.0,60.0,0.0008920,0.0007375,Si_atoms_per_Ar_ion,1,open,1016.5,1729.5,0.00002,false,author_cycle_average_from_removed_atoms_and_incident_ions;F_numerator_from_deposited_FC_film,false,A_direct_surface_response_source_derived,metzler_yield_022,ea5701d0bcf67b56403625253f7bb619c0e3e3a5e0a9cfd2ff6f1e435fa90f62
Figure 6.9,6.9b,30,Si,etch_step_length_20_to_60_s,5.0,40.0,0.0016480,0.0017663,Si_atoms_per_Ar_ion,1,open,1111.0,1593.5,0.00002,false,author_cycle_average_from_removed_atoms_and_incident_ions;F_numerator_from_deposited_FC_film,false,A_direct_surface_response_source_derived,metzler_yield_023,ea5701d0bcf67b56403625253f7bb619c0e3e3a5e0a9cfd2ff6f1e435fa90f62
Figure 6.9,6.9b,30,Si,etch_step_length_20_to_60_s,5.0,40.0,0.0017480,0.0019365,Si_atoms_per_Ar_ion,2,open,1123.5,1571.0,0.00002,false,author_cycle_average_from_removed_atoms_and_incident_ions;F_numerator_from_deposited_FC_film,false,A_direct_surface_response_source_derived,metzler_yield_024,ea5701d0bcf67b56403625253f7bb619c0e3e3a5e0a9cfd2ff6f1e435fa90f62
Figure 6.9,6.9b,30,Si,etch_step_length_20_to_60_s,5.0,20.0,0.0042160,0.0034002,Si_atoms_per_Ar_ion,1,open,1432.0,1377.5,0.00002,false,author_cycle_average_from_removed_atoms_and_incident_ions;F_numerator_from_deposited_FC_film,false,A_direct_surface_response_source_derived,metzler_yield_025,ea5701d0bcf67b56403625253f7bb619c0e3e3a5e0a9cfd2ff6f1e435fa90f62

File: data/experimental/metzler_2016/figures6_14_6_15_xps_cycle_state.csv
source_figure,panel,film_thickness_A,energy_eV,etch_step_s,time_s,observable,value,units,marker_center_x_px,marker_center_y_px,digitization_uncertainty,experimental_uncertainty_reported,quantity_semantics,supports_absolute_areal_atom_inventory,boundary_evidence_tier,observation_id,source_pdf_sha256
Figure 6.14,6.14a,5,25,40.0,0.0,film_F_over_C_from_C1s,0.4258,ratio,887.0,667.0,0.01,false,XPS_film_composition_ratio_not_absolute_areal_inventory,false,A_direct_surface_measurement,metzler_xps_001,ea5701d0bcf67b56403625253f7bb619c0e3e3a5e0a9cfd2ff6f1e435fa90f62
Figure 6.14,6.14a,5,25,40.0,5.0,film_F_over_C_from_C1s,0.1571,ratio,954.0,826.0,0.01,false,XPS_film_composition_ratio_not_absolute_areal_inventory,false,A_direct_surface_measurement,metzler_xps_002,ea5701d0bcf67b56403625253f7bb619c0e3e3a5e0a9cfd2ff6f1e435fa90f62
Figure 6.14,6.14a,5,25,40.0,15.0,film_F_over_C_from_C1s,0.1690,ratio,1083.0,819.0,0.01,false,XPS_film_composition_ratio_not_absolute_areal_inventory,false,A_direct_surface_measurement,metzler_xps_003,ea5701d0bcf67b56403625253f7bb619c0e3e3a5e0a9cfd2ff6f1e435fa90f62
Figure 6.14,6.14a,5,25,40.0,40.0,film_F_over_C_from_C1s,0.1369,ratio,1408.0,838.0,0.01,false,XPS_film_composition_ratio_not_absolute_areal_inventory,false,A_direct_surface_measurement,metzler_xps_004,ea5701d0bcf67b56403625253f7bb619c0e3e3a5e0a9cfd2ff6f1e435fa90f62
Figure 6.14,6.14a,5,25,40.0,0.0,delta_F_over_C_substrate_proxy,0.3751,ratio,887.0,697.0,0.01,false,relative_XPS_ratio_not_absolute_substrate_F_inventory,false,A_direct_surface_measurement,metzler_xps_005,ea5701d0bcf67b56403625253f7bb619c0e3e3a5e0a9cfd2ff6f1e435fa90f62
Figure 6.14,6.14a,5,25,40.0,5.0,delta_F_over_C_substrate_proxy,0.3396,ratio,954.0,718.0,0.01,false,relative_XPS_ratio_not_absolute_substrate_F_inventory,false,A_direct_surface_measurement,metzler_xps_006,ea5701d0bcf67b56403625253f7bb619c0e3e3a5e0a9cfd2ff6f1e435fa90f62
Figure 6.14,6.14a,5,25,40.0,15.0,delta_F_over_C_substrate_proxy,0.8229,ratio,1083.0,432.0,0.01,false,relative_XPS_ratio_not_absolute_substrate_F_inventory,false,A_direct_surface_measurement,metzler_xps_007,ea5701d0bcf67b56403625253f7bb619c0e3e3a5e0a9cfd2ff6f1e435fa90f62
Figure 6.14,6.14a,5,25,40.0,40.0,delta_F_over_C_substrate_proxy,1.0747,ratio,1408.0,283.0,0.01,false,relative_XPS_ratio_not_absolute_substrate_F_inventory,false,A_direct_surface_measurement,metzler_xps_008,ea5701d0bcf67b56403625253f7bb619c0e3e3a5e0a9cfd2ff6f1e435fa90f62
Figure 6.14,6.14b,5,25,40.0,0.0,CFx_C1s_intensity_kcps,9.2308,kcps,886.0,1470.0,0.10,false,background_sensitive_XPS_peak_intensity,false,A_direct_surface_measurement,metzler_xps_009,ea5701d0bcf67b56403625253f7bb619c0e3e3a5e0a9cfd2ff6f1e435fa90f62
Figure 6.14,6.14b,5,25,40.0,5.0,CFx_C1s_intensity_kcps,3.0769,kcps,951.0,1670.0,0.10,false,background_sensitive_XPS_peak_intensity,false,A_direct_surface_measurement,metzler_xps_010,ea5701d0bcf67b56403625253f7bb619c0e3e3a5e0a9cfd2ff6f1e435fa90f62
Figure 6.14,6.14b,5,25,40.0,15.0,CFx_C1s_intensity_kcps,2.1538,kcps,1081.0,1700.0,0.10,false,background_sensitive_XPS_peak_intensity,false,A_direct_surface_measurement,metzler_xps_011,ea5701d0bcf67b56403625253f7bb619c0e3e3a5e0a9cfd2ff6f1e435fa90f62
Figure 6.14,6.14b,5,25,40.0,40.0,CFx_C1s_intensity_kcps,1.9077,kcps,1407.0,1708.0,0.10,false,background_sensitive_XPS_peak_intensity,false,A_direct_surface_measurement,metzler_xps_012,ea5701d0bcf67b56403625253f7bb619c0e3e3a5e0a9cfd2ff6f1e435fa90f62
Figure 6.14,6.14b,5,25,40.0,0.0,F1s_intensity_kcps,17.4154,kcps,886.0,1204.0,0.10,false,background_sensitive_XPS_peak_intensity,false,A_direct_surface_measurement,metzler_xps_013,ea5701d0bcf67b56403625253f7bb619c0e3e3a5e0a9cfd2ff6f1e435fa90f62
Figure 6.14,6.14b,5,25,40.0,5.0,F1s_intensity_kcps,9.7231,kcps,951.0,1454.0,0.10,false,background_sensitive_XPS_peak_intensity,false,A_direct_surface_measurement,metzler_xps_014,ea5701d0bcf67b56403625253f7bb619c0e3e3a5e0a9cfd2ff6f1e435fa90f62
Figure 6.14,6.14b,5,25,40.0,15.0,F1s_intensity_kcps,12.4000,kcps,1080.0,1367.0,0.10,false,background_sensitive_XPS_peak_intensity,false,A_direct_surface_measurement,metzler_xps_015,ea5701d0bcf67b56403625253f7bb619c0e3e3a5e0a9cfd2ff6f1e435fa90f62
Figure 6.14,6.14b,5,25,40.0,40.0,F1s_intensity_kcps,16.7077,kcps,1407.0,1227.0,0.10,false,background_sensitive_XPS_peak_intensity,false,A_direct_surface_measurement,metzler_xps_016,ea5701d0bcf67b56403625253f7bb619c0e3e3a5e0a9cfd2ff6f1e435fa90f62
Figure 6.15,6.15a,11,25,40.0,0.0,film_F_over_C_from_C1s,0.5039,ratio,895.0,622.0,0.01,false,XPS_film_composition_ratio_not_absolute_areal_inventory,false,A_direct_surface_measurement,metzler_xps_017,ea5701d0bcf67b56403625253f7bb619c0e3e3a5e0a9cfd2ff6f1e435fa90f62
Figure 6.15,6.15a,11,25,40.0,5.0,film_F_over_C_from_C1s,0.3557,ratio,959.0,712.0,0.01,false,XPS_film_composition_ratio_not_absolute_areal_inventory,false,A_direct_surface_measurement,metzler_xps_018,ea5701d0bcf67b56403625253f7bb619c0e3e3a5e0a9cfd2ff6f1e435fa90f62
Figure 6.15,6.15a,11,25,40.0,15.0,film_F_over_C_from_C1s,0.2832,ratio,1084.0,756.0,0.01,false,XPS_film_composition_ratio_not_absolute_areal_inventory,false,A_direct_surface_measurement,metzler_xps_019,ea5701d0bcf67b56403625253f7bb619c0e3e3a5e0a9cfd2ff6f1e435fa90f62
Figure 6.15,6.15a,11,25,40.0,40.0,film_F_over_C_from_C1s,0.1976,ratio,1400.0,808.0,0.01,false,XPS_film_composition_ratio_not_absolute_areal_inventory,false,A_direct_surface_measurement,metzler_xps_020,ea5701d0bcf67b56403625253f7bb619c0e3e3a5e0a9cfd2ff6f1e435fa90f62
Figure 6.15,6.15a,11,25,40.0,0.0,delta_F_over_C_substrate_proxy,0.0313,ratio,895.0,909.0,0.01,false,relative_XPS_ratio_not_absolute_substrate_F_inventory,false,A_direct_surface_measurement,metzler_xps_021,ea5701d0bcf67b56403625253f7bb619c0e3e3a5e0a9cfd2ff6f1e435fa90f62
Figure 6.15,6.15a,11,25,40.0,5.0,delta_F_over_C_substrate_proxy,0.0609,ratio,959.0,891.0,0.01,false,relative_XPS_ratio_not_absolute_substrate_F_inventory,false,A_direct_surface_measurement,metzler_xps_022,ea5701d0bcf67b56403625253f7bb619c0e3e3a5e0a9cfd2ff6f1e435fa90f62
Figure 6.15,6.15a,11,25,40.0,15.0,delta_F_over_C_substrate_proxy,0.0280,ratio,1085.0,911.0,0.01,false,relative_XPS_ratio_not_absolute_substrate_F_inventory,false,A_direct_surface_measurement,metzler_xps_023,ea5701d0bcf67b56403625253f7bb619c0e3e3a5e0a9cfd2ff6f1e435fa90f62
Figure 6.15,6.15a,11,25,40.0,40.0,delta_F_over_C_substrate_proxy,0.0445,ratio,1400.0,901.0,0.01,false,relative_XPS_ratio_not_absolute_substrate_F_inventory,false,A_direct_surface_measurement,metzler_xps_024,ea5701d0bcf67b56403625253f7bb619c0e3e3a5e0a9cfd2ff6f1e435fa90f62
Figure 6.15,6.15b,11,25,40.0,0.0,CFx_C1s_intensity_kcps,9.7541,kcps,893.0,1186.0,0.10,false,background_sensitive_XPS_peak_intensity,false,A_direct_surface_measurement,metzler_xps_025,ea5701d0bcf67b56403625253f7bb619c0e3e3a5e0a9cfd2ff6f1e435fa90f62
Figure 6.15,6.15b,11,25,40.0,5.0,CFx_C1s_intensity_kcps,6.9344,kcps,959.0,1358.0,0.10,false,background_sensitive_XPS_peak_intensity,false,A_direct_surface_measurement,metzler_xps_026,ea5701d0bcf67b56403625253f7bb619c0e3e3a5e0a9cfd2ff6f1e435fa90f62
Figure 6.15,6.15b,11,25,40.0,15.0,CFx_C1s_intensity_kcps,5.7049,kcps,1085.0,1433.0,0.10,false,background_sensitive_XPS_peak_intensity,false,A_direct_surface_measurement,metzler_xps_027,ea5701d0bcf67b56403625253f7bb619c0e3e3a5e0a9cfd2ff6f1e435fa90f62
Figure 6.15,6.15b,11,25,40.0,40.0,CFx_C1s_intensity_kcps,3.8525,kcps,1404.0,1546.0,0.10,false,background_sensitive_XPS_peak_intensity,false,A_direct_surface_measurement,metzler_xps_028,ea5701d0bcf67b56403625253f7bb619c0e3e3a5e0a9cfd2ff6f1e435fa90f62
Figure 6.15,6.15b,11,25,40.0,0.0,F1s_intensity_kcps,10.3607,kcps,895.0,1149.0,0.10,false,background_sensitive_XPS_peak_intensity,false,A_direct_surface_measurement,metzler_xps_029,ea5701d0bcf67b56403625253f7bb619c0e3e3a5e0a9cfd2ff6f1e435fa90f62
Figure 6.15,6.15b,11,25,40.0,5.0,F1s_intensity_kcps,8.0984,kcps,959.0,1287.0,0.10,false,background_sensitive_XPS_peak_intensity,false,A_direct_surface_measurement,metzler_xps_030,ea5701d0bcf67b56403625253f7bb619c0e3e3a5e0a9cfd2ff6f1e435fa90f62
Figure 6.15,6.15b,11,25,40.0,15.0,F1s_intensity_kcps,6.2623,kcps,1085.0,1399.0,0.10,false,background_sensitive_XPS_peak_intensity,false,A_direct_surface_measurement,metzler_xps_031,ea5701d0bcf67b56403625253f7bb619c0e3e3a5e0a9cfd2ff6f1e435fa90f62
Figure 6.15,6.15b,11,25,40.0,40.0,F1s_intensity_kcps,4.6885,kcps,1404.0,1495.0,0.10,false,background_sensitive_XPS_peak_intensity,false,A_direct_surface_measurement,metzler_xps_032,ea5701d0bcf67b56403625253f7bb619c0e3e3a5e0a9cfd2ff6f1e435fa90f62

File: data/experimental/metzler_2016/figures6_5_6_6_cyclic_depth.csv
source_figure,panel,energy_eV,substrate,deposited_fc_thickness_A,etch_step_s,etch_depth_A_per_cycle,replicate,marker_fill,marker_center_x_px,marker_center_y_px,digitization_uncertainty_depth_A,experimental_uncertainty_reported,film_thickness_semantics,boundary_evidence_tier,observation_id,source_pdf_sha256
Figure 6.5,6.5a,20,Si,3.7915,40.0,2.2012,1,filled,1018.2,662.0,0.05,false,ellipsometric_optical_thickness_not_absolute_C_F_inventory,A_direct_surface_measurement,metzler_depth_001,ea5701d0bcf67b56403625253f7bb619c0e3e3a5e0a9cfd2ff6f1e435fa90f62
Figure 6.5,6.5a,20,SiO2,3.7866,40.0,0.0000,1,filled,1018.0,829.0,0.05,false,ellipsometric_optical_thickness_not_absolute_C_F_inventory,A_direct_surface_measurement,metzler_depth_002,ea5701d0bcf67b56403625253f7bb619c0e3e3a5e0a9cfd2ff6f1e435fa90f62
Figure 6.5,6.5a,20,SiO2,5.7885,40.0,1.2588,1,filled,1101.0,733.5,0.05,false,ellipsometric_optical_thickness_not_absolute_C_F_inventory,A_direct_surface_measurement,metzler_depth_003,ea5701d0bcf67b56403625253f7bb619c0e3e3a5e0a9cfd2ff6f1e435fa90f62
Figure 6.5,6.5a,20,SiO2,6.2588,40.0,0.7052,1,filled,1120.5,775.5,0.05,false,ellipsometric_optical_thickness_not_absolute_C_F_inventory,A_direct_surface_measurement,metzler_depth_004,ea5701d0bcf67b56403625253f7bb619c0e3e3a5e0a9cfd2ff6f1e435fa90f62
Figure 6.5,6.5a,20,SiO2,8.5501,40.0,2.5308,1,filled,1215.5,637.0,0.05,false,ellipsometric_optical_thickness_not_absolute_C_F_inventory,A_direct_surface_measurement,metzler_depth_005,ea5701d0bcf67b56403625253f7bb619c0e3e3a5e0a9cfd2ff6f1e435fa90f62
Figure 6.5,6.5b,25,Si,3.0920,40.0,2.4055,1,filled,989.2,1215.5,0.05,false,ellipsometric_optical_thickness_not_absolute_C_F_inventory,A_direct_surface_measurement,metzler_depth_006,ea5701d0bcf67b56403625253f7bb619c0e3e3a5e0a9cfd2ff6f1e435fa90f62
Figure 6.5,6.5b,25,Si,4.5199,40.0,3.1793,1,filled,1048.4,1156.8,0.05,false,ellipsometric_optical_thickness_not_absolute_C_F_inventory,A_direct_surface_measurement,metzler_depth_007,ea5701d0bcf67b56403625253f7bb619c0e3e3a5e0a9cfd2ff6f1e435fa90f62
Figure 6.5,6.5b,25,Si,4.8334,40.0,3.6459,1,filled,1061.4,1121.4,0.05,false,ellipsometric_optical_thickness_not_absolute_C_F_inventory,A_direct_surface_measurement,metzler_depth_008,ea5701d0bcf67b56403625253f7bb619c0e3e3a5e0a9cfd2ff6f1e435fa90f62
Figure 6.5,6.5b,25,Si,4.8334,40.0,2.3779,2,filled,1061.4,1217.6,0.05,false,ellipsometric_optical_thickness_not_absolute_C_F_inventory,A_direct_surface_measurement,metzler_depth_009,ea5701d0bcf67b56403625253f7bb619c0e3e3a5e0a9cfd2ff6f1e435fa90f62
Figure 6.5,6.5b,25,Si,7.1922,40.0,4.7992,1,filled,1159.2,1033.9,0.05,false,ellipsometric_optical_thickness_not_absolute_C_F_inventory,A_direct_surface_measurement,metzler_depth_010,ea5701d0bcf67b56403625253f7bb619c0e3e3a5e0a9cfd2ff6f1e435fa90f62
Figure 6.5,6.5b,25,Si,11.4419,40.0,5.0391,1,filled,1335.4,1015.7,0.05,false,ellipsometric_optical_thickness_not_absolute_C_F_inventory,A_direct_surface_measurement,metzler_depth_011,ea5701d0bcf67b56403625253f7bb619c0e3e3a5e0a9cfd2ff6f1e435fa90f62
Figure 6.5,6.5b,25,SiO2,2.8340,40.0,1.0584,1,filled,978.5,1317.7,0.05,false,ellipsometric_optical_thickness_not_absolute_C_F_inventory,A_direct_surface_measurement,metzler_depth_012,ea5701d0bcf67b56403625253f7bb619c0e3e3a5e0a9cfd2ff6f1e435fa90f62
Figure 6.5,6.5b,25,SiO2,3.2777,40.0,1.6476,1,filled,996.9,1273.0,0.05,false,ellipsometric_optical_thickness_not_absolute_C_F_inventory,A_direct_surface_measurement,metzler_depth_013,ea5701d0bcf67b56403625253f7bb619c0e3e3a5e0a9cfd2ff6f1e435fa90f62
Figure 6.5,6.5b,25,SiO2,4.3245,40.0,2.0931,1,filled,1040.3,1239.2,0.05,false,ellipsometric_optical_thickness_not_absolute_C_F_inventory,A_direct_surface_measurement,metzler_depth_014,ea5701d0bcf67b56403625253f7bb619c0e3e3a5e0a9cfd2ff6f1e435fa90f62
Figure 6.5,6.5b,25,SiO2,4.7996,40.0,1.4631,1,filled,1060.0,1287.0,0.05,false,ellipsometric_optical_thickness_not_absolute_C_F_inventory,A_direct_surface_measurement,metzler_depth_015,ea5701d0bcf67b56403625253f7bb619c0e3e3a5e0a9cfd2ff6f1e435fa90f62
Figure 6.5,6.5b,25,SiO2,5.2096,40.0,1.5158,1,filled,1077.0,1283.0,0.05,false,ellipsometric_optical_thickness_not_absolute_C_F_inventory,A_direct_surface_measurement,metzler_depth_016,ea5701d0bcf67b56403625253f7bb619c0e3e3a5e0a9cfd2ff6f1e435fa90f62
Figure 6.5,6.5b,25,SiO2,5.3544,40.0,1.8849,1,filled,1083.0,1255.0,0.05,false,ellipsometric_optical_thickness_not_absolute_C_F_inventory,A_direct_surface_measurement,metzler_depth_017,ea5701d0bcf67b56403625253f7bb619c0e3e3a5e0a9cfd2ff6f1e435fa90f62
Figure 6.5,6.5b,25,SiO2,7.0788,40.0,2.4385,1,filled,1154.5,1213.0,0.05,false,ellipsometric_optical_thickness_not_absolute_C_F_inventory,A_direct_surface_measurement,metzler_depth_018,ea5701d0bcf67b56403625253f7bb619c0e3e3a5e0a9cfd2ff6f1e435fa90f62
Figure 6.5,6.5b,25,SiO2,8.0798,40.0,2.1749,1,filled,1196.0,1233.0,0.05,false,ellipsometric_optical_thickness_not_absolute_C_F_inventory,A_direct_surface_measurement,metzler_depth_019,ea5701d0bcf67b56403625253f7bb619c0e3e3a5e0a9cfd2ff6f1e435fa90f62
Figure 6.5,6.5c,30,Si,3.5961,40.0,3.2030,1,filled,1010.1,1724.0,0.05,false,ellipsometric_optical_thickness_not_absolute_C_F_inventory,A_direct_surface_measurement,metzler_depth_020,ea5701d0bcf67b56403625253f7bb619c0e3e3a5e0a9cfd2ff6f1e435fa90f62
Figure 6.5,6.5c,30,Si,5.2362,40.0,3.1674,1,filled,1078.1,1726.7,0.05,false,ellipsometric_optical_thickness_not_absolute_C_F_inventory,A_direct_surface_measurement,metzler_depth_021,ea5701d0bcf67b56403625253f7bb619c0e3e3a5e0a9cfd2ff6f1e435fa90f62
Figure 6.5,6.5c,30,Si,5.2410,40.0,4.0993,2,filled,1078.3,1656.0,0.05,false,ellipsometric_optical_thickness_not_absolute_C_F_inventory,A_direct_surface_measurement,metzler_depth_022,ea5701d0bcf67b56403625253f7bb619c0e3e3a5e0a9cfd2ff6f1e435fa90f62
Figure 6.5,6.5c,30,Si,5.6148,40.0,3.5220,1,filled,1093.8,1699.8,0.05,false,ellipsometric_optical_thickness_not_absolute_C_F_inventory,A_direct_surface_measurement,metzler_depth_023,ea5701d0bcf67b56403625253f7bb619c0e3e3a5e0a9cfd2ff6f1e435fa90f62
Figure 6.5,6.5c,30,Si,6.3963,40.0,6.9003,1,filled,1126.2,1443.5,0.05,false,ellipsometric_optical_thickness_not_absolute_C_F_inventory,A_direct_surface_measurement,metzler_depth_024,ea5701d0bcf67b56403625253f7bb619c0e3e3a5e0a9cfd2ff6f1e435fa90f62
Figure 6.5,6.5c,30,SiO2,2.8195,40.0,1.2522,1,filled,977.9,1872.0,0.05,false,ellipsometric_optical_thickness_not_absolute_C_F_inventory,A_direct_surface_measurement,metzler_depth_025,ea5701d0bcf67b56403625253f7bb619c0e3e3a5e0a9cfd2ff6f1e435fa90f62
Figure 6.5,6.5c,30,SiO2,3.9531,40.0,2.9249,1,filled,1024.9,1745.1,0.05,false,ellipsometric_optical_thickness_not_absolute_C_F_inventory,A_direct_surface_measurement,metzler_depth_026,ea5701d0bcf67b56403625253f7bb619c0e3e3a5e0a9cfd2ff6f1e435fa90f62
Figure 6.5,6.5c,30,SiO2,4.5102,40.0,4.5540,1,filled,1048.0,1621.5,0.05,false,ellipsometric_optical_thickness_not_absolute_C_F_inventory,A_direct_surface_measurement,metzler_depth_027,ea5701d0bcf67b56403625253f7bb619c0e3e3a5e0a9cfd2ff6f1e435fa90f62
Figure 6.5,6.5c,30,SiO2,6.7050,40.0,4.2443,1,filled,1139.0,1645.0,0.05,false,ellipsometric_optical_thickness_not_absolute_C_F_inventory,A_direct_surface_measurement,metzler_depth_028,ea5701d0bcf67b56403625253f7bb619c0e3e3a5e0a9cfd2ff6f1e435fa90f62
Figure 6.5,6.5c,30,SiO2,9.7440,40.0,4.4618,1,filled,1265.0,1628.5,0.05,false,ellipsometric_optical_thickness_not_absolute_C_F_inventory,A_direct_surface_measurement,metzler_depth_029,ea5701d0bcf67b56403625253f7bb619c0e3e3a5e0a9cfd2ff6f1e435fa90f62
Figure 6.6,6.6,25,SiO2,5.0000,20.0,0.8355,1,filled,998.0,1029.0,0.05,false,ellipsometric_optical_thickness_not_absolute_C_F_inventory,A_direct_surface_measurement,metzler_depth_030,ea5701d0bcf67b56403625253f7bb619c0e3e3a5e0a9cfd2ff6f1e435fa90f62
Figure 6.6,6.6,25,SiO2,5.0000,40.0,1.9354,1,filled,1245.0,925.0,0.05,false,ellipsometric_optical_thickness_not_absolute_C_F_inventory,A_direct_surface_measurement,metzler_depth_031,ea5701d0bcf67b56403625253f7bb619c0e3e3a5e0a9cfd2ff6f1e435fa90f62
Figure 6.6,6.6,25,SiO2,5.0000,60.0,2.8237,1,filled,1492.0,841.0,0.05,false,ellipsometric_optical_thickness_not_absolute_C_F_inventory,A_direct_surface_measurement,metzler_depth_032,ea5701d0bcf67b56403625253f7bb619c0e3e3a5e0a9cfd2ff6f1e435fa90f62
Figure 6.6,6.6,25,Si,5.0000,20.0,2.0570,1,filled,997.5,913.5,0.05,false,ellipsometric_optical_thickness_not_absolute_C_F_inventory,A_direct_surface_measurement,metzler_depth_033,ea5701d0bcf67b56403625253f7bb619c0e3e3a5e0a9cfd2ff6f1e435fa90f62
Figure 6.6,6.6,25,Si,5.0000,40.0,2.5858,1,filled,1245.5,863.5,0.05,false,ellipsometric_optical_thickness_not_absolute_C_F_inventory,A_direct_surface_measurement,metzler_depth_034,ea5701d0bcf67b56403625253f7bb619c0e3e3a5e0a9cfd2ff6f1e435fa90f62
Figure 6.6,6.6,25,Si,5.0000,60.0,1.0417,1,filled,1491.5,1009.5,0.05,false,ellipsometric_optical_thickness_not_absolute_C_F_inventory,A_direct_surface_measurement,metzler_depth_035,ea5701d0bcf67b56403625253f7bb619c0e3e3a5e0a9cfd2ff6f1e435fa90f62
Figure 6.6,6.6,30,SiO2,5.0000,20.0,2.6651,1,open,999.0,856.0,0.05,false,ellipsometric_optical_thickness_not_absolute_C_F_inventory,A_direct_surface_measurement,metzler_depth_036,ea5701d0bcf67b56403625253f7bb619c0e3e3a5e0a9cfd2ff6f1e435fa90f62
Figure 6.6,6.6,30,SiO2,5.0000,40.0,4.5370,1,open,1245.0,679.0,0.05,false,ellipsometric_optical_thickness_not_absolute_C_F_inventory,A_direct_surface_measurement,metzler_depth_037,ea5701d0bcf67b56403625253f7bb619c0e3e3a5e0a9cfd2ff6f1e435fa90f62
Figure 6.6,6.6,30,SiO2,5.0000,60.0,4.0347,1,open,1493.0,726.5,0.05,false,ellipsometric_optical_thickness_not_absolute_C_F_inventory,A_direct_surface_measurement,metzler_depth_038,ea5701d0bcf67b56403625253f7bb619c0e3e3a5e0a9cfd2ff6f1e435fa90f62
Figure 6.6,6.6,30,Si,5.0000,20.0,3.0987,1,open,999.5,815.0,0.05,false,ellipsometric_optical_thickness_not_absolute_C_F_inventory,A_direct_surface_measurement,metzler_depth_039,ea5701d0bcf67b56403625253f7bb619c0e3e3a5e0a9cfd2ff6f1e435fa90f62
Figure 6.6,6.6,30,Si,5.0000,40.0,3.5482,1,open,1245.5,772.5,0.05,false,ellipsometric_optical_thickness_not_absolute_C_F_inventory,A_direct_surface_measurement,metzler_depth_040,ea5701d0bcf67b56403625253f7bb619c0e3e3a5e0a9cfd2ff6f1e435fa90f62
Figure 6.6,6.6,30,Si,5.0000,40.0,3.1622,2,open,1245.5,809.0,0.05,false,ellipsometric_optical_thickness_not_absolute_C_F_inventory,A_direct_surface_measurement,metzler_depth_041,ea5701d0bcf67b56403625253f7bb619c0e3e3a5e0a9cfd2ff6f1e435fa90f62
Figure 6.6,6.6,30,Si,5.0000,60.0,2.0623,1,open,1492.5,913.0,0.05,false,ellipsometric_optical_thickness_not_absolute_C_F_inventory,A_direct_surface_measurement,metzler_depth_042,ea5701d0bcf67b56403625253f7bb619c0e3e3a5e0a9cfd2ff6f1e435fa90f62
