Repository: sdelaurentiis123/plasma-etching-code

# petch — a fast, differentiable 3D plasma-etch simulator

**The only open-source GPU-accelerated, differentiable feature-scale plasma-etch simulator** —
and on the same GPU it runs **~14× faster than ViennaPS** (the open-source SOTA) at matched accuracy.

Level-set surface evolution + Monte-Carlo / radiosity flux transport + SF₆/O₂ surface chemistry,
with the flux and level-set kernels written in [NVIDIA Warp](https://github.com/NVIDIA/warp) — so the
whole pipeline is GPU-resident **and** autodifferentiable in one substrate. Runs on an NVIDIA GPU
(fast) or on CPU / Apple Silicon (portable, slower) with the *same code*.

## Headline numbers

**Speed — same RTX 3090, both engines warmed, matched etch depth, swept across aspect ratios:**

| hole Ø | aspect ratio | ViennaPS-GPU (OptiX RT-core) | **petch** | speedup |
|---|---|---|---|---|
| 4 µm | 2.1 | 19.4 s | **1.30 s** | **14.9×** |
| 6 µm | 1.6 | 22.7 s | **1.61 s** | **14.1×** |
| 8 µm | 1.2 | 25.8 s | **1.82 s** | **14.1×** |

(Conservative — petch etched slightly *deeper*, i.e. more work. Reproduce: `scripts/vps_sweep.py`.)

- **As accurate as ViennaPS**: replicates every ViennaPS mechanism (Belen coupled coverages, exact
  Russian-roulette weighted neutral transport, coverage-dependent sticking, 1-neighbour flux
  smoothing); 3D ARDE rmse **0.05–0.08** vs depth-resolved ViennaPS, 2D rmse **0.016** parameter-free.
- **Differentiable** end-to-end (`wp.Tape`): gradient-based inverse design of process recipes — which

# Nozawa 1995 notching benchmark — primary evidence

Primary experiment: T. Nozawa et al., “The Electron Charging Effects of Plasma on Notch Profile
Defects,” *Japanese Journal of Applied Physics* **34**, 2107–2113 (1995), DOI
[`10.1143/JJAP.34.2107`](https://doi.org/10.1143/JJAP.34.2107).

Hwang and Giapis subsequently modeled these measurements in “On the origin of the notching effect
during etching in uniform high density plasmas,” *JVST B* **15**, 70–87 (1997), DOI
`10.1116/1.589258`. The CSV in this directory comes from the **Nozawa primary experiment**, not from
the later simulation.

## Source and extraction provenance

- source PDF SHA-256:
  `87500f53f0286aae0597b14168b0991791db73138ee8d67a5e5e3bc56b329c67`
- source: author/user-supplied lawful copy; the copyrighted PDF is not vendored
- source format: eight-page scan; quantitative pages contain embedded 4960 x 7008 px, one-bit images
- extraction: `pdfimages -png Nozawa_1995_Jpn._J._Appl._Phys._34_2107.pdf page`
- extracted PDF page 6 / printed page 2111 SHA-256:
  `efc83d088516a5b74869d2ed744d57062e57091153f1729c2d50514e21f71f61`
- extracted PDF page 7 / printed page 2112 SHA-256:
  `53f3b150e5d6d89fda0ef1f71a8b35097b464f60454d2d3052d72efda1b4ac7a`
- evidence table: `digitized_notch_curves.csv`
- evidence-table SHA-256:
  `2e472385e002aebf94f2f0ec299f877180786b6095791ec3079a80fc48a22ec2`

OCR/Markdown is used only as a searchable reading aid. Numerical values come from the 600-dpi source
pixels and are replayed from the recorded marker coordinates and linear axis maps. Pixel coordinates
are in the full extracted page-image coordinate system, not in an undocumented screenshot crop.

## Quantitative experiment selected before engine scoring

The table records 17 markers from three curves:

1. Figure 10b open-area width, open-circle series (`L=0.6 um`, `S=0.6 um`): seven calibration
   markers. This curve contains the sharp rise and large-open-area saturation used in the later
   Hwang–Giapis validation study.
2. Figure 8b space width with all connected lines sharing one pad: five held-out markers. Notch depth
   falls as the space widens.
3. Figure 9b space width with each connected line group tied to its own pad: five held-out markers.
   Notch depth rises as the space widens.

The opposite Figure-8/Figure-9 trends are intentional. They test whether the engine transports charge
and electron supply through the declared electrical topology; a generic width-dependent fit cannot
pass both by construction. Figure 7 (perimeter ratio) and the Figure-1/10 SEM topology observations
remain useful expansion evidence but are not silently mixed into this first frozen numeric split.

## Uncertainty and claim boundary

Marker centers were inspected against the original page pixels. A conservative `0.01 um` notch-depth
digitization bound is wider than the center-localization ambiguity and is comparable to half the
printed marker height. Control-axis bounds are `0.12 um` for Figures 8/9 and `0.30 um` for Figure 10.

The paper reports no statistical measurement uncertainty or error bars for these notch-depth markers.
Every row therefore says `measurement_uncertainty_semantics=not_reported`. The code may report error,
trend reproduction, and digitization-only coverage, but `score_notching_benchmark_3d` refuses the
headline “validated notch prediction” until an experimental uncertainty is independently justified.
Digitization uncertainty is never relabeled as measurement uncertainty.

File: data/experimental/nozawa_1995/digitized_notch_curves.csv
condition_id,target_family,series_label,control_label,control_value,control_unit,control_pixel_x,control_axis_transform,control_axis_slope_per_pixel,control_axis_intercept,control_digitization_uncertainty,notch_depth_um,notch_pixel_y,notch_axis_slope_um_per_pixel,notch_axis_intercept_um,digitization_uncertainty_um,measurement_uncertainty_um,measurement_uncertainty_semantics,source_figure,source_pdf_sha256,source_pdf_page,source_print_page,source_image_sha256,evidence_type,split,source_location
fig10_l06s06_01,open_area_width,L=0.6um;S=0.6um;open-circle,open_space_width,0.522093814,um,1916,linear,0.008157715839564922,-15.108089734874236,0.30,0.028697749,3007,-0.00024115755627009645,0.7538585209003216,0.01,,not_reported,Fig. 10b,87500f53f0286aae0597b14168b0991791db73138ee8d67a5e5e3bc56b329c67,7,2112,53f3b150e5d6d89fda0ef1f71a8b35097b464f60454d2d3052d72efda1b4ac7a,experiment_digitized,calibration,https://doi.org/10.1143/JJAP.34.2107
fig10_l06s06_02,open_area_width,L=0.6um;S=0.6um;open-circle,open_space_width,0.619986404,um,1928,linear,0.008157715839564922,-15.108089734874236,0.30,0.049437299,2921,-0.00024115755627009645,0.7538585209003216,0.01,,not_reported,Fig. 10b,87500f53f0286aae0597b14168b0991791db73138ee8d67a5e5e3bc56b329c67,7,2112,53f3b150e5d6d89fda0ef1f71a8b35097b464f60454d2d3052d72efda1b4ac7a,experiment_digitized,calibration,https://doi.org/10.1143/JJAP.34.2107
fig10_l06s06_03,open_area_width,L=0.6um;S=0.6um;open-circle,open_space_width,0.799456152,um,1950,linear,0.008157715839564922,-15.108089734874236,0.30,0.065353698,2855,-0.00024115755627009645,0.7538585209003216,0.01,,not_reported,Fig. 10b,87500f53f0286aae0597b14168b0991791db73138ee8d67a5e5e3bc56b329c67,7,2112,53f3b150e5d6d89fda0ef1f71a8b35097b464f60454d2d3052d72efda1b4ac7a,experiment_digitized,calibration,https://doi.org/10.1143/JJAP.34.2107
fig10_l06s06_04,open_area_width,L=0.6um;S=0.6um;open-circle,open_space_width,1.484704283,um,2034,linear,0.008157715839564922,-15.108089734874236,0.30,0.188826367,2343,-0.00024115755627009645,0.7538585209003216,0.01,,not_reported,Fig. 10b,87500f53f0286aae0597b14168b0991791db73138ee8d67a5e5e3bc56b329c67,7,2112,53f3b150e5d6d89fda0ef1f71a8b35097b464f60454d2d3052d72efda1b4ac7a,experiment_digitized,calibration,https://doi.org/10.1143/JJAP.34.2107
fig10_l06s06_05,open_area_width,L=0.6um;S=0.6um;open-circle,open_space_width,2.006798097,um,2098,linear,0.008157715839564922,-15.108089734874236,0.30,0.214389068,2237,-0.00024115755627009645,0.7538585209003216,0.01,,not_reported,Fig. 10b,87500f53f0286aae0597b14168b0991791db73138ee8d67a5e5e3bc56b329c67,7,2112,53f3b150e5d6d89fda0ef1f71a8b35097b464f60454d2d3052d72efda1b4ac7a,experiment_digitized,calibration,https://doi.org/10.1143/JJAP.34.2107
fig10_l06s06_06,open_area_width,L=0.6um;S=0.6um;open-circle,open_space_width,4.976206662,um,2462,linear,0.008157715839564922,-15.108089734874236,0.30,0.216800643,2227,-0.00024115755627009645,0.7538585209003216,0.01,,not_reported,Fig. 10b,87500f53f0286aae0597b14168b0991791db73138ee8d67a5e5e3bc56b329c67,7,2112,53f3b150e5d6d89fda0ef1f71a8b35097b464f60454d2d3052d72efda1b4ac7a,experiment_digitized,calibration,https://doi.org/10.1143/JJAP.34.2107
fig10_l06s06_07,open_area_width,L=0.6um;S=0.6um;open-circle,open_space_width,10.001359619,um,3078,linear,0.008157715839564922,-15.108089734874236,0.30,0.233199357,2159,-0.00024115755627009645,0.7538585209003216,0.01,,not_reported,Fig. 10b,87500f53f0286aae0597b14168b0991791db73138ee8d67a5e5e3bc56b329c67,7,2112,53f3b150e5d6d89fda0ef1f71a8b35097b464f60454d2d3052d72efda1b4ac7a,experiment_digitized,calibration,https://doi.org/10.1143/JJAP.34.2107
fig8_shared_01,shared_pad_space_width,L=0.8um;shared-pad,space_width,0.501314924,um,951,linear,0.003287310979618672,-2.62491781722551,0.12,0.182978723,5252,-0.00026595744680851064,1.5797872340425532,0.01,,not_reported,Fig. 8b,87500f53f0286aae0597b14168b0991791db73138ee8d67a5e5e3bc56b329c67,6,2111,efc83d088516a5b74869d2ed744d57062e57091153f1729c2d50514e21f71f61,experiment_digitized,held_out_transfer,https://doi.org/10.1143/JJAP.34.2107
fig8_shared_02,shared_pad_space_width,L=0.8um;shared-pad,space_width,0.807034845,um,1044,linear,0.003287310979618672,-2.62491781722551,0.12,0.190159574,5225,-0.00026595744680851064,1.5797872340425532,0.01,,not_reported,Fig. 8b,87500f53f0286aae0597b14168b0991791db73138ee8d67a5e5e3bc56b329c67,6,2111,efc83d088516a5b74869d2ed744d57062e57091153f1729c2d50514e21f71f61,experiment_digitized,held_out_transfer,https://doi.org/10.1143/JJAP.34.2107
fig8_shared_03,shared_pad_space_width,L=0.8um;shared-pad,space_width,1.010848126,um,1106,linear,0.003287310979618672,-2.62491781722551,0.12,0.175000000,5282,-0.00026595744680851064,1.5797872340425532,0.01,,not_reported,Fig. 8b,87500f53f0286aae0597b14168b0991791db73138ee8d67a5e5e3bc56b329c67,6,2111,efc83d088516a5b74869d2ed744d57062e57091153f1729c2d50514e21f71f61,experiment_digitized,held_out_transfer,https://doi.org/10.1143/JJAP.34.2107
fig8_shared_04,shared_pad_space_width,L=0.8um;shared-pad,space_width,2.013477975,um,1411,linear,0.003287310979618672,-2.62491781722551,0.12,0.141755319,5407,-0.00026595744680851064,1.5797872340425532,0.01,,not_reported,Fig. 8b,87500f53f0286aae0597b14168b0991791db73138ee8d67a5e5e3bc56b329c67,6,2111,efc83d088516a5b74869d2ed744d57062e57091153f1729c2d50514e21f71f61,experiment_digitized,held_out_transfer,https://doi.org/10.1143/JJAP.34.2107
fig8_shared_05,shared_pad_space_width,L=0.8um;shared-pad,space_width,3.995726496,um,2014,linear,0.003287310979618672,-2.62491781722551,0.12,0.107712766,5535,-0.00026595744680851064,1.5797872340425532,0.01,,not_reported,Fig. 8b,87500f53f0286aae0597b14168b0991791db73138ee8d67a5e5e3bc56b329c67,6,2111,efc83d088516a5b74869d2ed744d57062e57091153f1729c2d50514e21f71f61,experiment_digitized,held_out_transfer,https://doi.org/10.1143/JJAP.34.2107
fig9_individual_01,individual_pad_space_width,L=0.8um;individual-pads,space_width,0.497863950,um,3124,linear,0.003286230693394676,-9.768320736115674,0.12,0.173858921,5294,-0.00027662517289073305,1.6383125864453665,0.01,,not_reported,Fig. 9b,87500f53f0286aae0597b14168b0991791db73138ee8d67a5e5e3bc56b329c67,6,2111,efc83d088516a5b74869d2ed744d57062e57091153f1729c2d50514e21f71f61,experiment_digitized,held_out_transfer,https://doi.org/10.1143/JJAP.34.2107
fig9_individual_02,individual_pad_space_width,L=0.8um;individual-pads,space_width,0.596450871,um,3154,linear,0.003286230693394676,-9.768320736115674,0.12,0.149239281,5383,-0.00027662517289073305,1.6383125864453665,0.01,,not_reported,Fig. 9b,87500f53f0286aae0597b14168b0991791db73138ee8d67a5e5e3bc56b329c67,6,2111,efc83d088516a5b74869d2ed744d57062e57091153f1729c2d50514e21f71f61,experiment_digitized,held_out_transfer,https://doi.org/10.1143/JJAP.34.2107
fig9_individual_03,individual_pad_space_width,L=0.8um;individual-pads,space_width,0.793624712,um,3214,linear,0.003286230693394676,-9.768320736115674,0.12,0.168879668,5312,-0.00027662517289073305,1.6383125864453665,0.01,,not_reported,Fig. 9b,87500f53f0286aae0597b14168b0991791db73138ee8d67a5e5e3bc56b329c67,6,2111,efc83d088516a5b74869d2ed744d57062e57091153f1729c2d50514e21f71f61,experiment_digitized,held_out_transfer,https://doi.org/10.1143/JJAP.34.2107
fig9_individual_04,individual_pad_space_width,L=0.8um;individual-pads,space_width,0.990798554,um,3274,linear,0.003286230693394676,-9.768320736115674,0.12,0.199308437,5202,-0.00027662517289073305,1.6383125864453665,0.01,,not_reported,Fig. 9b,87500f53f0286aae0597b14168b0991791db73138ee8d67a5e5e3bc56b329c67,6,2111,efc83d088516a5b74869d2ed744d57062e57091153f1729c2d50514e21f71f61,experiment_digitized,held_out_transfer,https://doi.org/10.1143/JJAP.34.2107
fig9_individual_05,individual_pad_space_width,L=0.8um;individual-pads,space_width,1.986526454,um,3577,linear,0.003286230693394676,-9.768320736115674,0.12,0.241632089,5049,-0.00027662517289073305,1.6383125864453665,0.01,,not_reported,Fig. 9b,87500f53f0286aae0597b14168b0991791db73138ee8d67a5e5e3bc56b329c67,6,2111,efc83d088516a5b74869d2ed744d57062e57091153f1729c2d50514e21f71f61,experiment_digitized,held_out_transfer,https://doi.org/10.1143/JJAP.34.2107
