Repository: sdelaurentiis123/plasma-etching-code

# petch — a fast, differentiable 3D plasma-etch simulator

**The only open-source GPU-accelerated, differentiable feature-scale plasma-etch simulator** —
and on the same GPU it runs **~14× faster than ViennaPS** (the open-source SOTA) at matched accuracy.

Level-set surface evolution + Monte-Carlo / radiosity flux transport + SF₆/O₂ surface chemistry,
with the flux and level-set kernels written in [NVIDIA Warp](https://github.com/NVIDIA/warp) — so the
whole pipeline is GPU-resident **and** autodifferentiable in one substrate. Runs on an NVIDIA GPU
(fast) or on CPU / Apple Silicon (portable, slower) with the *same code*.

## Headline numbers

**Speed — same RTX 3090, both engines warmed, matched etch depth, swept across aspect ratios:**

| hole Ø | aspect ratio | ViennaPS-GPU (OptiX RT-core) | **petch** | speedup |
|---|---|---|---|---|
| 4 µm | 2.1 | 19.4 s | **1.30 s** | **14.9×** |
| 6 µm | 1.6 | 22.7 s | **1.61 s** | **14.1×** |
| 8 µm | 1.2 | 25.8 s | **1.82 s** | **14.1×** |

(Conservative — petch etched slightly *deeper*, i.e. more work. Reproduce: `scripts/vps_sweep.py`.)

- **As accurate as ViennaPS**: replicates every ViennaPS mechanism (Belen coupled coverages, exact
  Russian-roulette weighted neutral transport, coverage-dependent sticking, 1-neighbour flux
  smoothing); 3D ARDE rmse **0.05–0.08** vs depth-resolved ViennaPS, 2D rmse **0.016** parameter-free.
- **Differentiable** end-to-end (`wp.Tape`): gradient-based inverse design of process recipes — which
  ViennaPS cannot do.
- **Portable & modular**: every GPU speedup auto-enables on CUDA and falls back to numpy/skimage on
  CPU. The loop is clean swappable stages (`mesh → flux → chemistry → advect → reinit`).

# optional, for the last bit of GPU speed (edge-adjacency sort):
pip install cupy-cuda12x
```

Warp runs on CPU (Apple Silicon included) and on NVIDIA CUDA. No GPU needed to try it.

## Quickstart

```python
import petch
from petch import threed as t3

# THE fast + accurate config — one flag. On a GPU this auto-enables the full GPU pipeline

# (GPU marching cubes, on-device flux, GPU warm-start, ...) and runs ~14x faster than ViennaPS.
flags = petch.Flags(coverage_sticking=True, warm_start_coverage=True, sampling="sobol")

geo = t3.run_etch_3d(trench_width=6.0, dx=0.25, n_steps=40,
                     Lx=14, Ly=14, Lz=24, mask_th=2, sub_top=18, hole=True, t_end=3.0,
                     par=dict(petch.PAR), flags=flags, n_ion=30000, n_neu=30000,
                     reinit_method="fsm")
print("center depth:", t3.center_depth_3d(geo), "µm")
```

On CPU the *same call* works (drops to the numpy/skimage path automatically). See
[`examples/`](examples/) for a runnable script.

## How it works (and how to extend it)

Each step is a swappable stage, so adding physics is local:

```
make_trench_3d → [ marching cubes → MC/radiosity flux → SF6O2 chemistry → upwind advect → reinit ] × N
```

- **Flux** (`mc_flux_3d_coupled`): Warp ray-traced ions + Russian-roulette neutrals on a BVH, with a
  flux↔coverage fixed point. `neutral_transport="radiosity"` swaps in a deterministic conductance solve.
- **Chemistry** (`chemistry.py`): Belen/Ertl coupled F/O coverages + Steinbrüchel √E yields; swap via
  `Flags(chemistry=...)`.
- **Level set** (`reinit_method`): GPU Jacobi Godunov-Eikonal reinit (`fsm`), or CPU skfmm narrow-band.
- **GPU speedups** are independent flags (`gpu_mesh`, `gpu_source`, `gpu_warmstart`, `device_flux`,
  `flux_smooth_gpu`) — all auto-on under CUDA, each individually overridable.

## Beyond ViennaPS (experimental)

petch includes physics ViennaPS omits, behind flags, **clearly marked experimental and not yet
calibrated to wafer data**:
- `redeposition` — etch-product redeposition → sidewall passivation/taper.
- `surface_charging` — differential electron/ion charging (Hwang–Giapis). *Honest status: the reduced
  differential-shadowing model (electrons more HARC-shadowed than ions) does NOT reproduce the HG
  floor-current rolloff at any electron angular spread — it over-throttles. HG needs the self-consistent
  floor potential re-deflecting ions (a PIC-class field solve), not geometric shadowing. The
  infrastructure (electron trace, charge factor, `e_ang_sigma`) is in place for that future work. Off by
  default; the effect direction is right (throttles the floor) but it is not quantitatively calibrated.*
- bimodal IEDF yield integration (`ied_mode`).

## Honest limitations

- **As-accurate-as-ViennaPS, not yet validated to real wafers.** Matching ViennaPS ≠ matching a fab.
  The real-wafer gap (surface charging, true Knudsen molecular-flow transport) is research-grade and
  needs experimental data to calibrate.
- ViennaPS is the only runnable open-source peer; other benchmarks are published experimental curves
  (Belen 2005, de Boer/Blauw, Gomez 2004, Hoekstra–Kushner).

File: data/experimental/stafford_2010/figure8_chlorine_wall_recombination.csv
material,pressure_mTorr,reported_icp_power_range_W,cl_to_cl2_density_ratio,cl_recombination_probability,marker_center_x_px,marker_center_y_px,marker,observable_basis,digitization_ratio_uncertainty,digitization_log10_gamma_uncertainty
anodized_aluminum,20,100-600,0.105610,0.0089648,1752.6,1585.3,open_down_triangle,spinning_wall_LH_recombination,0.002792,0.012327
anodized_aluminum,20,100-600,0.122364,0.0099752,1782.6,1555.2,open_down_triangle,spinning_wall_LH_recombination,0.002792,0.012327
anodized_aluminum,20,100-600,0.185417,0.0099717,1895.5,1555.3,open_down_triangle,spinning_wall_LH_recombination,0.002792,0.012327
anodized_aluminum,20,100-600,0.216078,0.0109430,1950.4,1529.1,open_down_triangle,spinning_wall_LH_recombination,0.002792,0.012327
stainless_steel,20,100-600,0.105721,0.0059593,1752.8,1700.4,filled_down_triangle,spinning_wall_LH_recombination,0.002792,0.012327
stainless_steel,20,100-600,0.122476,0.0052858,1782.8,1734.2,filled_down_triangle,spinning_wall_LH_recombination,0.002792,0.012327
stainless_steel,20,100-600,0.185361,0.0046719,1895.4,1769.0,filled_down_triangle,spinning_wall_LH_recombination,0.002792,0.012327
stainless_steel,20,100-600,0.216078,0.0039811,1950.4,1814.1,filled_down_triangle,spinning_wall_LH_recombination,0.002792,0.012327
anodized_aluminum,10,100-600,0.240540,0.0139436,1994.2,1460.8,open_up_triangle,spinning_wall_LH_recombination,0.002792,0.012327
anodized_aluminum,10,100-600,0.267347,0.0149903,2042.2,1440.4,open_up_triangle,spinning_wall_LH_recombination,0.002792,0.012327
anodized_aluminum,10,100-600,0.349668,0.0159845,2189.6,1422.3,open_up_triangle,spinning_wall_LH_recombination,0.002792,0.012327
anodized_aluminum,10,100-600,0.359665,0.0177670,2207.5,1392.5,open_up_triangle,spinning_wall_LH_recombination,0.002792,0.012327
stainless_steel,10,100-600,0.240093,0.0075987,1993.4,1631.9,filled_up_triangle,spinning_wall_LH_recombination,0.002792,0.012327
stainless_steel,10,100-600,0.270028,0.0081923,2047.0,1610.7,filled_up_triangle,spinning_wall_LH_recombination,0.002792,0.012327
stainless_steel,10,100-600,0.349780,0.0071008,2189.8,1651.0,filled_up_triangle,spinning_wall_LH_recombination,0.002792,0.012327
stainless_steel,10,100-600,0.359832,0.0080027,2207.8,1617.3,filled_up_triangle,spinning_wall_LH_recombination,0.002792,0.012327
anodized_aluminum,5,100-600,0.309960,0.0159731,2118.5,1422.5,open_circle,spinning_wall_LH_recombination,0.002792,0.012327
anodized_aluminum,5,100-600,0.309960,0.0139585,2118.5,1460.5,open_circle,spinning_wall_LH_recombination,0.002792,0.012327
anodized_aluminum,5,100-600,0.349612,0.0256958,2189.5,1288.5,open_circle,spinning_wall_LH_recombination,0.002792,0.012327
anodized_aluminum,5,100-600,0.349612,0.0199739,2189.5,1359.5,open_circle,spinning_wall_LH_recombination,0.002792,0.012327
anodized_aluminum,5,100-600,0.440087,0.0278805,2351.5,1265.5,open_circle,spinning_wall_LH_recombination,0.002792,0.012327
anodized_aluminum,5,100-600,0.429476,0.0265295,2332.5,1279.5,open_circle,spinning_wall_LH_recombination,0.002792,0.012327
anodized_aluminum,5,100-600,0.430034,0.0238508,2333.5,1309.5,open_circle,spinning_wall_LH_recombination,0.002792,0.012327
stainless_steel,5,100-600,0.310071,0.0073105,2118.7,1642.8,filled_circle,spinning_wall_LH_recombination,0.002792,0.012327
stainless_steel,5,100-600,0.349724,0.0101250,2189.7,1551.0,filled_circle,spinning_wall_LH_recombination,0.002792,0.012327
stainless_steel,5,100-600,0.439417,0.0145449,2350.3,1448.9,filled_circle,spinning_wall_LH_recombination,0.002792,0.012327
stainless_steel,5,100-600,0.430034,0.0114028,2333.5,1517.5,filled_circle,spinning_wall_LH_recombination,0.002792,0.012327
anodized_aluminum,1.25,100-600,0.579038,0.0936139,2600.3,924.1,open_square,spinning_wall_LH_recombination,0.002792,0.012327
anodized_aluminum,1.25,100-600,0.578982,0.0827114,2600.2,959.0,open_square,spinning_wall_LH_recombination,0.002792,0.012327
anodized_aluminum,1.25,100-600,0.688557,0.0746245,2796.4,988.0,open_square,spinning_wall_LH_recombination,0.002792,0.012327
anodized_aluminum,1.25,100-600,0.688446,0.0656767,2796.2,1024.0,open_square,spinning_wall_LH_recombination,0.002792,0.012327
anodized_aluminum,1.25,100-600,0.658678,0.0403511,2742.9,1161.3,open_square,spinning_wall_LH_recombination,0.002792,0.012327
anodized_aluminum,1.25,100-600,0.658678,0.0362383,2742.9,1191.6,open_square,spinning_wall_LH_recombination,0.002792,0.012327
anodized_aluminum,1.25,100-600,0.779646,0.0458973,2959.5,1125.0,open_square,spinning_wall_LH_recombination,0.002792,0.012327
anodized_aluminum,1.25,100-600,0.779646,0.0429815,2959.5,1143.5,open_square,spinning_wall_LH_recombination,0.002792,0.012327
stainless_steel,1.25,100-600,0.579429,0.0315555,2601.0,1230.6,filled_square,spinning_wall_LH_recombination,0.002792,0.012327
stainless_steel,1.25,100-600,0.659293,0.0165500,2744.0,1412.5,filled_square,spinning_wall_LH_recombination,0.002792,0.012327
stainless_steel,1.25,100-600,0.689898,0.0212835,2798.8,1341.6,filled_square,spinning_wall_LH_recombination,0.002792,0.012327
stainless_steel,1.25,100-600,0.779088,0.0180530,2958.5,1388.0,filled_square,spinning_wall_LH_recombination,0.002792,0.012327
