Repository: sdelaurentiis123/plasma-etching-code

# petch — a fast, differentiable 3D plasma-etch simulator

**The only open-source GPU-accelerated, differentiable feature-scale plasma-etch simulator** —
and on the same GPU it runs **~14× faster than ViennaPS** (the open-source SOTA) at matched accuracy.

Level-set surface evolution + Monte-Carlo / radiosity flux transport + SF₆/O₂ surface chemistry,
with the flux and level-set kernels written in [NVIDIA Warp](https://github.com/NVIDIA/warp) — so the
whole pipeline is GPU-resident **and** autodifferentiable in one substrate. Runs on an NVIDIA GPU
(fast) or on CPU / Apple Silicon (portable, slower) with the *same code*.

## Headline numbers

**Speed — same RTX 3090, both engines warmed, matched etch depth, swept across aspect ratios:**

| hole Ø | aspect ratio | ViennaPS-GPU (OptiX RT-core) | **petch** | speedup |
|---|---|---|---|---|
| 4 µm | 2.1 | 19.4 s | **1.30 s** | **14.9×** |
| 6 µm | 1.6 | 22.7 s | **1.61 s** | **14.1×** |
| 8 µm | 1.2 | 25.8 s | **1.82 s** | **14.1×** |

(Conservative — petch etched slightly *deeper*, i.e. more work. Reproduce: `scripts/vps_sweep.py`.)

- **As accurate as ViennaPS**: replicates every ViennaPS mechanism (Belen coupled coverages, exact
  Russian-roulette weighted neutral transport, coverage-dependent sticking, 1-neighbour flux
  smoothing); 3D ARDE rmse **0.05–0.08** vs depth-resolved ViennaPS, 2D rmse **0.016** parameter-free.
- **Differentiable** end-to-end (`wp.Tape`): gradient-based inverse design of process recipes — which
  ViennaPS cannot do.
- **Portable & modular**: every GPU speedup auto-enables on CUDA and falls back to numpy/skimage on
  CPU. The loop is clean swappable stages (`mesh → flux → chemistry → advect → reinit`).

## Beyond ViennaPS (experimental)

petch includes physics ViennaPS omits, behind flags, **clearly marked experimental and not yet
calibrated to wafer data**:
- `redeposition` — etch-product redeposition → sidewall passivation/taper.
- `surface_charging` — differential electron/ion charging (Hwang–Giapis). *Honest status: the reduced
  differential-shadowing model (electrons more HARC-shadowed than ions) does NOT reproduce the HG
  floor-current rolloff at any electron angular spread — it over-throttles. HG needs the self-consistent
  floor potential re-deflecting ions (a PIC-class field solve), not geometric shadowing. The
  infrastructure (electron trace, charge factor, `e_ang_sigma`) is in place for that future work.

# Tinacba et al. 2021 SF5+ atomistic/beam depth board

Primary source: E. J. C. Tinacba, T. Ito, K. Karahashi, M. Isobe,
and S. Hamaguchi, “Molecular dynamics simulation for reactive ion etching of
Si and SiO2 by SF5+ ions,” *Journal of Vacuum Science & Technology B* **39**,
043203 (2021), DOI `10.1116/6.0001230`.

Figure 8 compares a DFT-informed modified-Stillinger–Weber MD calculation
against an identified beam experiment. The ion is mass selected, its energy is
checked by an energy-mass analyzer, dose is measured with a Faraday cup at the
sample position, and etched depth is measured by contact profilometry. No
radical beam was used. The authors convert depth `d`, number density `N`, and
dose `D` to yield with `Y=dN/D`; predicting yield at fixed `D,N` is therefore
exactly an absolute depth-per-dose prediction.

The MD potential was not fit to the beam depth or yield. Its S–F part was
conditioned on DFT and a published S–F bond energy, while the older Si/O/F
potentials were transferred. This makes the filled-circle experimental points
independent validation of the open-diamond atomistic calculation. It is
retrospective, not prospectively blinded.

The model has a material limitation that matters: sulfur carries five F atoms
and has the correct mass/radius, but S–S, S–Si, and S–O chemistry is
intentionally suppressed. The source argues the agreement indicates F-assisted
sputtering dominates on this board; the result must not be transferred to low
energies or chemistries where sulfur reactions matter.

## Reproducible vision audit

Download the author-hosted PDF:

```bash
curl -L -o tmp/sources/tinacba_2021/paper.pdf \
  https://researchmap.jp/satoshi_hamaguchi/published_papers/37820817/attachment_file.pdf
```

Its required SHA-256 is
`c0be3b475aa17b396c1f788baee14ba37b9026b264bb870dc2553055f27b31ad`.
Render PDF page 8 at 300 dpi:

```bash
pdftoppm -f 8 -l 8 -r 300 -png -singlefile \
  tmp/sources/tinacba_2021/paper.pdf \
  tmp/sources/tinacba_2021/page8_300dpi
python scripts/digitize_tinacba_2021_sf5.py \
  --overlay tmp/sources/tinacba_2021/figure8_overlay.png
```

The script verifies the 2550 × 3375 render checksum, dark axis pixels, the
committed CSV and manifest, and every full-resolution marker center. A
conservative ±0.04 Si/ion digitization bound covers 3.9 pixels; it is not
presented as experimental statistical uncertainty.

The board identifies a mass-selected SF5+ surface provider. It does not identify
an SF6 reactor, an SFx+ mixture, an angular law, neutral-F synergy, or the
Yoshie/Krüger wafer boundary.

File: data/experimental/tinacba_2021/figure8_sf5_md_experiment.csv
material,series,energy_eV,si_removal_yield_per_sf5_ion,marker_center_x_px,marker_center_y_px,marker,digitization_yield_bound
Si,sf5_md,150,2.0207,370.0,2289.0,open_diamond,0.04
Si,sf5_md,300,2.3523,433.0,2257.0,open_diamond,0.04
Si,sf5_md,500,2.8497,517.0,2209.0,open_diamond,0.04
Si,sf5_md,1000,4.2487,728.0,2074.0,open_diamond,0.04
Si,sf5_md,1500,5.8238,939.0,1922.0,open_diamond,0.04
Si,sf5_md,2000,6.4249,1149.0,1864.0,open_diamond,0.04
Si,sf5_experiment,150,1.7565,370.5,2314.5,filled_circle,0.04
Si,sf5_experiment,2000,6.1710,1149.5,1888.5,filled_circle,0.04
SiO2,sf5_md,150,0.8187,1457.5,2405.0,open_diamond,0.04
SiO2,sf5_md,300,1.3575,1521.0,2353.0,open_diamond,0.04
SiO2,sf5_md,500,1.6995,1605.0,2320.0,open_diamond,0.04
SiO2,sf5_md,1000,2.1451,1815.0,2277.0,open_diamond,0.04
SiO2,sf5_md,1500,2.6839,2026.0,2225.0,open_diamond,0.04
SiO2,sf5_md,2000,3.3472,2236.0,2161.0,open_diamond,0.04
SiO2,sf5_experiment,150,0.8187,1457.5,2405.0,filled_circle,0.04
SiO2,sf5_experiment,2000,3.2073,2235.5,2174.5,filled_circle,0.04
