Repository: sdelaurentiis123/plasma-etching-code

# petch — a fast, differentiable 3D plasma-etch simulator

**The only open-source GPU-accelerated, differentiable feature-scale plasma-etch simulator** —
and on the same GPU it runs **~14× faster than ViennaPS** (the open-source SOTA) at matched accuracy.

Level-set surface evolution + Monte-Carlo / radiosity flux transport + SF₆/O₂ surface chemistry,
with the flux and level-set kernels written in [NVIDIA Warp](https://github.com/NVIDIA/warp) — so the
whole pipeline is GPU-resident **and** autodifferentiable in one substrate. Runs on an NVIDIA GPU
(fast) or on CPU / Apple Silicon (portable, slower) with the *same code*.

## Headline numbers

**Speed — same RTX 3090, both engines warmed, matched etch depth, swept across aspect ratios:**

| hole Ø | aspect ratio | ViennaPS-GPU (OptiX RT-core) | **petch** | speedup |
|---|---|---|---|---|
| 4 µm | 2.1 | 19.4 s | **1.30 s** | **14.9×** |
| 6 µm | 1.6 | 22.7 s | **1.61 s** | **14.1×** |
| 8 µm | 1.2 | 25.8 s | **1.82 s** | **14.1×** |

(Conservative — petch etched slightly *deeper*, i.e. more work. Reproduce: `scripts/vps_sweep.py`.)

- **As accurate as ViennaPS**: replicates every ViennaPS mechanism (Belen coupled coverages, exact
  Russian-roulette weighted neutral transport, coverage-dependent sticking, 1-neighbour flux
  smoothing); 3D ARDE rmse **0.05–0.08** vs depth-resolved ViennaPS, 2D rmse **0.016** parameter-free.
- **Differentiable** end-to-end (`wp.Tape`): gradient-based inverse design of process recipes — which
  ViennaPS cannot do.
- **Portable & modular**: every GPU speedup auto-enables on CUDA and falls back to numpy/skimage on
  CPU. The loop is clean swappable stages (`mesh → flux → chemistry → advect → reinit`).

# optional, for the last bit of GPU speed (edge-adjacency sort):
pip install cupy-cuda12x
```

Warp runs on CPU (Apple Silicon included) and on NVIDIA CUDA. No GPU needed to try it.

## Beyond ViennaPS (experimental)

petch includes physics ViennaPS omits, behind flags, **clearly marked experimental and not yet
calibrated to wafer data**:
- `redeposition` — etch-product redeposition → sidewall passivation/taper.
- `surface_charging` — differential electron/ion charging (Hwang–Giapis). *Honest status: the reduced
  differential-shadowing model (electrons more HARC-shadowed than ions) does NOT reproduce the HG
  floor-current rolloff at any electron angular spread — it over-throttles. HG needs the self-consistent
  floor potential re-deflecting ions (a PIC-class field solve), not geometric shadowing. The
  infrastructure (electron trace, charge factor, `e_ang_sigma`) is in place for that future work. Off by
  default; the effect direction is right (throttles the floor) but it is not quantitatively calibrated.*
- bimodal IEDF yield integration (`ied_mode`).

# Vella–Hao et al. Si/Cl₂/Ar⁺ ALE absolute etch per cycle

Primary source: J. R. Vella, B. Hao, V. M. Donnelly, and D. B. Graves, “Comparison of
Molecular Dynamics Simulations and Experiments of Si–Cl₂–Ar⁺ Atomic Layer Etching,”
*Plasma Processes and Polymers* 20, 2200198 (2023), DOI
[10.1002/ppap.202200198](https://doi.org/10.1002/ppap.202200198), OSTI
[2248044](https://www.osti.gov/biblio/2248044).

The pinned DOE manuscript is `https://www.osti.gov/servlets/purl/2248044`, with SHA-256
`789bf50302fc2ed9175403c47f895e1fb8db5481be5fb980739cad97f33c2218`.

`figure8_epc.csv` digitizes the six black experimental square markers in Figure 8 from a Poppler
240-dpi render of manuscript page 17. The plot frame used for the affine axis map is:

- zero-energy x pixel: 657
- 250 eV x pixel: 1450
- zero-depth y pixel: 827
- 8 nm/cycle y pixel: 268

Thus `E = (x - 657) / (1450 - 657) * 250 eV` and
`EPC = (827 - y) / (827 - 268) * 8 nm/cycle`. Marker centers were recovered with a PIL black-pixel
mask and connected components rather than manually clicked. A 1.25-rendered-pixel extraction audit
corresponds to ±0.394073 eV and ±0.0178891 nm/cycle. Source error bars are not assigned numerical
values here because the black bars are smaller than or obscured by the markers at this resolution.

The experiment measured the positive-ion flux as `3.7e16 cm^-2 s^-1` and used a 3 s ion-bombardment
step. It did **not** measure a species-resolved IEAD. The plotted mean ion energy was inferred from
electrical measurements and assumptions about electron temperature/plasma potential. This board is
therefore a no-depth-fit cross-source validation with a facility-conditioned energy boundary, not a
blind Tier-A prediction.

The source uses “monolayer” both as a fluence shorthand (`1e15 impacts/cm²`) and, in the associated
atomistic work, as a material count (72 Si atoms in the simulation cell). The petch depth audit never
equates those labels. It converts the atomistic trajectory through its physical cell area and material
atomic density, then applies the measured experimental fluence in `ions/cm²`.

File: data/experimental/vella_hao_2023/figure8_epc.csv
Point,Marker center x (pixel),Marker center y (pixel),Mean ion energy (eV),Etch per cycle (nm)
1,722.6036363636364,819.3127272727273,20.6821047804654,0.110014636526264
2,830.0,797.5,54.5397225725095,0.422182468694097
3,938.5,739.0,88.7452711223203,1.25939177101968
4,1081.0277777777778,659.9722222222222,133.678366260333,2.3903796461936
5,1203.5276752767527,477.97047970479707,172.297501663541,4.99505574662187
6,1358.0,343.5,220.996216897856,6.91949910554562
