Repository: sdelaurentiis123/plasma-etching-code

# petch — a fast, differentiable 3D plasma-etch simulator

**The only open-source GPU-accelerated, differentiable feature-scale plasma-etch simulator** —
and on the same GPU it runs **~14× faster than ViennaPS** (the open-source SOTA) at matched accuracy.

Level-set surface evolution + Monte-Carlo / radiosity flux transport + SF₆/O₂ surface chemistry,
with the flux and level-set kernels written in [NVIDIA Warp](https://github.com/NVIDIA/warp) — so the
whole pipeline is GPU-resident **and** autodifferentiable in one substrate. Runs on an NVIDIA GPU
(fast) or on CPU / Apple Silicon (portable, slower) with the *same code*.

## Headline numbers

**Speed — same RTX 3090, both engines warmed, matched etch depth, swept across aspect ratios:**

| hole Ø | aspect ratio | ViennaPS-GPU (OptiX RT-core) | **petch** | speedup |
|---|---|---|---|---|
| 4 µm | 2.1 | 19.4 s | **1.30 s** | **14.9×** |
| 6 µm | 1.6 | 22.7 s | **1.61 s** | **14.1×** |
| 8 µm | 1.2 | 25.8 s | **1.82 s** | **14.1×** |

(Conservative — petch etched slightly *deeper*, i.e. more work. Reproduce: `scripts/vps_sweep.py`.)

- **As accurate as ViennaPS**: replicates every ViennaPS mechanism (Belen coupled coverages, exact
  Russian-roulette weighted neutral transport, coverage-dependent sticking, 1-neighbour flux
  smoothing); 3D ARDE rmse **0.05–0.08** vs depth-resolved ViennaPS, 2D rmse **0.016** parameter-free.
- **Differentiable** end-to-end (`wp.Tape`): gradient-based inverse design of process recipes — which
  ViennaPS cannot do.
- **Portable & modular**: every GPU speedup auto-enables on CUDA and falls back to numpy/skimage on
  CPU. The loop is clean swappable stages (`mesh → flux → chemistry → advect → reinit`).

# optional, for the last bit of GPU speed (edge-adjacency sort):
pip install cupy-cuda12x
```

Warp runs on CPU (Apple Silicon included) and on NVIDIA CUDA. No GPU needed to try it.

## Quickstart

```python
import petch
from petch import threed as t3

# THE fast + accurate config — one flag. On a GPU this auto-enables the full GPU pipeline

# (GPU marching cubes, on-device flux, GPU warm-start, ...) and runs ~14x faster than ViennaPS.
flags = petch.Flags(coverage_sticking=True, warm_start_coverage=True, sampling="sobol")

geo = t3.run_etch_3d(trench_width=6.0, dx=0.25, n_steps=40,
                     Lx=14, Ly=14, Lz=24, mask_th=2, sub_top=18, hole=True, t_end=3.0,
                     par=dict(petch.PAR), flags=flags, n_ion=30000, n_neu=30000,
                     reinit_method="fsm")
print("center depth:", t3.center_depth_3d(geo), "µm")
```

On CPU the *same call* works (drops to the numpy/skimage path automatically). See
[`examples/`](examples/) for a runnable script.

## How it works (and how to extend it)

Each step is a swappable stage, so adding physics is local:

```
make_trench_3d → [ marching cubes → MC/radiosity flux → SF6O2 chemistry → upwind advect → reinit ] × N
```

- **Flux** (`mc_flux_3d_coupled`): Warp ray-traced ions + Russian-roulette neutrals on a BVH, with a
  flux↔coverage fixed point. `neutral_transport="radiosity"` swaps in a deterministic conductance solve.
- **Chemistry** (`chemistry.py`): Belen/Ertl coupled F/O coverages + Steinbrüchel √E yields; swap via
  `Flags(chemistry=...)`.
- **Level set** (`reinit_method`): GPU Jacobi Godunov-Eikonal reinit (`fsm`), or CPU skfmm narrow-band.
- **GPU speedups** are independent flags (`gpu_mesh`, `gpu_source`, `gpu_warmstart`, `device_flux`,
  `flux_smooth_gpu`) — all auto-on under CUDA, each individually overridable.

## Beyond ViennaPS (experimental)

petch includes physics ViennaPS omits, behind flags, **clearly marked experimental and not yet
calibrated to wafer data**:
- `redeposition` — etch-product redeposition → sidewall passivation/taper.
- `surface_charging` — differential electron/ion charging (Hwang–Giapis). *Honest status: the reduced
  differential-shadowing model (electrons more HARC-shadowed than ions) does NOT reproduce the HG
  floor-current rolloff at any electron angular spread — it over-throttles. HG needs the self-consistent
  floor potential re-deflecting ions (a PIC-class field solve), not geometric shadowing. The
  infrastructure (electron trace, charge factor, `e_ang_sigma`) is in place for that future work. Off by
  default; the effect direction is right (throttles the floor) but it is not quantitatively calibrated.*
- bimodal IEDF yield integration (`ied_mode`).

## Honest limitations

- **As-accurate-as-ViennaPS, not yet validated to real wafers.** Matching ViennaPS ≠ matching a fab.
  The real-wafer gap (surface charging, true Knudsen molecular-flow transport) is research-grade and
  needs experimental data to calibrate.
- ViennaPS is the only runnable open-source peer; other benchmarks are published experimental curves
  (Belen 2005, de Boer/Blauw, Gomez 2004, Hoekstra–Kushner).

File: data/experimental/wang_olthoff_1999/figure9_chlorine_ion_flux.csv
panel,feed,pressure_Pa,listed_net_power_to_matching_network_W,estimated_plasma_dissipated_power_W,species,ion_flux_mA_cm2,marker_center_x_px,marker_center_y_px,marker,observable_basis,digitization_log10_flux_uncertainty
a,100% Cl2,2.7,300,240,total_positive_ion,7.45632,3442.0,733.0,open_circle,direct_total_current,0.01980
a,100% Cl2,4,300,240,total_positive_ion,10.43673,3620.0,674.0,open_circle,direct_total_current,0.01980
a,100% Cl2,6.7,300,240,total_positive_ion,17.03867,3987.0,588.0,open_circle,direct_total_current,0.01980
a,100% Cl2,2.7,300,240,Cl+,6.21322,3442.0,765.0,filled_square,mass_resolved_ied_scaled_to_total,0.01980
a,100% Cl2,4,300,240,Cl+,9.52709,3620.0,690.0,filled_square,mass_resolved_ied_scaled_to_total,0.01980
a,100% Cl2,6.7,300,240,Cl+,16.27922,3987.0,596.0,filled_square,mass_resolved_ied_scaled_to_total,0.01980
a,100% Cl2,2.7,300,240,Cl2+,1.05564,3444.0,1076.0,filled_circle,mass_resolved_ied_scaled_to_total,0.01980
a,100% Cl2,4,300,240,Cl2+,0.72883,3621.0,1141.0,filled_circle,mass_resolved_ied_scaled_to_total,0.01980
a,100% Cl2,6.7,300,240,Cl2+,0.31354,3987.0,1289.0,filled_circle,mass_resolved_ied_scaled_to_total,0.01980
b,20% Cl2 + 80% Ar,0.67,300,240,total_positive_ion,13.72461,3170.0,1954.0,open_circle,direct_total_current,0.04000
b,20% Cl2 + 80% Ar,1.3,300,240,total_positive_ion,15.39927,3257.0,1944.0,open_circle,direct_total_current,0.04000
b,20% Cl2 + 80% Ar,2.7,300,240,total_positive_ion,20.30019,3446.0,1920.0,open_circle,direct_total_current,0.04000
b,20% Cl2 + 80% Ar,4,300,240,total_positive_ion,27.38420,3624.0,1894.0,open_circle,direct_total_current,0.04000
b,20% Cl2 + 80% Ar,6.7,300,240,total_positive_ion,40.97321,3988.0,1859.0,open_circle,direct_total_current,0.04000
b,20% Cl2 + 80% Ar,0.67,300,240,Cl+,6.87860,3170.0,2014.0,filled_square,mass_resolved_ied_scaled_to_total,0.04000
b,20% Cl2 + 80% Ar,1.3,300,240,Cl+,7.45590,3257.0,2007.0,filled_square,mass_resolved_ied_scaled_to_total,0.04000
b,20% Cl2 + 80% Ar,2.7,300,240,Cl+,10.29201,3447.0,1979.0,filled_square,mass_resolved_ied_scaled_to_total,0.04000
b,20% Cl2 + 80% Ar,4,300,240,Cl+,13.88353,3622.0,1953.0,filled_square,mass_resolved_ied_scaled_to_total,0.04000
b,20% Cl2 + 80% Ar,6.7,300,240,Cl+,20.77304,3990.0,1918.0,filled_square,mass_resolved_ied_scaled_to_total,0.04000
b,20% Cl2 + 80% Ar,0.67,300,240,Cl2+,0.31805,3171.0,2281.0,filled_circle,mass_resolved_ied_scaled_to_total,0.04000
b,20% Cl2 + 80% Ar,1.3,300,240,Cl2+,0.38238,3257.0,2265.0,filled_circle,mass_resolved_ied_scaled_to_total,0.04000
b,20% Cl2 + 80% Ar,2.7,300,240,Cl2+,0.40041,3449.0,2261.0,filled_circle,mass_resolved_ied_scaled_to_total,0.04000
b,20% Cl2 + 80% Ar,4,300,240,Cl2+,0.26152,3624.0,2298.0,filled_circle,mass_resolved_ied_scaled_to_total,0.04000
b,20% Cl2 + 80% Ar,6.7,300,240,Cl2+,0.11548,3991.0,2369.0,filled_circle,mass_resolved_ied_scaled_to_total,0.04000
