Repository: sdelaurentiis123/plasma-etching-code

# petch — a fast, differentiable 3D plasma-etch simulator

**The only open-source GPU-accelerated, differentiable feature-scale plasma-etch simulator** —
and on the same GPU it runs **~14× faster than ViennaPS** (the open-source SOTA) at matched accuracy.

Level-set surface evolution + Monte-Carlo / radiosity flux transport + SF₆/O₂ surface chemistry,
with the flux and level-set kernels written in [NVIDIA Warp](https://github.com/NVIDIA/warp) — so the
whole pipeline is GPU-resident **and** autodifferentiable in one substrate. Runs on an NVIDIA GPU
(fast) or on CPU / Apple Silicon (portable, slower) with the *same code*.

## Headline numbers

**Speed — same RTX 3090, both engines warmed, matched etch depth, swept across aspect ratios:**

| hole Ø | aspect ratio | ViennaPS-GPU (OptiX RT-core) | **petch** | speedup |
|---|---|---|---|---|
| 4 µm | 2.1 | 19.4 s | **1.30 s** | **14.9×** |
| 6 µm | 1.6 | 22.7 s | **1.61 s** | **14.1×** |
| 8 µm | 1.2 | 25.8 s | **1.82 s** | **14.1×** |

(Conservative — petch etched slightly *deeper*, i.e. more work. Reproduce: `scripts/vps_sweep.py`.)

- **As accurate as ViennaPS**: replicates every ViennaPS mechanism (Belen coupled coverages, exact
  Russian-roulette weighted neutral transport, coverage-dependent sticking, 1-neighbour flux
  smoothing); 3D ARDE rmse **0.05–0.08** vs depth-resolved ViennaPS, 2D rmse **0.016** parameter-free.
- **Differentiable** end-to-end (`wp.Tape`): gradient-based inverse design of process recipes — which
  ViennaPS cannot do.
- **Portable & modular**: every GPU speedup auto-enables on CUDA and falls back to numpy/skimage on
  CPU. The loop is clean swappable stages (`mesh → flux → chemistry → advect → reinit`).

# optional, for the last bit of GPU speed (edge-adjacency sort):
pip install cupy-cuda12x
```

Warp runs on CPU (Apple Silicon included) and on NVIDIA CUDA. No GPU needed to try it.

## Quickstart

```python
import petch
from petch import threed as t3

# THE fast + accurate config — one flag. On a GPU this auto-enables the full GPU pipeline

# (GPU marching cubes, on-device flux, GPU warm-start, ...) and runs ~14x faster than ViennaPS.
flags = petch.Flags(coverage_sticking=True, warm_start_coverage=True, sampling="sobol")

geo = t3.run_etch_3d(trench_width=6.0, dx=0.25, n_steps=40,
                     Lx=14, Ly=14, Lz=24, mask_th=2, sub_top=18, hole=True, t_end=3.0,
                     par=dict(petch.PAR), flags=flags, n_ion=30000, n_neu=30000,
                     reinit_method="fsm")
print("center depth:", t3.center_depth_3d(geo), "µm")
```

## Beyond ViennaPS (experimental)

petch includes physics ViennaPS omits, behind flags, **clearly marked experimental and not yet
calibrated to wafer data**:
- `redeposition` — etch-product redeposition → sidewall passivation/taper.
- `surface_charging` — differential electron/ion charging (Hwang–Giapis). *Honest status: the reduced
  differential-shadowing model (electrons more HARC-shadowed than ions) does NOT reproduce the HG
  floor-current rolloff at any electron angular spread — it over-throttles. HG needs the self-consistent
  floor potential re-deflecting ions (a PIC-class field solve), not geometric shadowing. The
  infrastructure (electron trace, charge factor, `e_ang_sigma`) is in place for that future work. Off by
  default; the effect direction is right (throttles the floor) but it is not quantitatively calibrated.*
- bimodal IEDF yield integration (`ied_mode`).

# Woo 2024 C4F6 ICP board

This directory contains an original-pixel digitization of Figure 4.1 from
Byungjun Woo's 2024 Korea University M.S. thesis,
`woo-2024-c4f6-thesis`.

- `figure4_1_page70_600dpi.png` is the checksum-bound full PDF-page render.
- `figure4_1_patterned_etch_rates.csv` contains five SiO2 and five ACL
  patterned-rate points.
- `digitization_manifest.json` records the source hash, axis transform,
  line-segment fits, body-text reconciliation, reactor conditions, and claim
  boundary.
- `results/curated/woo_2024_c4f6_board/figure4_1_overlay.png` is the
  full-resolution visual receipt.

The plotted rates are useful absolute patterned-rate observables for a future
CF4/C4F6/He reactor-to-feature model. They are not a species-resolved kinetic
boundary. The thesis supplies aggregate ion-current density, electron
temperature, self-bias, and relative OES, but no species-resolved ion flux,
IEAD, or absolute neutral flux.

The Figure 4.6 SEM sweep is not a blind depth board: the body text explicitly
states that exposure time was adjusted between conditions to obtain similar
2100-2200 nm depths. The source also contains two unresolved internal
inconsistencies retained in the manifest and audit:

1. `0.0168 -> 0.05255 mA/cm2` is a `212.8%` increase, not the printed `21%`.
2. the power sweep is called `56.25%` C4F6 while the printed
   `15/25 sccm CF4/C4F6` pair is `62.5%` C4F6.

Replay:

```bash
python scripts/digitize_woo_2024_c4f6_board.py
```

File: data/experimental/woo_2024_c4f6/figure4_1_patterned_etch_rates.csv
c4f6_fraction_of_cf4_plus_c4f6_percent,material,patterned_etch_rate_nm_min,digitization_uncertainty_nm_min,marker_center_x_px,line_fit_center_y_px
37.5,SiO2,48.2808,0.2,1626.0,3133.168
43.75,SiO2,46.0198,0.2,1938.5,3194.940
50,SiO2,43.7177,0.2,2251.0,3257.833
56.25,SiO2,39.6224,0.2,2563.5,3369.716
62.5,SiO2,31.8029,0.2,2876.0,3583.344
37.5,ACL,25.2406,0.2,1626.0,3762.627
43.75,ACL,23.1719,0.2,1938.5,3819.144
50,ACL,20.7396,0.2,2251.0,3885.595
56.25,ACL,17.8417,0.2,2563.5,3964.764
62.5,ACL,12.9621,0.2,2876.0,4098.076
