Repository: sdelaurentiis123/plasma-etching-code

# petch — a fast, differentiable 3D plasma-etch simulator

**The only open-source GPU-accelerated, differentiable feature-scale plasma-etch simulator** —
and on the same GPU it runs **~14× faster than ViennaPS** (the open-source SOTA) at matched accuracy.

Level-set surface evolution + Monte-Carlo / radiosity flux transport + SF₆/O₂ surface chemistry,
with the flux and level-set kernels written in [NVIDIA Warp](https://github.com/NVIDIA/warp) — so the
whole pipeline is GPU-resident **and** autodifferentiable in one substrate. Runs on an NVIDIA GPU
(fast) or on CPU / Apple Silicon (portable, slower) with the *same code*.

## Headline numbers

**Speed — same RTX 3090, both engines warmed, matched etch depth, swept across aspect ratios:**

| hole Ø | aspect ratio | ViennaPS-GPU (OptiX RT-core) | **petch** | speedup |
|---|---|---|---|---|
| 4 µm | 2.1 | 19.4 s | **1.30 s** | **14.9×** |
| 6 µm | 1.6 | 22.7 s | **1.61 s** | **14.1×** |
| 8 µm | 1.2 | 25.8 s | **1.82 s** | **14.1×** |

(Conservative — petch etched slightly *deeper*, i.e. more work. Reproduce: `scripts/vps_sweep.py`.)

- **As accurate as ViennaPS**: replicates every ViennaPS mechanism (Belen coupled coverages, exact
  Russian-roulette weighted neutral transport, coverage-dependent sticking, 1-neighbour flux
  smoothing); 3D ARDE rmse **0.05–0.08** vs depth-resolved ViennaPS, 2D rmse **0.016** parameter-free.
- **Differentiable** end-to-end (`wp.Tape`): gradient-based inverse design of process recipes — which
  ViennaPS cannot do.

# Yoshie et al. 2023 cyclic SF6/C4F8 silicon depth board

Primary source: T. Yoshie et al., “Bias-supply timing tailored to the
aspect ratio dependence of silicon trench etching in Ar plasma with
alternately injected C4F8 and SF6,” *Applied Surface Science* **638**,
157981 (2023), DOI
[10.1016/j.apsusc.2023.157981](https://doi.org/10.1016/j.apsusc.2023.157981).
The article is CC BY 4.0.

This dataset was machine-digitized only after the target IDs, complete
timing/width grid, source URLs/checksums, and calibration/held-out split were
frozen by the `depth-cross-chemistry-v1` preregistration (commit
`dec49c464af246b04f0168588dc436a76442e64c0294248b324ceb96cf9d0c62`).
The figures had been visually inspected to choose panels and establish
scientific relevance; this is value-blind with respect to machine
digitization, not a claim that no human had ever seen the plots.

## Experimental meaning

The reactor used continuous Ar and alternating 1 s C4F8 / 1 s SF6 injections.
The substrate bias was on for 0.25 s per cycle.  Figure 5 reports 675 cycles
in 45 min; Figure 6 reports 450 cycles in 60 min.  The paper defines the
plotted rate as depth divided by cumulative bias-on time, so absolute depths
are:

```text
Figure 5 depth = plotted rate * 168.75 s / 60 s/min
Figure 6 depth = plotted rate * 112.5 s / 60 s/min
```

`figure4_blanket_poly_si_rates.csv` contains the same-reactor blanket poly-Si
rates at the selected bias timings.  Those seven values may condition a
facility-specific boundary before feature values are used.
`figures5_6_feature_depths.csv` contains every preregistered feature marker:
three timings by seven widths for the 4 s cycle and four timings by seven
widths for the 8 s cycle.  All 49 are held-out transfer targets.

This creates a possible Tier-B test—independent blanket conditioning followed
by feature depth prediction—but only for a mechanism that resolves the
experimental transfer.  The blanket is a 370 nm poly-Si film exposed for 75
cycles; the patterned target is bulk Si exposed for 450 or 675 cycles.  A
read-only audit (`scripts/audit_yoshie_2023_blanket_transfer.py`) shows that a
single multiplicative blanket scale is invalid: for the 8 s timing-I condition,
every feature rate is more than 2.5 times the blanket rate even after the
digitization allowances, and the timing rank changes.  The blanket observable
may therefore condition a reactor boundary only inside a material- and
cycle-history-resolved mechanism.

The source does not report species-resolved wafer fluxes or a measured IEAD.
The plotted error bars are retained, but their statistical semantics are not
stated, so they are not silently called standard deviations or confidence
intervals.

## Pixel replay and visual audit

Download the official publisher rasters without renaming them:

```bash
mkdir -p tmp/sources/yoshie_2023
curl -L -o tmp/sources/yoshie_2023/yoshie_fig4.jpg \
  https://ars.els-cdn.com/content/image/1-s2.0-S0169433223016604-gr4_lrg.jpg
curl -L -o tmp/sources/yoshie_2023/yoshie_fig5.jpg \
  https://ars.els-cdn.com/content/image/1-s2.0-S0169433223016604-gr5_lrg.jpg
curl -L -o tmp/sources/yoshie_2023/yoshie_fig6.jpg \
  https://ars.els-cdn.com/content/image/1-s2.0-S0169433223016604-gr6_lrg.jpg
```

Then verify checksums, dimensions, axis pixels, the two committed CSVs, and
the manifest, and optionally draw QA overlays:

```bash
python scripts/digitize_yoshie_2023_figures4_6.py \
  --source-dir tmp/sources/yoshie_2023 \

File: data/experimental/yoshie_2023/table1_xps_surface_composition.csv
source_table,quantity_group,orbital,chemical_state,timing_II_percent,timing_III_percent,quantity_semantics,observation_id
Table 1,elemental_composition,,S,32.2,18.5,XPS_reported_surface_atomic_composition_percent,yoshie_xps_element_S
Table 1,elemental_composition,,C,39.5,45.8,XPS_reported_surface_atomic_composition_percent,yoshie_xps_element_C
Table 1,elemental_composition,,F,28.3,35.7,XPS_reported_surface_atomic_composition_percent,yoshie_xps_element_F
Table 1,chemical_state_fraction,S 2p,S,18.4,15.8,XPS_reported_within_orbital_peak_fraction_percent,yoshie_xps_S2p_S
Table 1,chemical_state_fraction,S 2p,S-CF,25.3,35.4,XPS_reported_within_orbital_peak_fraction_percent,yoshie_xps_S2p_S-CF
Table 1,chemical_state_fraction,S 2p,S-O,43.0,35.8,XPS_reported_within_orbital_peak_fraction_percent,yoshie_xps_S2p_S-O
Table 1,chemical_state_fraction,S 2p,S=O,13.3,13.0,XPS_reported_within_orbital_peak_fraction_percent,yoshie_xps_S2p_S=O
Table 1,chemical_state_fraction,C 1s,C-C,18.2,16.0,XPS_reported_within_orbital_peak_fraction_percent,yoshie_xps_C1s_C-C
Table 1,chemical_state_fraction,C 1s,C-CF,9.8,15.2,XPS_reported_within_orbital_peak_fraction_percent,yoshie_xps_C1s_C-CF
Table 1,chemical_state_fraction,C 1s,CF,12.1,16.4,XPS_reported_within_orbital_peak_fraction_percent,yoshie_xps_C1s_CF
Table 1,chemical_state_fraction,C 1s,CF2,29.6,23.0,XPS_reported_within_orbital_peak_fraction_percent,yoshie_xps_C1s_CF2
Table 1,chemical_state_fraction,C 1s,CF3,13.7,12.3,XPS_reported_within_orbital_peak_fraction_percent,yoshie_xps_C1s_CF3
Table 1,chemical_state_fraction,C 1s,CS,10.6,9.1,XPS_reported_within_orbital_peak_fraction_percent,yoshie_xps_C1s_CS
Table 1,chemical_state_fraction,C 1s,CS2,6.0,8.0,XPS_reported_within_orbital_peak_fraction_percent,yoshie_xps_C1s_CS2
Table 1,chemical_state_fraction,F 1s,F,92.0,85.4,XPS_reported_within_orbital_peak_fraction_percent,yoshie_xps_F1s_F
Table 1,chemical_state_fraction,F 1s,F-S,8.0,14.6,XPS_reported_within_orbital_peak_fraction_percent,yoshie_xps_F1s_F-S
Table 1,chemical_state_fraction,Si 2p,Si,93.5,92.6,XPS_reported_within_orbital_peak_fraction_percent,yoshie_xps_Si2p_Si
Table 1,chemical_state_fraction,Si 2p,Si-F,1.7,2.2,XPS_reported_within_orbital_peak_fraction_percent,yoshie_xps_Si2p_Si-F
Table 1,chemical_state_fraction,Si 2p,Si-O,4.8,5.2,XPS_reported_within_orbital_peak_fraction_percent,yoshie_xps_Si2p_Si-O
