Repository: sdelaurentiis123/plasma-etching-code

# petch — a fast, differentiable 3D plasma-etch simulator

**The only open-source GPU-accelerated, differentiable feature-scale plasma-etch simulator** —
and on the same GPU it runs **~14× faster than ViennaPS** (the open-source SOTA) at matched accuracy.

Level-set surface evolution + Monte-Carlo / radiosity flux transport + SF₆/O₂ surface chemistry,
with the flux and level-set kernels written in [NVIDIA Warp](https://github.com/NVIDIA/warp) — so the
whole pipeline is GPU-resident **and** autodifferentiable in one substrate. Runs on an NVIDIA GPU
(fast) or on CPU / Apple Silicon (portable, slower) with the *same code*.

## Headline numbers

**Speed — same RTX 3090, both engines warmed, matched etch depth, swept across aspect ratios:**

| hole Ø | aspect ratio | ViennaPS-GPU (OptiX RT-core) | **petch** | speedup |
|---|---|---|---|---|
| 4 µm | 2.1 | 19.4 s | **1.30 s** | **14.9×** |
| 6 µm | 1.6 | 22.7 s | **1.61 s** | **14.1×** |
| 8 µm | 1.2 | 25.8 s | **1.82 s** | **14.1×** |

(Conservative — petch etched slightly *deeper*, i.e. more work. Reproduce: `scripts/vps_sweep.py`.)

- **As accurate as ViennaPS**: replicates every ViennaPS mechanism (Belen coupled coverages, exact
  Russian-roulette weighted neutral transport, coverage-dependent sticking, 1-neighbour flux
  smoothing); 3D ARDE rmse **0.05–0.08** vs depth-resolved ViennaPS, 2D rmse **0.016** parameter-free.
- **Differentiable** end-to-end (`wp.Tape`): gradient-based inverse design of process recipes — which

# Bosch wafer measurements — Zenodo 17122442

Source: Sayyed et al., *A Multi-Model Dataset for BOSCH Plasma-Etching: Optical Emission Spectra,
Process Parameters, and Wafer Measurements for Data-Driven Plasma Modeling*, version 1 (2025),
DOI [10.5281/zenodo.17122442](https://doi.org/10.5281/zenodo.17122442).

License: Creative Commons Attribution 4.0. The authors and source must be credited on reuse.

Included here:

- `Si_Oxide_etch_9_points.csv` — 684 measurements from 76 processed 200-mm silicon wafers, at nine
  nominal positions per wafer (some source measurements are unavailable).
- `Si_Oxide_etch_89_points.csv` — 7,832 measurements from 88 identified wafers. Its distinct source
  schema preserves 157 originally unavailable post-oxide measurements as `N/A` in
  `postox_thickness_nan`, alongside the processed `postox_thickness` used in the derived columns.
- `calibration_Si_Oxide_etch_89_points.csv` and its manifest — the 6,675 rows from the 75 measured
  wafers in the preregistered calibration allowlist. The deterministic broker checks only each raw
  row's experiment key and copies allowed rows byte-for-byte; it does not convert any outcome field.
  The mixed source bytes necessarily pass through the broker, which is disclosed in the manifest,
  while fitting code is required to open only the calibration-only output asset.
- Nine rows forming one complete nine-position wafer have blank experiment, lot, and wafer identifiers
  in the source CSV. The physical measurements are retained and the loader exposes those identifiers as
  missing; identified-wafer analyses must exclude or separately handle this record.
- Source MD5: `78515caf25e29e558e1859b92f8a4827`, verified at acquisition on 2026-07-11.
- 89-point source MD5: `446e75b040eea37b634eeb8f763a62fc`, verified at acquisition on 2026-07-12.
- All measurement values and coordinates are in micrometres, per the dataset README.
- `Process_data.nc` - all 96 available wafer process records, 31 common machine channels at 5 Hz
  (the first day exposes 13 additional channels); source MD5
  `4567d24ec2125102a2e5129203ba31fa`.
- `Dictionary_process.nc` - the shared lossless process decoder; source MD5
  `0dde5a3a913eb1fa8512ef2f8748fb34`.
- `Lot_status.xlsx` - experiment date, lot, conditioning class, and source missingness; source MD5
  `339beca13f321dc3af244bf2d2ce284c`.
- `Readme.pdf` - the four-page source documentation; source MD5
  `f9a9bd323bd9e227a486249a631e8468`.
- `process_wafer_summary.csv` and its manifest - a deterministic label-free extraction from only
  the two process NetCDF files. Rebuild/check it with
  `python scripts/extract_zenodo_bosch_process_features.py [--check]`.

Experiment: SPTS Omega i2L DSi Rapier Bosch process, SF6 etch/C4F8 passivation, 100 cycles with 4.5 s
etch and 1.5 s passivation. Wafers have more than 99.5% exposed silicon and a nominal 1 µm SiO2 mask.
The study varies chamber conditioning and records wafer sequence, synchronized OES, and machine data.
The compact process NetCDF and its dictionary are vendored here. The ten daily OES files total about
7.9 GB and remain at Zenodo; they are not required to reproduce the machine-channel extraction.

The source does not explicitly map the anonymized gas-channel numbers to chemical names. The process
extractor declares a waveform-role inference: `Gas5Flow` is the 600-unit, approximately 4.5-second
etch waveform and is mapped to SF6; `Gas4Flow` is the 300-unit, approximately 1.5-second passivation

File: data/experimental/zenodo_17122442/Si_Oxide_etch_89_points.csv (part 1 of 16)
experiment_key,lot_number,wafer_number,X,Y,preox_thickness,postox_thickness,postox_thickness_nan,stepheight,oxide_etch,si_etch
2024-07-02_01,1,1,-19000,-95000,1.002226171,0.5259,0.5259,52.989,0.476326171,52.4631
2024-07-02_01,1,1,0,-95000,1.0034,0.5408,0.5408,52.579,0.4626,52.0382
2024-07-02_01,1,1,19000,-95000,1.002492706,0.524,0.524,53.2003,0.478492706,52.6763
2024-07-02_01,1,1,-57000,-76000,0.9993,0.542,0.542,52.8116,0.4573,52.2696
2024-07-02_01,1,1,-38000,-76000,1.000040777,0.4795,0.4795,46.8974,0.520540777,46.4179
2024-07-02_01,1,1,-19000,-76000,1.001496469,0.4536,0.4536,45.0108,0.547896469,44.5572
2024-07-02_01,1,1,0,-76000,1.002333556,0.4458,0.4458,44.5173,0.556533556,44.0715
2024-07-02_01,1,1,19000,-76000,1.00197289,0.4553,0.4553,44.8282,0.54667289,44.3729
2024-07-02_01,1,1,38000,-76000,1.001629678,0.482,0.482,46.4509,0.519629678,45.9689
2024-07-02_01,1,1,57000,-76000,1.0016,0.538,0.538,51.924,0.4636,51.386
2024-07-02_01,1,1,-76000,-57000,0.9993,0.5325,0.5325,52.6738,0.4668,52.1413
2024-07-02_01,1,1,-57000,-57000,0.999568488,0.4568,0.4568,45.3233,0.542768488,44.8665
2024-07-02_01,1,1,-38000,-57000,1.000128456,0.4136,0.4136,43.4258,0.586528456,43.0122
2024-07-02_01,1,1,-19000,-57000,1.000955208,0.3865,0.3865,42.9575,0.614455208,42.571
2024-07-02_01,1,1,0,-57000,1.001458901,0.3786,0.3786,42.8444,0.622858901,42.4658
2024-07-02_01,1,1,19000,-57000,1.001556654,0.389,0.389,42.8188,0.612556654,42.4298
2024-07-02_01,1,1,38000,-57000,1.001553462,0.417,0.417,43.126,0.584553462,42.709
2024-07-02_01,1,1,57000,-57000,1.001551848,0.4604,0.4604,44.727,0.541151848,44.2666
2024-07-02_01,1,1,76000,-57000,1.0016,0.531,0.531,51.4964,0.4706,50.9654
2024-07-02_01,1,1,-76000,-38000,0.999441682,0.4665,0.4665,46.42,0.532941682,45.9535
2024-07-02_01,1,1,-57000,-38000,0.999749595,0.4064,0.4064,43.0855,0.593349595,42.6791
2024-07-02_01,1,1,-38000,-38000,1.000296106,0.3627,0.3627,42.5286,0.637596106,42.1659
2024-07-02_01,1,1,-19000,-38000,1.000885063,0.3353,0.3353,42.6105,0.665585063,42.2752
2024-07-02_01,1,1,0,-38000,1.001272511,0.3258,0.3258,42.6638,0.675472511,42.338
2024-07-02_01,1,1,19000,-38000,1.001472574,0.3383,0.3383,42.5016,0.663172574,42.1633
2024-07-02_01,1,1,38000,-38000,1.0016,0.3659,0.3659,42.2972,0.6357,41.9313
2024-07-02_01,1,1,57000,-38000,1.001502516,0.4105,0.4105,42.6657,0.591002516,42.2552
2024-07-02_01,1,1,76000,-38000,1.001467599,0.4721,0.4721,45.5693,0.529367599,45.0972
2024-07-02_01,1,1,-95000,-19000,0.998589958,0.5015,0.5015,50.3559,0.497089958,49.8544
2024-07-02_01,1,1,-76000,-19000,0.999116846,0.4328,0.4328,44.1767,0.566316846,43.7439
2024-07-02_01,1,1,-57000,-19000,0.999782583,0.3717,0.3717,42.301,0.628082583,41.9293
2024-07-02_01,1,1,-38000,-19000,1.000425374,0.3266,0.3266,42.3107,0.673825374,41.9841
2024-07-02_01,1,1,-19000,-19000,1.001080147,0.2973,0.2973,42.638,0.703780147,42.3407
2024-07-02_01,1,1,0,-19000,1.001467893,0.2863,0.2863,42.7735,0.715167893,42.4872
2024-07-02_01,1,1,19000,-19000,1.001445559,0.2997,0.2997,42.5409,0.701745559,42.2412
2024-07-02_01,1,1,38000,-19000,1.00146009,0.3319,0.3319,42.0873,0.66956009,41.7554
2024-07-02_01,1,1,57000,-19000,1.001390669,0.378,0.378,41.952,0.623390669,41.574
2024-07-02_01,1,1,76000,-19000,1.001236537,0.4402,0.4402,43.5147,0.561036537,43.0745
2024-07-02_01,1,1,95000,-19000,1.001065553,0.5003,0.5003,52.1387,0.500765553,51.6384
2024-07-02_01,1,1,-95000,0,0.9978,0.5033,0.5033,51.9615,0.4945,51.4582
2024-07-02_01,1,1,-76000,0,0.998679741,0.4147,0.4147,43.4294,0.583979741,43.0147
2024-07-02_01,1,1,-57000,0,0.999697986,0.3553,0.3553,41.9158,0.644397986,41.5605
2024-07-02_01,1,1,-38000,0,1.000446839,0.3093,0.3093,42.0703,0.691146839,41.761
2024-07-02_01,1,1,-19000,0,1.001280491,0.2778,0.2778,42.5091,0.723480491,42.2313
2024-07-02_01,1,1,0,0,1.0019,0.2631,0.2631,42.7074,0.7388,42.4443
2024-07-02_01,1,1,19000,0,1.00150506,0.2811,0.2811,42.4046,0.72040506,42.1235
2024-07-02_01,1,1,38000,0,1.001345234,0.3148,0.3148,41.8741,0.686545234,41.5593
2024-07-02_01,1,1,57000,0,1.00130366,0.3623,0.3623,41.5904,0.63900366,41.2281
2024-07-02_01,1,1,76000,0,1.001089735,0.4243,0.4243,42.8253,0.576789735,42.401
2024-07-02_01,1,1,95000,0,1.0008,0.5044,0.5044,50.5999,0.4964,50.0955
2024-07-02_01,1,1,-95000,19000,0.998582401,0.4836,0.4836,49.4304,0.514982401,48.9468
2024-07-02_01,1,1,-76000,19000,0.999094275,0.414,0.414,43.5927,0.585094275,43.1787
2024-07-02_01,1,1,-57000,19000,0.99970803,0.3546,0.3546,41.7058,0.64510803,41.3512
2024-07-02_01,1,1,-38000,19000,1.000270843,0.3096,0.3096,41.7186,0.690670843,41.409
2024-07-02_01,1,1,-19000,19000,1.000887748,0.2796,0.2796,42.0491,0.721287748,41.7695
2024-07-02_01,1,1,0,19000,1.001314481,0.2696,0.2696,42.1933,0.731714481,41.9237
2024-07-02_01,1,1,19000,19000,1.001254021,0.283,0.283,41.9415,0.718254021,41.6585
2024-07-02_01,1,1,38000,19000,1.001291599,0.3145,0.3145,41.5055,0.686791599,41.191
2024-07-02_01,1,1,57000,19000,1.001413473,0.3621,0.3621,41.3806,0.639313473,41.0185
2024-07-02_01,1,1,76000,19000,1.001357029,0.425,0.425,42.9603,0.576357029,42.5353
2024-07-02_01,1,1,95000,19000,1.00114675,0.4866,0.4866,51.6011,0.51454675,51.1145
2024-07-02_01,1,1,-76000,38000,0.999442819,0.4336,0.4336,45.3256,0.565842819,44.892
2024-07-02_01,1,1,-57000,38000,0.999653586,0.3703,0.3703,41.8891,0.629353586,41.5188
2024-07-02_01,1,1,-38000,38000,0.99999188,0.328,0.328,41.32,0.67199188,40.992
2024-07-02_01,1,1,-19000,38000,1.000326769,0.301,0.301,41.3819,0.699326769,41.0809
2024-07-02_01,1,1,0,38000,1.00058317,0.2912,0.2912,41.4534,0.70938317,41.1622
2024-07-02_01,1,1,19000,38000,1.000877664,0.303,0.303,41.2753,0.697877664,40.9723
2024-07-02_01,1,1,38000,38000,1.001319849,0.3332,0.3332,41.0757,0.668119849,40.7425
2024-07-02_01,1,1,57000,38000,1.001795235,0.3775,0.3775,41.4658,0.624295235,41.0883
2024-07-02_01,1,1,76000,38000,1.002072445,0.4435,0.4435,44.4406,0.558572445,43.9971
2024-07-02_01,1,1,-76000,57000,0.9994,0.4754,0.4754,51.0851,0.524,50.6097
2024-07-02_01,1,1,-57000,57000,0.999529141,0.4047,0.4047,43.504,0.594829141,43.0993
2024-07-02_01,1,1,-38000,57000,0.999743621,0.3606,0.3606,41.5236,0.639143621,41.163
2024-07-02_01,1,1,-19000,57000,0.999878677,0.3356,0.3356,41.0312,0.664278677,40.6956
2024-07-02_01,1,1,0,57000,0.999880784,0.3268,0.3268,40.9366,0.673080784,40.6098
2024-07-02_01,1,1,19000,57000,1.000444046,0.3378,0.3378,40.9274,0.662644046,40.5896
2024-07-02_01,1,1,38000,57000,1.00146484,0.3641,0.3641,41.2447,0.63736484,40.8806
2024-07-02_01,1,1,57000,57000,1.002226522,0.4106,0.4106,42.9021,0.591626522,42.4915
2024-07-02_01,1,1,76000,57000,1.0027,0.4771,0.4771,49.8908,0.5256,49.4137
2024-07-02_01,1,1,-57000,76000,0.9994,0.4607,0.4607,50.552,0.5387,50.0913
2024-07-02_01,1,1,-38000,76000,0.999606876,0.412,0.412,44.4529,0.587606876,44.0409
2024-07-02_01,1,1,-19000,76000,0.999613161,0.3845,0.3845,42.4734,0.615113161,42.0889
2024-07-02_01,1,1,0,76000,0.9993,0.3756,0.3756,41.9444,0.6237,41.5688
2024-07-02_01,1,1,19000,76000,1.00002155,0.3856,0.3856,42.2952,0.61442155,41.9096
2024-07-02_01,1,1,38000,76000,1.001615816,0.4151,0.4151,43.9834,0.586515816,43.5683
2024-07-02_01,1,1,57000,76000,1.0027,0.4607,0.4607,49.5442,0.542,49.0835
2024-07-02_01,1,1,-19000,95000,0.999578086,0.4486,0.4486,48.6494,0.550978086,48.2008
2024-07-02_01,1,1,0,95000,0.9993,0.445,0.445,49.6444,0.5543,49.1994
2024-07-02_01,1,1,19000,95000,0.999896148,0.4465,0.4465,49.3112,0.553396148,48.8647
2024-07-02_02,1,2,-19000,-95000,1.002221625,0.522,0.522,52.3777,0.480221625,51.8557
2024-07-02_02,1,2,0,-95000,1.0035,0.5335,0.5335,52.1912,0.47,51.6577
2024-07-02_02,1,2,19000,-95000,1.002539837,0.5181,0.5181,52.3949,0.484439837,51.8768
2024-07-02_02,1,2,-57000,-76000,0.999,0.5421,0.5421,52.2695,0.4569,51.7274
2024-07-02_02,1,2,-38000,-76000,0.99981621,0.4787,0.4787,46.6143,0.52111621,46.1356
2024-07-02_02,1,2,-19000,-76000,1.001425042,0.4523,0.4523,44.7791,0.549125042,44.3268
2024-07-02_02,1,2,0,-76000,1.002353244,0.444,0.444,44.2572,0.558353244,43.8132
2024-07-02_02,1,2,19000,-76000,1.001997377,0.4517,0.4517,44.539,0.550297377,44.0873
2024-07-02_02,1,2,38000,-76000,1.001685626,0.4763,0.4763,46.1278,0.525385626,45.6515
2024-07-02_02,1,2,57000,-76000,1.0017,0.525,0.525,51.6182,0.4767,51.0932
2024-07-02_02,1,2,-76000,-57000,0.999,0.5411,0.5411,52.1087,0.4579,51.5676
2024-07-02_02,1,2,-57000,-57000,0.999291076,0.4586,0.4586,45.1118,0.540691076,44.6532
2024-07-02_02,1,2,-38000,-57000,0.999910023,0.4151,0.4151,43.2609,0.584810023,42.8458
2024-07-02_02,1,2,-19000,-57000,1.000832934,0.3879,0.3879,42.7657,0.612932934,42.3778
2024-07-02_02,1,2,0,-57000,1.001413793,0.3792,0.3792,42.6004,0.622213793,42.2212
2024-07-02_02,1,2,19000,-57000,1.001569502,0.3878,0.3878,42.5273,0.613769502,42.1395
2024-07-02_02,1,2,38000,-57000,1.001607723,0.4136,0.4136,42.7882,0.588007723,42.3746
2024-07-02_02,1,2,57000,-57000,1.001620779,0.4537,0.4537,44.388,0.547920779,43.9343
2024-07-02_02,1,2,76000,-57000,1.0017,0.5161,0.5161,51.2176,0.4856,50.7015
2024-07-02_02,1,2,-76000,-38000,0.999134447,0.4728,0.4728,46.1653,0.526334447,45.6925
2024-07-02_02,1,2,-57000,-38000,0.999476436,0.4106,0.4106,42.9829,0.588876436,42.5723
2024-07-02_02,1,2,-38000,-38000,1.000084654,0.3663,0.3663,42.396,0.633784654,42.0297
2024-07-02_02,1,2,-19000,-38000,1.000746871,0.3392,0.3392,42.4234,0.661546871,42.0842
2024-07-02_02,1,2,0,-38000,1.001202313,0.3296,0.3296,42.4168,0.671602313,42.0872
2024-07-02_02,1,2,19000,-38000,1.00149044,0.3391,0.3391,42.2195,0.66239044,41.8804
2024-07-02_02,1,2,38000,-38000,1.0017,0.3643,0.3643,41.9885,0.6374,41.6242
2024-07-02_02,1,2,57000,-38000,1.001550974,0.4073,0.4073,42.3408,0.594250974,41.9335
2024-07-02_02,1,2,76000,-38000,1.001505012,0.4643,0.4643,45.2387,0.537205012,44.7744
2024-07-02_02,1,2,-95000,-19000,0.998113145,0.506,0.506,51.3541,0.492113145,50.8481
2024-07-02_02,1,2,-76000,-19000,0.998723168,0.4385,0.4385,43.999,0.560223168,43.5605
2024-07-02_02,1,2,-57000,-19000,0.999485067,0.3767,0.3767,42.205,0.622785067,41.8283
2024-07-02_02,1,2,-38000,-19000,1.000209463,0.3332,0.3332,42.1762,0.667009463,41.843
2024-07-02_02,1,2,-19000,-19000,1.000937662,0.3028,0.3028,42.4331,0.698137662,42.1303
2024-07-02_02,1,2,0,-19000,1.00137004,0.2908,0.2908,42.5177,0.71057004,42.2269
2024-07-02_02,1,2,19000,-19000,1.001403524,0.302,0.302,42.2622,0.699403524,41.9602
2024-07-02_02,1,2,38000,-19000,1.001476731,0.3328,0.3328,41.7948,0.668676731,41.462
2024-07-02_02,1,2,57000,-19000,1.001384953,0.3755,0.3755,41.6318,0.625884953,41.2563
2024-07-02_02,1,2,76000,-19000,1.001177005,0.4343,0.4343,43.1746,0.566877005,42.7403
2024-07-02_02,1,2,95000,-19000,1.000948942,0.491,0.491,51.2716,0.509948942,50.7806
2024-07-02_02,1,2,-95000,0,0.9972,0.5155,0.5155,51.3916,0.4817,50.8761
2024-07-02_02,1,2,-76000,0,0.998204047,0.4226,0.4226,43.2699,0.575604047,42.8473
2024-07-02_02,1,2,-57000,0,0.99936607,0.3617,0.3617,41.8233,0.63766607,41.4616
2024-07-02_02,1,2,-38000,0,1.000215284,0.3156,0.3156,41.9505,0.684615284,41.6349
2024-07-02_02,1,2,-19000,0,1.001138008,0.2834,0.2834,42.3083,0.717738008,42.0249
2024-07-02_02,1,2,0,0,1.0018,0.2672,0.2672,42.4361,0.7346,42.1689
2024-07-02_02,1,2,19000,0,1.001412977,0.2838,0.2838,42.1294,0.717612977,41.8456
2024-07-02_02,1,2,38000,0,1.001285599,0.3156,0.3156,41.5972,0.685685599,41.2816
2024-07-02_02,1,2,57000,0,1.001243068,0.3601,0.3601,41.2845,0.641143068,40.9244
2024-07-02_02,1,2,76000,0,1.000967744,0.4185,0.4185,42.4888,0.582467744,42.0703
2024-07-02_02,1,2,95000,0,1.0006,0.4904,0.4904,50.2906,0.5102,49.8002
2024-07-02_02,1,2,-95000,19000,0.99807993,0.4916,0.4916,50.7146,0.50647993,50.223
2024-07-02_02,1,2,-76000,19000,0.99865404,0.4225,0.4225,43.4066,0.57615404,42.9841
2024-07-02_02,1,2,-57000,19000,0.999354207,0.3612,0.3612,41.5958,0.638154207,41.2346
2024-07-02_02,1,2,-38000,19000,1.000003983,0.3163,0.3163,41.5748,0.683703983,41.2585
2024-07-02_02,1,2,-19000,19000,1.000703645,0.2853,0.2853,41.868,0.715403645,41.5827
2024-07-02_02,1,2,0,19000,1.001180132,0.2744,0.2744,41.963,0.726780132,41.6886
2024-07-02_02,1,2,19000,19000,1.001137967,0.2862,0.2862,41.6833,0.714937967,41.3971
2024-07-02_02,1,2,38000,19000,1.001206667,0.3152,0.3152,41.2403,0.686006667,40.9251
2024-07-02_02,1,2,57000,19000,1.00134973,0.3596,0.3596,41.0866,0.64174973,40.727
2024-07-02_02,1,2,76000,19000,1.00127394,0.4178,0.4178,42.6232,0.58347394,42.2054
2024-07-02_02,1,2,95000,19000,1.001020502,0.4776,0.4776,50.7004,0.523420502,50.2228
2024-07-02_02,1,2,-76000,38000,0.998995463,0.4425,0.4425,44.9858,0.556495463,44.5433
2024-07-02_02,1,2,-57000,38000,0.999255858,0.3768,0.3768,41.7541,0.622455858,41.3773
2024-07-02_02,1,2,-38000,38000,0.999673968,0.335,0.335,41.2087,0.664673968,40.8737
2024-07-02_02,1,2,-19000,38000,1.000082019,0.3074,0.3074,41.2322,0.692682019,40.9248
2024-07-02_02,1,2,0,38000,1.000388139,0.2964,0.2964,41.2632,0.703988139,40.9668
2024-07-02_02,1,2,19000,38000,1.000731399,0.3055,0.3055,41.0731,0.695231399,40.7676
2024-07-02_02,1,2,38000,38000,1.001238628,0.3333,0.3333,40.833,0.667938628,40.4997
2024-07-02_02,1,2,57000,38000,1.001777919,0.3736,0.3736,41.1832,0.628177919,40.8096
2024-07-02_02,1,2,76000,38000,1.002089762,0.4349,0.4349,44.1,0.567189762,43.6651
2024-07-02_02,1,2,-76000,57000,0.9989,0.4903,0.4903,50.4689,0.5086,49.9786
2024-07-02_02,1,2,-57000,57000,0.999080171,0.4131,0.4131,43.2979,0.585980171,42.8848
2024-07-02_02,1,2,-38000,57000,0.99937484,0.367,0.367,41.3957,0.63237484,41.0287
2024-07-02_02,1,2,-19000,57000,0.999591743,0.341,0.341,40.9055,0.658591743,40.5645
2024-07-02_02,1,2,0,57000,0.99962547,0.3311,0.3311,40.7643,0.66852547,40.4332
2024-07-02_02,1,2,19000,57000,1.000258415,0.3389,0.3389,40.7327,0.661358415,40.3938
2024-07-02_02,1,2,38000,57000,1.001406297,0.3628,0.3628,41.0091,0.638606297,40.6463
2024-07-02_02,1,2,57000,57000,1.002265399,0.4048,0.4048,42.6051,0.597465399,42.2003
2024-07-02_02,1,2,76000,57000,1.0028,0.4674,0.4674,49.4623,0.5354,48.9949
2024-07-02_02,1,2,-57000,76000,0.9989,0.4763,0.4763,50.1066,0.5226,49.6303
2024-07-02_02,1,2,-38000,76000,0.99920636,0.419,0.419,44.1987,0.58020636,43.7797
2024-07-02_02,1,2,-19000,76000,0.999312636,0.3886,0.3886,42.2761,0.610712636,41.8875
2024-07-02_02,1,2,0,76000,0.999,0.378,0.378,41.7544,0.621,41.3764
2024-07-02_02,1,2,19000,76000,0.999794505,0.3846,0.3846,42.0609,0.615194505,41.6763
2024-07-02_02,1,2,38000,76000,1.001579204,0.4115,0.4115,43.6993,0.590079204,43.2878
2024-07-02_02,1,2,57000,76000,1.0028,0.4541,0.4541,49.1727,0.5487,48.7186
2024-07-02_02,1,2,-19000,95000,0.99927978,0.4516,0.4516,49.0062,0.54767978,48.5546
2024-07-02_02,1,2,0,95000,0.999,0.4493,0.4493,49.2339,0.5497,48.7846
2024-07-02_02,1,2,19000,95000,0.999655103,0.4461,0.4461,48.9179,0.553555103,48.4718
2024-07-02_03,1,3,-19000,-95000,1.001626215,0.5227,0.5227,52.4249,0.478926215,51.9022
2024-07-02_03,1,3,0,-95000,1.0026,0.5375,0.5375,52.3463,0.4651,51.8088
2024-07-02_03,1,3,19000,-95000,1.002015399,0.5245,0.5245,52.4355,0.477515399,51.911
2024-07-02_03,1,3,-57000,-76000,0.9989,0.5513,0.5513,52.299,0.4476,51.7477
2024-07-02_03,1,3,-38000,-76000,0.999620123,0.4824,0.4824,46.7649,0.517220123,46.2825
2024-07-02_03,1,3,-19000,-76000,1.001016148,0.4549,0.4549,44.93,0.546116148,44.4751
2024-07-02_03,1,3,0,-76000,1.001814403,0.4463,0.4463,44.4034,0.555514403,43.9571
2024-07-02_03,1,3,19000,-76000,1.00172914,0.454,0.454,44.6583,0.54772914,44.2043
2024-07-02_03,1,3,38000,-76000,1.001782148,0.4787,0.4787,46.2284,0.523082148,45.7497
2024-07-02_03,1,3,57000,-76000,1.002,0.5284,0.5284,51.6797,0.4736,51.1513
2024-07-02_03,1,3,-76000,-57000,0.9989,0.5495,0.5495,52.2529,0.4494,51.7034
2024-07-02_03,1,3,-57000,-57000,0.999150078,0.4622,0.4622,45.2895,0.536950078,44.8273
2024-07-02_03,1,3,-38000,-57000,0.999718066,0.4179,0.4179,43.4177,0.581818066,42.9998
2024-07-02_03,1,3,-19000,-57000,1.000588232,0.3902,0.3902,42.9112,0.610388232,42.521
2024-07-02_03,1,3,0,-57000,1.001205497,0.3812,0.3812,42.7379,0.620005497,42.3567
2024-07-02_03,1,3,19000,-57000,1.001546605,0.3897,0.3897,42.6611,0.611846605,42.2714
2024-07-02_03,1,3,38000,-57000,1.001754787,0.4155,0.4155,42.896,0.586254787,42.4805
2024-07-02_03,1,3,57000,-57000,1.001828018,0.4555,0.4555,44.4629,0.546328018,44.0074
2024-07-02_03,1,3,76000,-57000,1.002,0.5193,0.5193,51.2816,0.4827,50.7623
2024-07-02_03,1,3,-76000,-38000,0.998953982,0.4781,0.4781,46.333,0.520853982,45.8549
2024-07-02_03,1,3,-57000,-38000,0.999285483,0.4142,0.4142,43.1697,0.585085483,42.7555
2024-07-02_03,1,3,-38000,-38000,0.999882638,0.3684,0.3684,42.5707,0.631482638,42.2023
2024-07-02_03,1,3,-19000,-38000,1.000563889,0.3409,0.3409,42.5881,0.659663889,42.2472
2024-07-02_03,1,3,0,-38000,1.001093953,0.3308,0.3308,42.5743,0.670293953,42.2435
2024-07-02_03,1,3,19000,-38000,1.001574175,0.3402,0.3402,42.3588,0.661374175,42.0186
2024-07-02_03,1,3,38000,-38000,1.002,0.3655,0.3655,42.0983,0.6365,41.7328
2024-07-02_03,1,3,57000,-38000,1.001715383,0.4091,0.4091,42.4177,0.592615383,42.0086
2024-07-02_03,1,3,76000,-38000,1.001654669,0.4666,0.4666,45.3017,0.535054669,44.8351
2024-07-02_03,1,3,-95000,-19000,0.997715985,0.5111,0.5111,51.4175,0.486615985,50.9064
2024-07-02_03,1,3,-76000,-19000,0.998397276,0.4427,0.4427,44.1772,0.555697276,43.7345
2024-07-02_03,1,3,-57000,-19000,0.999223161,0.38,0.38,42.3942,0.619223161,42.0142
2024-07-02_03,1,3,-38000,-19000,0.999989492,0.3353,0.3353,42.3573,0.664689492,42.022
2024-07-02_03,1,3,-19000,-19000,1.000772104,0.3041,0.3041,42.6111,0.696672104,42.307
2024-07-02_03,1,3,0,-19000,1.001256972,0.2925,0.2925,42.6789,0.708756972,42.3864
2024-07-02_03,1,3,19000,-19000,1.001379094,0.303,0.303,42.4087,0.698379094,42.1057
2024-07-02_03,1,3,38000,-19000,1.001567078,0.3334,0.3334,41.9131,0.668167078,41.5797
2024-07-02_03,1,3,57000,-19000,1.001421199,0.3766,0.3766,41.7156,0.624821199,41.339
2024-07-02_03,1,3,76000,-19000,1.001146819,0.4361,0.4361,43.2314,0.565046819,42.7953
2024-07-02_03,1,3,95000,-19000,1.000873779,0.4936,0.4936,51.185,0.507273779,50.6914
2024-07-02_03,1,3,-95000,0,0.9967,0.525,0.525,51.495,0.4717,50.97
2024-07-02_03,1,3,-76000,0,0.997790542,0.4273,0.4273,43.4326,0.570490542,43.0053
2024-07-02_03,1,3,-57000,0,0.999049914,0.3646,0.3646,42.0069,0.634449914,41.6423
2024-07-02_03,1,3,-38000,0,0.9999695,0.3181,0.3181,42.1352,0.6818695,41.8171
2024-07-02_03,1,3,-19000,0,1.000976117,0.2857,0.2857,42.4894,0.715276117,42.2037
2024-07-02_03,1,3,0,0,1.0017,0.2698,0.2698,42.5999,0.7319,42.3301
2024-07-02_03,1,3,19000,0,1.001291313,0.285,0.285,42.2758,0.716291313,41.9908
2024-07-02_03,1,3,38000,0,1.001170229,0.3161,0.3161,41.7152,0.685070229,41.3991
2024-07-02_03,1,3,57000,0,1.001109244,0.3609,0.3609,41.3825,0.640209244,41.0216
2024-07-02_03,1,3,76000,0,1.000832211,0.42,0.42,42.5486,0.580832211,42.1286
2024-07-02_03,1,3,95000,0,1.0005,0.4943,0.4943,50.3043,0.5062,49.81
2024-07-02_03,1,3,-95000,19000,0.99763601,0.4976,0.4976,50.832,0.50003601,50.3344
2024-07-02_03,1,3,-76000,19000,0.998244833,0.4274,0.4274,43.5586,0.570844833,43.1312
2024-07-02_03,1,3,-57000,19000,0.999000156,0.365,0.365,41.7636,0.634000156,41.3986
2024-07-02_03,1,3,-38000,19000,0.999714076,0.3191,0.3191,41.7452,0.680614076,41.4261
2024-07-02_03,1,3,-19000,19000,1.000484526,0.287,0.287,42.0388,0.713484526,41.7518
2024-07-02_03,1,3,0,19000,1.001005117,0.2768,0.2768,42.131,0.724205117,41.8542
2024-07-02_03,1,3,19000,19000,1.000930559,0.2875,0.2875,41.8339,0.713430559,41.5464
2024-07-02_03,1,3,38000,19000,1.000942419,0.3161,0.3161,41.3458,0.684842419,41.0297
2024-07-02_03,1,3,57000,19000,1.001033894,0.3603,0.3603,41.167,0.640733894,40.8067
2024-07-02_03,1,3,76000,19000,1.000974305,0.4196,0.4196,42.6852,0.581374305,42.2656
2024-07-02_03,1,3,95000,19000,1.000798195,0.4795,0.4795,50.5402,0.521298195,50.0607
2024-07-02_03,1,3,-76000,38000,0.998549505,0.4485,0.4485,45.1177,0.550049505,44.6692
2024-07-02_03,1,3,-57000,38000,0.998849207,0.3811,0.3811,41.9014,0.617749207,41.5203
2024-07-02_03,1,3,-38000,38000,0.99933127,0.3376,0.3376,41.3603,0.66173127,41.0227
2024-07-02_03,1,3,-19000,38000,0.999794824,0.3085,0.3085,41.3989,0.691294824,41.0904
2024-07-02_03,1,3,0,38000,1.000117334,0.2981,0.2981,41.4061,0.702017334,41.108
2024-07-02_03,1,3,19000,38000,1.000418293,0.3064,0.3064,41.2022,0.694018293,40.8958
2024-07-02_03,1,3,38000,38000,1.000819883,0.3336,0.3336,40.9477,0.667219883,40.6141
2024-07-02_03,1,3,57000,38000,1.00122055,0.3748,0.3748,41.2673,0.62642055,40.8925
2024-07-02_03,1,3,76000,38000,1.001442565,0.4371,0.4371,44.1516,0.564342565,43.7145
2024-07-02_03,1,3,-76000,57000,0.9984,0.5,0.5,50.6076,0.4984,50.1076
2024-07-02_03,1,3,-57000,57000,0.998624661,0.4182,0.4182,43.4363,0.580424661,43.0181
2024-07-02_03,1,3,-38000,57000,0.998990509,0.3704,0.3704,41.5358,0.628590509,41.1654
2024-07-02_03,1,3,-19000,57000,0.999292196,0.3433,0.3433,41.0411,0.655992196,40.6978
2024-07-02_03,1,3,0,57000,0.999356367,0.333,0.333,40.9013,0.666356367,40.5683
2024-07-02_03,1,3,19000,57000,0.99990979,0.3401,0.3401,40.8504,0.65980979,40.5103
2024-07-02_03,1,3,38000,57000,1.0008524,0.3646,0.3646,41.1057,0.6362524,40.7411
2024-07-02_03,1,3,57000,57000,1.001516255,0.4072,0.4072,42.664,0.594316255,42.2568
2024-07-02_03,1,3,76000,57000,1.0019,0.4713,0.4713,49.4403,0.5306,48.969
2024-07-02_03,1,3,-57000,76000,0.9984,0.4854,0.4854,50.1667,0.513,49.6813
2024-07-02_03,1,3,-38000,76000,0.998799063,0.4243,0.4243,44.3171,0.574499063,43.8928
2024-07-02_03,1,3,-19000,76000,0.999039021,0.3924,0.3924,42.395,0.606639021,42.0026
2024-07-02_03,1,3,0,76000,0.9988,0.3808,0.3808,41.8499,0.618,41.4691
2024-07-02_03,1,3,19000,76000,0.999479323,0.3873,0.3873,42.1574,0.612179323,41.7701
2024-07-02_03,1,3,38000,76000,1.000946399,0.4144,0.4144,43.7789,0.586546399,43.3645
2024-07-02_03,1,3,57000,76000,1.0019,0.4585,0.4585,49.185,0.5434,48.7265
2024-07-02_03,1,3,-19000,95000,0.999012962,0.456,0.456,49.0728,0.543012962,48.6168
2024-07-02_03,1,3,0,95000,0.9988,0.4553,0.4553,49.3692,0.5435,48.9139
2024-07-02_03,1,3,19000,95000,0.999355164,0.4498,0.4498,48.9432,0.549555164,48.4934
2024-07-02_04,1,4,-19000,-95000,1.001338375,0.5281,0.5281,52.2015,0.473238375,51.6734
2024-07-02_04,1,4,0,-95000,1.0024,0.5447,0.5447,52.0978,0.4577,51.5531
2024-07-02_04,1,4,19000,-95000,1.001617966,0.5265,0.5265,52.1513,0.475117966,51.6248
2024-07-02_04,1,4,-57000,-76000,0.9987,0.5533,0.5533,51.9656,0.4454,51.4123
2024-07-02_04,1,4,-38000,-76000,0.999350047,0.487,0.487,46.542,0.512350047,46.055
2024-07-02_04,1,4,-19000,-76000,1.000679283,0.4595,0.4595,44.7562,0.541179283,44.2967
2024-07-02_04,1,4,0,-76000,1.001457933,0.4507,0.4507,44.2296,0.550757933,43.7789
2024-07-02_04,1,4,19000,-76000,1.001184904,0.4587,0.4587,44.4952,0.542484904,44.0365
2024-07-02_04,1,4,38000,-76000,1.000961639,0.4839,0.4839,46.0268,0.517061639,45.5429
2024-07-02_04,1,4,57000,-76000,1.001,0.5371,0.5371,51.3493,0.4639,50.8122
2024-07-02_04,1,4,-76000,-57000,0.9987,0.554,0.554,51.7877,0.4447,51.2337
2024-07-02_04,1,4,-57000,-57000,0.998905951,0.4663,0.4663,45.0351,0.532605951,44.5688
2024-07-02_04,1,4,-38000,-57000,0.99941024,0.4226,0.4226,43.2003,0.57681024,42.7777
2024-07-02_04,1,4,-19000,-57000,1.000191136,0.395,0.395,42.7443,0.605191136,42.3493
2024-07-02_04,1,4,0,-57000,1.000698956,0.386,0.386,42.5746,0.614698956,42.1886
2024-07-02_04,1,4,19000,-57000,1.000853862,0.395,0.395,42.4948,0.605853862,42.0998
2024-07-02_04,1,4,38000,-57000,1.000903705,0.421,0.421,42.7319,0.579903705,42.3109
2024-07-02_04,1,4,57000,-57000,1.000920593,0.461,0.461,44.2962,0.539920593,43.8352
2024-07-02_04,1,4,76000,-57000,1.001,0.5288,0.5288,51.0333,0.4722,50.5045
2024-07-02_04,1,4,-76000,-38000,0.998684614,0.4814,0.4814,46.0797,0.517284614,45.5983
2024-07-02_04,1,4,-57000,-38000,0.998985957,0.4185,0.4185,42.9357,0.580485957,42.5172
2024-07-02_04,1,4,-38000,-38000,0.999527375,0.3729,0.3729,42.3621,0.626627375,41.9892
2024-07-02_04,1,4,-19000,-38000,1.000140183,0.3452,0.3452,42.4201,0.654940183,42.0749
2024-07-02_04,1,4,0,-38000,1.000564287,0.3357,0.3357,42.425,0.664864287,42.0893
2024-07-02_04,1,4,19000,-38000,1.000813478,0.3455,0.3455,42.2112,0.655313478,41.8657
2024-07-02_04,1,4,38000,-38000,1.001,0.3711,0.3711,41.9556,0.6299,41.5845
2024-07-02_04,1,4,57000,-38000,1.000857718,0.415,0.415,42.2626,0.585857718,41.8476
2024-07-02_04,1,4,76000,-38000,1.000813891,0.4727,0.4727,45.1266,0.528113891,44.6539
2024-07-02_04,1,4,-95000,-19000,0.997341054,0.5158,0.5158,50.9805,0.481541054,50.4647
2024-07-02_04,1,4,-76000,-19000,0.998039752,0.4464,0.4464,43.9053,0.551639752,43.4589
2024-07-02_04,1,4,-57000,-19000,0.998865115,0.384,0.384,42.1303,0.614865115,41.7463
2024-07-02_04,1,4,-38000,-19000,0.999609431,0.3398,0.3398,42.1046,0.659809431,41.7648
2024-07-02_04,1,4,-19000,-19000,1.000375336,0.3094,0.3094,42.3811,0.690975336,42.0717
2024-07-02_04,1,4,0,-19000,1.000840536,0.2978,0.2978,42.4853,0.703040536,42.1875
2024-07-02_04,1,4,19000,-19000,1.000793364,0.3089,0.3089,42.2552,0.691893364,41.9463
2024-07-02_04,1,4,38000,-19000,1.000804064,0.3397,0.3397,41.7723,0.661104064,41.4326
2024-07-02_04,1,4,57000,-19000,1.000705379,0.3828,0.3828,41.5693,0.617905379,41.1865
2024-07-02_04,1,4,76000,-19000,1.000511116,0.4424,0.4424,43.059,0.558111116,42.6166
2024-07-02_04,1,4,95000,-19000,1.000305596,0.5025,0.5025,50.9166,0.497805596,50.4141
2024-07-02_04,1,4,-95000,0,0.9963,0.5284,0.5284,51.1372,0.4679,50.6088
2024-07-02_04,1,4,-76000,0,0.997397916,0.4308,0.4308,43.1817,0.566597916,42.7509
2024-07-02_04,1,4,-57000,0,0.99866163,0.3688,0.3688,41.7714,0.62986163,41.4026
2024-07-02_04,1,4,-38000,0,0.999583219,0.323,0.323,41.8732,0.676583219,41.5502
2024-07-02_04,1,4,-19000,0,1.000617032,0.2916,0.2916,42.1883,0.709017032,41.8967
2024-07-02_04,1,4,0,0,1.0014,0.2757,0.2757,42.2766,0.7257,42.0009
2024-07-02_04,1,4,19000,0,1.000877736,0.2915,0.2915,42.0212,0.709377736,41.7297
2024-07-02_04,1,4,38000,0,1.000641773,0.3228,0.3228,41.5493,0.677841773,41.2265
2024-07-02_04,1,4,57000,0,1.000569591,0.3672,0.3672,41.2292,0.633369591,40.862
2024-07-02_04,1,4,76000,0,1.00031934,0.4271,0.4271,42.3841,0.57321934,41.957
2024-07-02_04,1,4,95000,0,1,0.5035,0.5035,49.8932,0.4965,49.3897
2024-07-02_04,1,4,-95000,19000,0.997229183,0.4996,0.4996,50.3338,0.497629183,49.8342
2024-07-02_04,1,4,-76000,19000,0.997831974,0.4313,0.4313,43.3061,0.566531974,42.8748
2024-07-02_04,1,4,-57000,19000,0.998590464,0.3689,0.3689,41.5377,0.629690464,41.1688
2024-07-02_04,1,4,-38000,19000,0.999319638,0.3241,0.3241,41.5487,0.675219638,41.2246
2024-07-02_04,1,4,-19000,19000,1.00011446,0.2933,0.2933,41.8042,0.70681446,41.5109
2024-07-02_04,1,4,0,19000,1.000652708,0.2832,0.2832,41.8581,0.717452708,41.5749
2024-07-02_04,1,4,19000,19000,1.000550638,0.2943,0.2943,41.5706,0.706250638,41.2763
2024-07-02_04,1,4,38000,19000,1.000542776,0.323,0.323,41.1214,0.677542776,40.7984
2024-07-02_04,1,4,57000,19000,1.000645111,0.367,0.367,40.9952,0.633645111,40.6282
2024-07-02_04,1,4,76000,19000,1.000576014,0.4276,0.4276,42.5107,0.572976014,42.0831
2024-07-02_04,1,4,95000,19000,1.000357801,0.4885,0.4885,50.2715,0.511857801,49.783
2024-07-02_04,1,4,-76000,38000,0.998089685,0.4529,0.4529,44.8571,0.545189685,44.4042
2024-07-02_04,1,4,-57000,38000,0.998408633,0.3856,0.3856,41.6693,0.612808633,41.2837
2024-07-02_04,1,4,-38000,38000,0.998924526,0.3426,0.3426,41.1484,0.656324526,40.8058
2024-07-02_04,1,4,-19000,38000,0.999421432,0.3143,0.3143,41.1281,0.685121432,40.8138
2024-07-02_04,1,4,0,38000,0.999765598,0.3045,0.3045,41.214,0.695265598,40.9095
2024-07-02_04,1,4,19000,38000,1.000084328,0.3133,0.3133,41.0181,0.686784328,40.7048
2024-07-02_04,1,4,38000,38000,1.000528172,0.3411,0.3411,40.76,0.659428172,40.4189
2024-07-02_04,1,4,57000,38000,1.001001574,0.382,0.382,41.0694,0.619001574,40.6874
2024-07-02_04,1,4,76000,38000,1.001276876,0.445,0.445,43.9526,0.556276876,43.5076
2024-07-02_04,1,4,-76000,57000,0.9979,0.5065,0.5065,50.2974,0.4914,49.7909
2024-07-02_04,1,4,-57000,57000,0.998154752,0.4233,0.4233,43.1787,0.574854752,42.7554
2024-07-02_04,1,4,-38000,57000,0.99856971,0.3752,0.3752,41.3067,0.62336971,40.9315
2024-07-02_04,1,4,-19000,57000,0.998935926,0.3486,0.3486,40.8213,0.650335926,40.4727
2024-07-02_04,1,4,0,57000,0.999036542,0.3392,0.3392,40.6935,0.659836542,40.3543
2024-07-02_04,1,4,19000,57000,0.999618637,0.3466,0.3466,40.654,0.653018637,40.3074
2024-07-02_04,1,4,38000,57000,1.000653684,0.3712,0.3712,40.9152,0.629453684,40.544
2024-07-02_04,1,4,57000,57000,1.001423722,0.415,0.415,42.4668,0.586423722,42.0518
2024-07-02_04,1,4,76000,57000,1.0019,0.4801,0.4801,49.129,0.5218,48.6489
2024-07-02_04,1,4,-57000,76000,0.9979,0.4908,0.4908,49.8387,0.5071,49.3479
2024-07-02_04,1,4,-38000,76000,0.998367208,0.4295,0.4295,44.0544,0.568867208,43.6249
2024-07-02_04,1,4,-19000,76000,0.9987037,0.3981,0.3981,42.1604,0.6006037,41.7623
2024-07-02_04,1,4,0,76000,0.9985,0.387,0.387,41.6325,0.6115,41.2455
2024-07-02_04,1,4,19000,76000,0.99919748,0.3939,0.3939,41.939,0.60529748,41.5451
2024-07-02_04,1,4,38000,76000,1.000801208,0.4218,0.4218,43.5474,0.579001208,43.1256
2024-07-02_04,1,4,57000,76000,1.0019,0.4665,0.4665,48.8544,0.5354,48.3879
2024-07-02_04,1,4,-19000,95000,0.998684931,0.4615,0.4615,48.6683,0.537184931,48.2068
2024-07-02_04,1,4,0,95000,0.9985,0.462,0.462,48.9682,0.5365,48.5062
2024-07-02_04,1,4,19000,95000,0.999069583,0.456,0.456,48.5854,0.543069583,48.1294
2024-07-02_05,1,5,-19000,-95000,1.001688611,0.5331,0.5331,51.5449,0.468588611,51.0118
2024-07-02_05,1,5,0,-95000,1.0032,0.5503,0.5503,51.5369,0.4529,50.9866
2024-07-02_05,1,5,19000,-95000,1.002064912,0.5319,0.5319,51.5596,0.470164912,51.0277
2024-07-02_05,1,5,-57000,-76000,0.9979,0.5591,0.5591,51.5212,0.4388,50.9621
2024-07-02_05,1,5,-38000,-76000,0.998855596,0.4931,0.4931,46.0643,0.505755596,45.5712
2024-07-02_05,1,5,-19000,-76000,1.000747312,0.4657,0.4657,44.2763,0.535047312,43.8106
2024-07-02_05,1,5,0,-76000,1.001843073,0.4577,0.4577,43.7649,0.544143073,43.3072
2024-07-02_05,1,5,19000,-76000,1.001425078,0.4658,0.4658,44.041,0.535625078,43.5752
2024-07-02_05,1,5,38000,-76000,1.001068379,0.4902,0.4902,45.5935,0.510868379,45.1033
2024-07-02_05,1,5,57000,-76000,1.0011,0.5438,0.5438,50.8914,0.4573,50.3476
2024-07-02_05,1,5,-76000,-57000,0.9979,0.5593,0.5593,51.3295,0.4386,50.7702
2024-07-02_05,1,5,-57000,-57000,0.998239484,0.4724,0.4724,44.5453,0.525839484,44.0729
2024-07-02_05,1,5,-38000,-57000,0.998962722,0.4295,0.4295,42.7663,0.569462722,42.3368
2024-07-02_05,1,5,-19000,-57000,1.00004503,0.4028,0.4028,42.3015,0.59724503,41.8987
2024-07-02_05,1,5,0,-57000,1.000730292,0.396,0.396,42.1347,0.604730292,41.7387
2024-07-02_05,1,5,19000,-57000,1.000921341,0.4048,0.4048,42.0775,0.596121341,41.6727
2024-07-02_05,1,5,38000,-57000,1.000976089,0.4287,0.4287,42.3094,0.572276089,41.8807
2024-07-02_05,1,5,57000,-57000,1.000995666,0.4683,0.4683,43.8487,0.532695666,43.3804
2024-07-02_05,1,5,76000,-57000,1.0011,0.5375,0.5375,50.4543,0.4636,49.9168
2024-07-02_05,1,5,-76000,-38000,0.99806047,0.4875,0.4875,45.5051,0.51056047,45.0176
2024-07-02_05,1,5,-57000,-38000,0.998455606,0.4256,0.4256,42.4346,0.572855606,42.009
2024-07-02_05,1,5,-38000,-38000,0.999163215,0.3807,0.3807,41.9195,0.618463215,41.5388
2024-07-02_05,1,5,-19000,-38000,0.999938696,0.3535,0.3535,41.9763,0.646438696,41.6228
2024-07-02_05,1,5,0,-38000,1.000476804,0.3447,0.3447,41.9848,0.655776804,41.6401
2024-07-02_05,1,5,19000,-38000,1.000829784,0.3544,0.3544,41.7843,0.646429784,41.4299
2024-07-02_05,1,5,38000,-38000,1.0011,0.3796,0.3796,41.5338,0.6215,41.1542
2024-07-02_05,1,5,57000,-38000,1.000905802,0.4231,0.4231,41.8298,0.577805802,41.4067
2024-07-02_05,1,5,76000,-38000,1.000852641,0.4806,0.4806,44.6429,0.520252641,44.1623
2024-07-02_05,1,5,-95000,-19000,0.996917372,0.5203,0.5203,50.4234,0.476617372,49.9031
2024-07-02_05,1,5,-76000,-19000,0.997601767,0.453,0.453,43.3752,0.544601767,42.9222
2024-07-02_05,1,5,-57000,-19000,0.998466199,0.3914,0.3914,41.6821,0.607066199,41.2907
2024-07-02_05,1,5,-38000,-19000,0.999304792,0.3483,0.3483,41.7087,0.651004792,41.3604
2024-07-02_05,1,5,-19000,-19000,1.000161886,0.3187,0.3187,41.9957,0.681461886,41.677
2024-07-02_05,1,5,0,-19000,1.000675773,0.3071,0.3071,42.0874,0.693575773,41.7803
2024-07-02_05,1,5,19000,-19000,1.000712039,0.3188,0.3188,41.8339,0.681912039,41.5151
2024-07-02_05,1,5,38000,-19000,1.000803448,0.3486,0.3486,41.3519,0.652203448,41.0033
2024-07-02_05,1,5,57000,-19000,1.000686852,0.3915,0.3915,41.1456,0.609186852,40.7541
2024-07-02_05,1,5,76000,-19000,1.000461116,0.4505,0.4505,42.6232,0.549961116,42.1727
2024-07-02_05,1,5,95000,-19000,1.000229457,0.5108,0.5108,50.4222,0.489429457,49.9114
2024-07-02_05,1,5,-95000,0,0.9959,0.5376,0.5376,50.4794,0.4583,49.9418
2024-07-02_05,1,5,-76000,0,0.997013405,0.4372,0.4372,42.6392,0.559813405,42.202
2024-07-02_05,1,5,-57000,0,0.998319537,0.3763,0.3763,41.3,0.622019537,40.9237
2024-07-02_05,1,5,-38000,0,0.999303133,0.3324,0.3324,41.4748,0.666903133,41.1424
2024-07-02_05,1,5,-19000,0,1.000399056,0.301,0.301,41.8639,0.699399056,41.5629
2024-07-02_05,1,5,0,0,1.0012,0.2863,0.2863,41.9985,0.7149,41.7122
2024-07-02_05,1,5,19000,0,1.000710917,0.3016,0.3016,41.6936,0.699110917,41.392
2024-07-02_05,1,5,38000,0,1.000526185,0.333,0.333,41.1345,0.667526185,40.8015
2024-07-02_05,1,5,57000,0,1.000466818,0.3761,0.3761,40.8063,0.624366818,40.4302
2024-07-02_05,1,5,76000,0,1.000215842,0.4357,0.4357,41.9373,0.564515842,41.5016
2024-07-02_05,1,5,95000,0,0.9999,0.5138,0.5138,49.484,0.4861,48.9702
2024-07-02_05,1,5,-95000,19000,0.996856641,0.5058,0.5058,49.7873,0.491056641,49.2815
2024-07-02_05,1,5,-76000,19000,0.997482642,0.4382,0.4382,42.7552,0.559282642,42.317
2024-07-02_05,1,5,-57000,19000,0.998272514,0.3764,0.3764,41.0558,0.621872514,40.6794
2024-07-02_05,1,5,-38000,19000,0.99903734,0.3335,0.3335,41.0876,0.66553734,40.7541
2024-07-02_05,1,5,-19000,19000,0.999872028,0.3028,0.3028,41.3982,0.697072028,41.0954
2024-07-02_05,1,5,0,19000,1.000436696,0.2933,0.2933,41.5162,0.707136696,41.2229
2024-07-02_05,1,5,19000,19000,1.000347354,0.3041,0.3041,41.2334,0.696247354,40.9293
2024-07-02_05,1,5,38000,19000,1.000356923,0.3331,0.3331,40.757,0.667256923,40.4239
2024-07-02_05,1,5,57000,19000,1.000470107,0.376,0.376,40.5795,0.624470107,40.2035
2024-07-02_05,1,5,76000,19000,1.000417786,0.4363,0.4363,42.0479,0.564117786,41.6116
2024-07-02_05,1,5,95000,19000,1.000223874,0.4975,0.4975,49.8273,0.502723874,49.3298
2024-07-02_05,1,5,-76000,38000,0.997777207,0.4599,0.4599,44.2683,0.537877207,43.8084
2024-07-02_05,1,5,-57000,38000,0.998101949,0.3934,0.3934,41.1648,0.604701949,40.7714
2024-07-02_05,1,5,-38000,38000,0.998628418,0.3507,0.3507,40.6816,0.647928418,40.3309
2024-07-02_05,1,5,-19000,38000,0.999137253,0.324,0.324,40.74,0.675137253,40.416
2024-07-02_05,1,5,0,38000,0.99949261,0.3139,0.3139,40.7815,0.68559261,40.4676
2024-07-02_05,1,5,19000,38000,0.999826912,0.3234,0.3234,40.5863,0.676426912,40.2629
2024-07-02_05,1,5,38000,38000,1.000284565,0.3502,0.3502,40.3336,0.650084565,39.9834
2024-07-02_05,1,5,57000,38000,1.000757337,0.3911,0.3911,40.642,0.609657337,40.2509
2024-07-02_05,1,5,76000,38000,1.001026868,0.4539,0.4539,43.4702,0.547126868,43.0163
2024-07-02_05,1,5,-76000,57000,0.9976,0.5135,0.5135,49.6167,0.4841,49.1032
2024-07-02_05,1,5,-57000,57000,0.997851388,0.4308,0.4308,42.6243,0.567051388,42.1935
2024-07-02_05,1,5,-38000,57000,0.998260782,0.383,0.383,40.8082,0.615260782,40.4252
2024-07-02_05,1,5,-19000,57000,0.998608079,0.3568,0.3568,40.3578,0.641808079,40.001
2024-07-02_05,1,5,0,57000,0.99869178,0.3479,0.3479,40.2481,0.65079178,39.9002
2024-07-02_05,1,5,19000,57000,0.999303363,0.3556,0.3556,40.2011,0.643703363,39.8455
2024-07-02_05,1,5,38000,57000,1.000368531,0.38,0.38,40.4494,0.620368531,40.0694
2024-07-02_05,1,5,57000,57000,1.001139579,0.4241,0.4241,41.9851,0.577039579,41.561
2024-07-02_05,1,5,76000,57000,1.0016,0.4903,0.4903,48.5954,0.5113,48.1051
2024-07-02_05,1,5,-57000,76000,0.9976,0.4993,0.4993,49.1328,0.4983,48.6335
2024-07-02_05,1,5,-38000,76000,0.998052441,0.4371,0.4371,43.4878,0.560952441,43.0507
2024-07-02_05,1,5,-19000,76000,0.99834486,0.4059,0.4059,41.6306,0.59244486,41.2247
2024-07-02_05,1,5,0,76000,0.9981,0.395,0.395,41.1262,0.6031,40.7312
2024-07-02_05,1,5,19000,76000,0.998843809,0.4026,0.4026,41.4379,0.596243809,41.0353
2024-07-02_05,1,5,38000,76000,1.000497412,0.4303,0.4303,43.0351,0.570197412,42.6048
2024-07-02_05,1,5,57000,76000,1.0016,0.4746,0.4746,48.3669,0.527,47.8923
2024-07-02_05,1,5,-19000,95000,0.998319879,0.4658,0.4658,48.1709,0.532519879,47.7051
2024-07-02_05,1,5,0,95000,0.9981,0.4685,0.4685,48.3083,0.5296,47.8398
2024-07-02_05,1,5,19000,95000,0.998708089,0.4636,0.4636,48.1291,0.535108089,47.6655
2024-07-02_06,1,6,-19000,-95000,1.001436398,0.5328,0.5328,51.7144,0.468636398,51.1816
2024-07-02_06,1,6,0,-95000,1.0029,0.5493,0.5493,51.8063,0.4536,51.257
2024-07-02_06,1,6,19000,-95000,1.001756402,0.5316,0.5316,51.6458,0.470156402,51.1142
2024-07-02_06,1,6,-57000,-76000,0.9978,0.5698,0.5698,51.7246,0.428,51.1548
2024-07-02_06,1,6,-38000,-76000,0.998713169,0.4929,0.4929,46.2821,0.505813169,45.7892
2024-07-02_06,1,6,-19000,-76000,1.000525967,0.4655,0.4655,44.4739,0.535025967,44.0084
2024-07-02_06,1,6,0,-76000,1.001566394,0.4573,0.4573,43.9638,0.544266394,43.5065
2024-07-02_06,1,6,19000,-76000,1.001094715,0.4652,0.4652,44.2466,0.535894715,43.7814
2024-07-02_06,1,6,38000,-76000,1.000605506,0.4901,0.4901,45.811,0.510505506,45.3209
2024-07-02_06,1,6,57000,-76000,1.0005,0.5428,0.5428,51.16,0.4577,50.6172
2024-07-02_06,1,6,-76000,-57000,0.9978,0.5588,0.5588,51.5281,0.439,50.9693
2024-07-02_06,1,6,-57000,-57000,0.998114902,0.4723,0.4723,44.7356,0.525814902,44.2633
2024-07-02_06,1,6,-38000,-57000,0.998812745,0.4295,0.4295,42.9455,0.569312745,42.516
2024-07-02_06,1,6,-19000,-57000,0.999851746,0.4027,0.4027,42.4797,0.597151746,42.077
2024-07-02_06,1,6,0,-57000,1.000475773,0.3938,0.3938,42.3191,0.606675773,41.9253
2024-07-02_06,1,6,19000,-57000,1.000560662,0.4029,0.4029,42.2618,0.597660662,41.8589
2024-07-02_06,1,6,38000,-57000,1.000511254,0.4286,0.4286,42.4964,0.571911254,42.0678
2024-07-02_06,1,6,57000,-57000,1.00049162,0.4683,0.4683,44.0593,0.53219162,43.591
2024-07-02_06,1,6,76000,-57000,1.0005,0.5366,0.5366,50.6312,0.4639,50.0946
2024-07-02_06,1,6,-76000,-38000,0.997882568,0.4874,0.4874,45.6823,0.510482568,45.1949
2024-07-02_06,1,6,-57000,-38000,0.99828967,0.4255,0.4255,42.6022,0.57278967,42.1767
2024-07-02_06,1,6,-38000,-38000,0.999004233,0.3805,0.3805,42.0884,0.618504233,41.7079
2024-07-02_06,1,6,-19000,-38000,0.999773179,0.3534,0.3534,42.1415,0.646373179,41.7881
2024-07-02_06,1,6,0,-38000,1.000262351,0.3443,0.3443,42.1542,0.655962351,41.8099
2024-07-02_06,1,6,19000,-38000,1.000448364,0.354,0.354,41.9515,0.646448364,41.5975
2024-07-02_06,1,6,38000,-38000,1.0005,0.3796,0.3796,41.7116,0.6209,41.332
2024-07-02_06,1,6,57000,-38000,1.000470057,0.4235,0.4235,42.0117,0.576970057,41.5882
2024-07-02_06,1,6,76000,-38000,1.000441273,0.4805,0.4805,44.8599,0.519941273,44.3794
2024-07-02_06,1,6,-95000,-19000,0.996371552,0.5189,0.5189,50.536,0.477471552,50.0171
2024-07-02_06,1,6,-76000,-19000,0.997216371,0.4531,0.4531,43.53,0.544116371,43.0769
2024-07-02_06,1,6,-57000,-19000,0.998233024,0.3916,0.3916,41.8373,0.606633024,41.4457
2024-07-02_06,1,6,-38000,-19000,0.999148405,0.348,0.348,41.8646,0.651148405,41.5166
2024-07-02_06,1,6,-19000,-19000,1.000039876,0.318,0.318,42.1584,0.682039876,41.8404
2024-07-02_06,1,6,0,-19000,1.000551122,0.3067,0.3067,42.2544,0.693851122,41.9477
2024-07-02_06,1,6,19000,-19000,1.000503394,0.3186,0.3186,42.0037,0.681903394,41.6851
2024-07-02_06,1,6,38000,-19000,1.000478163,0.3487,0.3487,41.5214,0.651778163,41.1727
2024-07-02_06,1,6,57000,-19000,1.000450679,0.3918,0.3918,41.3208,0.608650679,40.929
2024-07-02_06,1,6,76000,-19000,1.000282461,0.4506,0.4506,42.8143,0.549682461,42.3637
2024-07-02_06,1,6,95000,-19000,1.000044833,0.5099,0.5099,50.4836,0.490144833,49.9737
2024-07-02_06,1,6,-95000,0,0.9951,0.5385,0.5385,50.5925,0.4566,50.054
2024-07-02_06,1,6,-76000,0,0.996476373,0.4378,0.4378,42.7759,0.558676373,42.3381
2024-07-02_06,1,6,-57000,0,0.99805086,0.3764,0.3764,41.4398,0.62165086,41.0634
2024-07-02_06,1,6,-38000,0,0.999162176,0.3321,0.3321,41.622,0.667062176,41.2899
2024-07-02_06,1,6,-19000,0,1.000310851,0.3003,0.3003,42.0209,0.700010851,41.7206
