Repository: sdelaurentiis123/plasma-etching-code

# Bosch wafer measurements — Zenodo 17122442

Source: Sayyed et al., *A Multi-Model Dataset for BOSCH Plasma-Etching: Optical Emission Spectra,
Process Parameters, and Wafer Measurements for Data-Driven Plasma Modeling*, version 1 (2025),
DOI [10.5281/zenodo.17122442](https://doi.org/10.5281/zenodo.17122442).

License: Creative Commons Attribution 4.0. The authors and source must be credited on reuse.

Included here:

- `Si_Oxide_etch_9_points.csv` — 684 measurements from 76 processed 200-mm silicon wafers, at nine
  nominal positions per wafer (some source measurements are unavailable).
- `Si_Oxide_etch_89_points.csv` — 7,832 measurements from 88 identified wafers. Its distinct source

File: data/experimental/zenodo_17122442/revealed_heldout_Si_Oxide_etch_89_points.csv (part 1 of 3)
experiment_key,lot_number,wafer_number,X,Y,preox_thickness,postox_thickness,postox_thickness_nan,stepheight,oxide_etch,si_etch
2024-08-21_01,9,1,-19000,-95000,1.004026777,0.3112,0.3112,52.9234,0.692826777,52.6122
2024-08-21_01,9,1,0,-95000,1.0044,0.3262,0.3262,52.5226,0.6782,52.1964
2024-08-21_01,9,1,19000,-95000,1.003738746,0.3182,0.3182,52.9886,0.685538746,52.6704
2024-08-21_01,9,1,-57000,-76000,1.0052,0.3309,0.3309,52.6404,0.6743,52.3095
2024-08-21_01,9,1,-38000,-76000,1.00440522,0.2859,0.2859,46.7457,0.71850522,46.4598
2024-08-21_01,9,1,-19000,-76000,1.00379927,0.2621,0.2621,44.9053,0.74169927,44.6432
2024-08-21_01,9,1,0,-76000,1.003775264,0.21,0.21,44.4681,0.793775264,44.2581
2024-08-21_01,9,1,19000,-76000,1.003294217,0.2662,0.2662,44.7922,0.737094217,44.526
2024-08-21_01,9,1,38000,-76000,1.002820998,0.2873,0.2873,46.483,0.715520998,46.1957
2024-08-21_01,9,1,57000,-76000,1.0027,0.3225,0.3225,52.0907,0.6802,51.7682
2024-08-21_01,9,1,-76000,-57000,1.0052,0.3187,0.3187,52.1783,0.6865,51.8596
2024-08-21_01,9,1,-57000,-57000,1.004545865,0.2681,0.2681,45.0386,0.736445865,44.7705
2024-08-21_01,9,1,-38000,-57000,1.003905927,0.4107,0.4107,43.2528,0.593205927,42.8421
2024-08-21_01,9,1,-19000,-57000,1.00334813,0.3855,0.3855,42.8387,0.61784813,42.4532
2024-08-21_01,9,1,0,-57000,1.003097747,0.3776,0.3776,42.7776,0.625497747,42.4
2024-08-21_01,9,1,19000,-57000,1.002862389,0.3873,0.3873,42.7834,0.615562389,42.3961
2024-08-21_01,9,1,38000,-57000,1.002720409,0.4146,0.4146,43.1155,0.588120409,42.7009
2024-08-21_01,9,1,57000,-57000,1.002675001,0.2714,0.2714,44.7934,0.731275001,44.522
2024-08-21_01,9,1,76000,-57000,1.0027,0.3182,0.3182,51.7067,0.6845,51.3885
2024-08-21_01,9,1,-76000,-38000,1.003713657,0.2756,0.2756,46.0437,0.728113657,45.7681
2024-08-21_01,9,1,-57000,-38000,1.003465224,0.4027,0.4027,42.8583,0.600765224,42.4556
2024-08-21_01,9,1,-38000,-38000,1.003067879,0.3609,0.3609,42.3571,0.642167879,41.9962
2024-08-21_01,9,1,-19000,-38000,1.002830968,0.3337,0.3337,42.4894,0.669130968,42.1557
2024-08-21_01,9,1,0,-38000,1.00273323,0.3241,0.3241,42.5832,0.67863323,42.2591
2024-08-21_01,9,1,19000,-38000,1.002680636,0.3366,0.3366,42.4582,0.666080636,42.1216
2024-08-21_01,9,1,38000,-38000,1.0027,0.366,0.366,42.2796,0.6367,41.9136
2024-08-21_01,9,1,57000,-38000,1.002606023,0.4095,0.4095,42.6837,0.593106023,42.2742
2024-08-21_01,9,1,76000,-38000,1.002529599,0.2817,0.2817,45.6154,0.720829599,45.3337
2024-08-21_01,9,1,-95000,-19000,0.999866824,0.299,0.299,51.1072,0.700866824,50.8082
2024-08-21_01,9,1,-76000,-19000,1.001013157,0.2061,0.2061,43.8899,0.794913157,43.6838
2024-08-21_01,9,1,-57000,-19000,1.001920698,0.3695,0.3695,42.0858,0.632420698,41.7163
2024-08-21_01,9,1,-38000,-19000,1.002242967,0.3244,0.3244,42.1328,0.677842967,41.8084
2024-08-21_01,9,1,-19000,-19000,1.002476642,0.2956,0.2956,42.5049,0.706876642,42.2093
2024-08-21_01,9,1,0,-19000,1.002636866,0.2854,0.2854,42.6672,0.717236866,42.3818
2024-08-21_01,9,1,19000,-19000,1.002584733,0.2993,0.2993,42.4855,0.703284733,42.1862
2024-08-21_01,9,1,38000,-19000,1.002565966,0.3303,0.3303,42.0714,0.672265966,41.7411
2024-08-21_01,9,1,57000,-19000,1.002434789,0.3788,0.3788,41.9507,0.623634789,41.5719
2024-08-21_01,9,1,76000,-19000,1.002114558,0.21,0.21,43.5667,0.792114558,43.3567
2024-08-21_01,9,1,95000,-19000,1.001759246,0.3037,0.3037,51.9757,0.698059246,51.672
2024-08-21_01,9,1,-95000,0,0.9982,0.3004,0.3004,51.6326,0.6978,51.3322
2024-08-21_01,9,1,-76000,0,0.999447476,0.4106,0.4106,43.1433,0.588847476,42.7327
2024-08-21_01,9,1,-57000,0,1.000777591,0.3522,0.3522,41.7013,0.648577591,41.3491
2024-08-21_01,9,1,-38000,0,1.001575644,0.3071,0.3071,41.8425,0.694475644,41.5354
2024-08-21_01,9,1,-19000,0,1.002345376,0.277,0.277,42.2475,0.725345376,41.9705
2024-08-21_01,9,1,0,0,1.0029,0.2641,0.2641,42.4413,0.7388,42.1772
2024-08-21_01,9,1,19000,0,1.002546873,0.2812,0.2812,42.2155,0.721346873,41.9343
2024-08-21_01,9,1,38000,0,1.002388946,0.3148,0.3148,41.7848,0.687588946,41.47
2024-08-21_01,9,1,57000,0,1.00226901,0.3634,0.3634,41.5875,0.63886901,41.2241
2024-08-21_01,9,1,76000,0,1.001793328,0.2052,0.2052,42.8537,0.796593328,42.6485
2024-08-21_01,9,1,95000,0,1.0012,0.3049,0.3049,50.7002,0.6963,50.3953
2024-08-21_01,9,1,-95000,19000,0.998863028,0.2896,0.2896,50.3259,0.709263028,50.0363
2024-08-21_01,9,1,-76000,19000,0.999224402,0.4101,0.4101,43.3138,0.589124402,42.9037
2024-08-21_01,9,1,-57000,19000,0.999931039,0.3512,0.3512,41.5126,0.648731039,41.1614
2024-08-21_01,9,1,-38000,19000,1.000806029,0.3066,0.3066,41.5684,0.694206029,41.2618
2024-08-21_01,9,1,-19000,19000,1.001697738,0.2789,0.2789,41.8989,0.722797738,41.62
2024-08-21_01,9,1,0,19000,1.002250693,0.2701,0.2701,41.9964,0.732150693,41.7263
2024-08-21_01,9,1,19000,19000,1.002220229,0.2833,0.2833,41.795,0.718920229,41.5117
2024-08-21_01,9,1,38000,19000,1.00228338,0.3151,0.3151,41.4114,0.68718338,41.0963
2024-08-21_01,9,1,57000,19000,1.002390609,0.3641,0.3641,41.3429,0.638290609,40.9788
2024-08-21_01,9,1,76000,19000,1.002210215,0.2061,0.2061,42.9747,0.796110215,42.7686
2024-08-21_01,9,1,95000,19000,1.001831114,0.2953,0.2953,51.5425,0.706531114,51.2472
2024-08-21_01,9,1,-76000,38000,0.998103297,0.2071,0.2071,44.9816,0.791003297,44.7745
2024-08-21_01,9,1,-57000,38000,0.998783879,0.3668,0.3668,41.6785,0.631983879,41.3117
2024-08-21_01,9,1,-38000,38000,0.999852894,0.3241,0.3241,41.1526,0.675752894,40.8285
2024-08-21_01,9,1,-19000,38000,1.000759243,0.2983,0.2983,41.2558,0.702459243,40.9575
2024-08-21_01,9,1,0,38000,1.001305258,0.2899,0.2899,41.3188,0.711405258,41.0289
2024-08-21_01,9,1,19000,38000,1.001742347,0.3031,0.3031,41.2165,0.698642347,40.9134
2024-08-21_01,9,1,38000,38000,1.002300897,0.3335,0.3335,41.0423,0.668800897,40.7088
2024-08-21_01,9,1,57000,38000,1.002874363,0.3805,0.3805,41.4884,0.622374363,41.1079
2024-08-21_01,9,1,76000,38000,1.00319847,0.21,0.21,44.5083,0.79319847,44.2983
2024-08-21_01,9,1,-76000,57000,0.9969,0.2873,0.2873,50.7307,0.7096,50.4434
2024-08-21_01,9,1,-57000,57000,0.997766235,0.4006,0.4006,43.2458,0.597166235,42.8452
2024-08-21_01,9,1,-38000,57000,0.998969502,0.3574,0.3574,41.3461,0.641569502,40.9887
2024-08-21_01,9,1,-19000,57000,1.000138212,0.3324,0.3324,40.9294,0.667738212,40.597
2024-08-21_01,9,1,0,57000,1.000549152,0.3243,0.3243,40.8398,0.676249152,40.5155
2024-08-21_01,9,1,19000,57000,1.001253739,0.337,0.337,40.8603,0.664253739,40.5233
2024-08-21_01,9,1,38000,57000,1.00248406,0.3663,0.3663,41.2133,0.63618406,40.847
2024-08-21_01,9,1,57000,57000,1.003414239,0.4132,0.4132,42.9348,0.590214239,42.5216
2024-08-21_01,9,1,76000,57000,1.004,0.2915,0.2915,50.0166,0.7125,49.7251
2024-08-21_01,9,1,-57000,76000,0.9969,0.277,0.277,50.2469,0.7199,49.9699
2024-08-21_01,9,1,-38000,76000,0.998444764,0.4089,0.4089,44.2338,0.589544764,43.8249
2024-08-21_01,9,1,-19000,76000,0.999979691,0.3822,0.3822,42.3253,0.617779691,41.9431
2024-08-21_01,9,1,0,76000,1.0001,0.3735,0.3735,41.8492,0.6266,41.4757
2024-08-21_01,9,1,19000,76000,1.000815153,0.3861,0.3861,42.2442,0.614715153,41.8581
2024-08-21_01,9,1,38000,76000,1.002678905,0.4162,0.4162,43.9729,0.586478905,43.5567
2024-08-21_01,9,1,57000,76000,1.004,0.2803,0.2803,49.6736,0.7237,49.3933
2024-08-21_01,9,1,-19000,95000,1.000016193,0.21,0.21,49.046,0.790016193,48.836
2024-08-21_01,9,1,0,95000,1.0001,0.21,0.21,49.5656,0.7901,49.3556
2024-08-21_01,9,1,19000,95000,1.000670205,0.2089,0.2089,49.5521,0.791770205,49.3432
2024-08-21_02,9,2,-19000,-95000,1.004547749,0.3065,0.3065,52.8769,0.698047749,52.5704
2024-08-21_02,9,2,0,-95000,1.0055,0.322,0.322,52.6084,0.6835,52.2864
2024-08-21_02,9,2,19000,-95000,1.004298022,0.3154,0.3154,52.9554,0.688898022,52.64
2024-08-21_02,9,2,-57000,-76000,1.0044,0.3281,0.3281,52.5688,0.6763,52.2407
2024-08-21_02,9,2,-38000,-76000,1.003935901,0.285,0.285,46.8051,0.718935901,46.5201
2024-08-21_02,9,2,-19000,-76000,1.003958835,0.2089,0.2089,45.0035,0.795058835,44.7946
2024-08-21_02,9,2,0,-76000,1.004291837,0.2091,0.2091,44.5648,0.795191837,44.3557
2024-08-21_02,9,2,19000,-76000,1.003511784,0.2625,0.2625,44.9183,0.741011784,44.6558
2024-08-21_02,9,2,38000,-76000,1.002676781,0.284,0.284,46.5887,0.718676781,46.3047
2024-08-21_02,9,2,57000,-76000,1.0024,0.3154,0.3154,52.2101,0.687,51.8947
2024-08-21_02,9,2,-76000,-57000,1.0044,0.3168,0.3168,52.3139,0.6876,51.9971
2024-08-21_02,9,2,-57000,-57000,1.003886761,0.2662,0.2662,45.1654,0.737686761,44.8992
2024-08-21_02,9,2,-38000,-57000,1.003475356,0.4087,0.4087,43.3611,0.594775356,42.9524
2024-08-21_02,9,2,-19000,-57000,1.003220901,0.3831,0.3831,42.9347,0.620120901,42.5516
2024-08-21_02,9,2,0,-57000,1.003103292,0.375,0.375,42.8549,0.628103292,42.4799
2024-08-21_02,9,2,19000,-57000,1.002773396,0.3844,0.3844,42.8647,0.618373396,42.4803
2024-08-21_02,9,2,38000,-57000,1.002515151,0.4107,0.4107,43.2023,0.591815151,42.7916
2024-08-21_02,9,2,57000,-57000,1.002428161,0.2657,0.2657,44.881,0.736728161,44.6153
2024-08-21_02,9,2,76000,-57000,1.0024,0.3112,0.3112,51.8533,0.6912,51.5421
2024-08-21_02,9,2,-76000,-38000,1.003094076,0.2751,0.2751,46.1415,0.727994076,45.8664
2024-08-21_02,9,2,-57000,-38000,1.002946119,0.4018,0.4018,42.9731,0.601146119,42.5713
2024-08-21_02,9,2,-38000,-38000,1.002715464,0.3595,0.3595,42.4759,0.643215464,42.1164
2024-08-21_02,9,2,-19000,-38000,1.002619423,0.3325,0.3325,42.5728,0.670119423,42.2403
2024-08-21_02,9,2,0,-38000,1.0025762,0.3227,0.3227,42.6553,0.6798762,42.3326
2024-08-21_02,9,2,19000,-38000,1.002477245,0.3344,0.3344,42.5234,0.668077245,42.189
2024-08-21_02,9,2,38000,-38000,1.0024,0.3626,0.3626,42.3484,0.6398,41.9858
2024-08-21_02,9,2,57000,-38000,1.00237421,0.4052,0.4052,42.7729,0.59717421,42.3677
2024-08-21_02,9,2,76000,-38000,1.002296667,0.277,0.277,45.7697,0.725296667,45.4927
2024-08-21_02,9,2,-95000,-19000,0.999400438,0.2971,0.2971,51.5995,0.702300438,51.3024
2024-08-21_02,9,2,-76000,-19000,1.000563578,0.2052,0.2052,43.9621,0.795363578,43.7569
2024-08-21_02,9,2,-57000,-19000,1.001537067,0.3688,0.3688,42.207,0.632737067,41.8382
2024-08-21_02,9,2,-38000,-19000,1.001951888,0.3239,0.3239,42.2498,0.678051888,41.9259
2024-08-21_02,9,2,-19000,-19000,1.002241792,0.2956,0.2956,42.5886,0.706641792,42.293
2024-08-21_02,9,2,0,-19000,1.002408654,0.285,0.285,42.7337,0.717408654,42.4487
2024-08-21_02,9,2,19000,-19000,1.002385326,0.298,0.298,42.5266,0.704385326,42.2286
2024-08-21_02,9,2,38000,-19000,1.002361322,0.3279,0.3279,42.1291,0.674461322,41.8012
2024-08-21_02,9,2,57000,-19000,1.002261717,0.3752,0.3752,42.0268,0.627061717,41.6516
2024-08-21_02,9,2,76000,-19000,1.001920441,0.2093,0.2093,43.6537,0.792620441,43.4444
2024-08-21_02,9,2,95000,-19000,1.001505413,0.3,0.3,51.9311,0.701505413,51.6311
2024-08-21_02,9,2,-95000,0,0.9977,0.3014,0.3014,51.5012,0.6963,51.1998
2024-08-21_02,9,2,-76000,0,0.999033557,0.4105,0.4105,43.2114,0.588533557,42.8009
2024-08-21_02,9,2,-57000,0,1.000465459,0.3519,0.3519,41.8339,0.648565459,41.482
2024-08-21_02,9,2,-38000,0,1.001325505,0.307,0.307,42.0161,0.694325505,41.7091
2024-08-21_02,9,2,-19000,0,1.002100757,0.2772,0.2772,42.4394,0.724900757,42.1622
2024-08-21_02,9,2,0,0,1.0026,0.2642,0.2642,42.6303,0.7384,42.3661
2024-08-21_02,9,2,19000,0,1.002351413,0.2804,0.2804,42.3835,0.721951413,42.1031
2024-08-21_02,9,2,38000,0,1.002297851,0.3126,0.3126,41.8923,0.689697851,41.5797
2024-08-21_02,9,2,57000,0,1.002215379,0.3599,0.3599,41.6606,0.642315379,41.3007
2024-08-21_02,9,2,76000,0,1.001612948,0.4191,0.4191,42.9431,0.582512948,42.524
2024-08-21_02,9,2,95000,0,1.0008,0.2995,0.2995,50.9601,0.7013,50.6606
2024-08-21_02,9,2,-95000,19000,0.998474955,0.2878,0.2878,50.8828,0.710674955,50.595
2024-08-21_02,9,2,-76000,19000,0.998912063,0.4101,0.4101,43.3824,0.588812063,42.9723
2024-08-21_02,9,2,-57000,19000,0.999687234,0.351,0.351,41.6136,0.648687234,41.2626
2024-08-21_02,9,2,-38000,19000,1.00059404,0.3067,0.3067,41.6549,0.69389404,41.3482
2024-08-21_02,9,2,-19000,19000,1.001492538,0.279,0.279,41.9899,0.722492538,41.7109
2024-08-21_02,9,2,0,19000,1.002047189,0.2699,0.2699,42.1399,0.732147189,41.87
2024-08-21_02,9,2,19000,19000,1.002122004,0.2825,0.2825,41.9151,0.719622004,41.6326
2024-08-21_02,9,2,38000,19000,1.002356441,0.3131,0.3131,41.5203,0.689256441,41.2072
2024-08-21_02,9,2,57000,19000,1.002592733,0.3604,0.3604,41.4353,0.642192733,41.0749
2024-08-21_02,9,2,76000,19000,1.002350042,0.4196,0.4196,43.0791,0.582750042,42.6595
2024-08-21_02,9,2,95000,19000,1.001766951,0.2915,0.2915,51.3349,0.710266951,51.0434
2024-08-21_02,9,2,-76000,38000,0.99793604,0.208,0.208,45.0055,0.78993604,44.7975
2024-08-21_02,9,2,-57000,38000,0.998612498,0.367,0.367,41.7688,0.631612498,41.4018
2024-08-21_02,9,2,-38000,38000,0.999672052,0.324,0.324,41.2582,0.675672052,40.9342
2024-08-21_02,9,2,-19000,38000,1.000577925,0.2982,0.2982,41.3459,0.702377925,41.0477
2024-08-21_02,9,2,0,38000,1.001167217,0.2896,0.2896,41.438,0.711567217,41.1484
2024-08-21_02,9,2,19000,38000,1.00176148,0.3018,0.3018,41.2812,0.69996148,40.9794
2024-08-21_02,9,2,38000,38000,1.002614616,0.3311,0.3311,41.1137,0.671514616,40.7826
2024-08-21_02,9,2,57000,38000,1.003527694,0.3766,0.3766,41.5605,0.626927694,41.1839
2024-08-21_02,9,2,76000,38000,1.004056447,0.211,0.211,44.6317,0.793056447,44.4207
2024-08-21_02,9,2,-76000,57000,0.9968,0.2913,0.2913,50.6373,0.7055,50.346
2024-08-21_02,9,2,-57000,57000,0.997637519,0.4012,0.4012,43.3178,0.596437519,42.9166
2024-08-21_02,9,2,-38000,57000,0.998799887,0.3567,0.3567,41.445,0.642099887,41.0883
2024-08-21_02,9,2,-19000,57000,0.999896488,0.3316,0.3316,41.0163,0.668296488,40.6847
2024-08-21_02,9,2,0,57000,1.000277827,0.3233,0.3233,40.9363,0.676977827,40.613
2024-08-21_02,9,2,19000,57000,1.001243872,0.3351,0.3351,40.9482,0.666143872,40.6131
2024-08-21_02,9,2,38000,57000,1.003045184,0.3635,0.3635,41.3004,0.639545184,40.9369
2024-08-21_02,9,2,57000,57000,1.004466101,0.4091,0.4091,43.0075,0.595366101,42.5984
2024-08-21_02,9,2,76000,57000,1.0054,0.2882,0.2882,50.1383,0.7172,49.8501
2024-08-21_02,9,2,-57000,76000,0.9968,0.2775,0.2775,50.1788,0.7193,49.9013
2024-08-21_02,9,2,-38000,76000,0.998277573,0.4069,0.4069,44.2843,0.591377573,43.8774
2024-08-21_02,9,2,-19000,76000,0.999649292,0.3803,0.3803,42.4151,0.619349292,42.0348
2024-08-21_02,9,2,0,76000,0.9996,0.3714,0.3714,41.9372,0.6282,41.5658
2024-08-21_02,9,2,19000,76000,1.000659902,0.383,0.383,42.327,0.617659902,41.944
2024-08-21_02,9,2,38000,76000,1.003400837,0.4119,0.4119,44.0695,0.591500837,43.6576
2024-08-21_02,9,2,57000,76000,1.0054,0.276,0.276,49.6251,0.7294,49.3491
2024-08-21_02,9,2,-19000,95000,0.999671036,0.21,0.21,49.1388,0.789671036,48.9288
2024-08-21_02,9,2,0,95000,0.9996,0.2086,0.2086,49.569,0.791,49.3604
2024-08-21_02,9,2,19000,95000,1.000462389,0.21,0.21,49.417,0.790462389,49.207
2024-08-21_03,9,3,-19000,-95000,1.003875769,0.3089,0.3089,52.5369,0.694975769,52.228
2024-08-21_03,9,3,0,-95000,1.0054,0.3271,0.3271,52.3808,0.6783,52.0537
2024-08-21_03,9,3,19000,-95000,1.003927574,0.3201,0.3201,52.6609,0.683827574,52.3408
2024-08-21_03,9,3,-57000,-76000,1.0014,0.3318,0.3318,52.3632,0.6696,52.0314
2024-08-21_03,9,3,-38000,-76000,1.001737125,0.2868,0.2868,46.6654,0.714937125,46.3786
2024-08-21_03,9,3,-19000,-76000,1.002932023,0.2634,0.2634,44.8717,0.739532023,44.6083
2024-08-21_03,9,3,0,-76000,1.00380268,0.2086,0.2086,44.4238,0.79520268,44.2152
2024-08-21_03,9,3,19000,-76000,1.003021746,0.2681,0.2681,44.7699,0.734921746,44.5018
2024-08-21_03,9,3,38000,-76000,1.002210659,0.2868,0.2868,46.4071,0.715410659,46.1203
2024-08-21_03,9,3,57000,-76000,1.002,0.3192,0.3192,51.9263,0.6828,51.6071
2024-08-21_03,9,3,-76000,-57000,1.0014,0.3225,0.3225,52.1016,0.6789,51.7791
2024-08-21_03,9,3,-57000,-57000,1.00133193,0.27,0.27,45.0357,0.73133193,44.7657
2024-08-21_03,9,3,-38000,-57000,1.001546791,0.4134,0.4134,43.2472,0.588146791,42.8338
2024-08-21_03,9,3,-19000,-57000,1.002057639,0.3879,0.3879,42.8275,0.614157639,42.4396
2024-08-21_03,9,3,0,-57000,1.002375432,0.3794,0.3794,42.7451,0.622975432,42.3657
2024-08-21_03,9,3,19000,-57000,1.002227958,0.3891,0.3891,42.7431,0.613127958,42.354
2024-08-21_03,9,3,38000,-57000,1.00204857,0.4148,0.4148,43.0519,0.58724857,42.6371
2024-08-21_03,9,3,57000,-57000,1.001987899,0.27,0.27,44.6925,0.731987899,44.4225
2024-08-21_03,9,3,76000,-57000,1.002,0.315,0.315,51.5612,0.687,51.2462
2024-08-21_03,9,3,-76000,-38000,1.000813098,0.2793,0.2793,46.0041,0.721513098,45.7248
2024-08-21_03,9,3,-57000,-38000,1.000964597,0.4068,0.4068,42.8554,0.594164597,42.4486
2024-08-21_03,9,3,-38000,-38000,1.001256823,0.3645,0.3645,42.374,0.636756823,42.0095
2024-08-21_03,9,3,-19000,-38000,1.001655617,0.3373,0.3373,42.4711,0.664355617,42.1338
2024-08-21_03,9,3,0,-38000,1.001916094,0.3275,0.3275,42.5393,0.674416094,42.2118
2024-08-21_03,9,3,19000,-38000,1.001975843,0.3392,0.3392,42.4058,0.662775843,42.0666
2024-08-21_03,9,3,38000,-38000,1.002,0.3673,0.3673,42.2193,0.6347,41.852
2024-08-21_03,9,3,57000,-38000,1.001920588,0.4094,0.4094,42.6123,0.592520588,42.2029
2024-08-21_03,9,3,76000,-38000,1.001853522,0.2803,0.2803,45.5378,0.721553522,45.2575
2024-08-21_03,9,3,-95000,-19000,0.998247386,0.2995,0.2995,51.2238,0.698747386,50.9243
2024-08-21_03,9,3,-76000,-19000,0.999235511,0.2071,0.2071,43.8288,0.792135511,43.6217
2024-08-21_03,9,3,-57000,-19000,1.000232632,0.3738,0.3738,42.093,0.626432632,41.7192
2024-08-21_03,9,3,-38000,-19000,1.000938733,0.329,0.329,42.1434,0.671938733,41.8144
2024-08-21_03,9,3,-19000,-19000,1.001608109,0.3006,0.3006,42.4846,0.701008109,42.184
2024-08-21_03,9,3,0,-19000,1.002004882,0.29,0.29,42.6246,0.712004882,42.3346
2024-08-21_03,9,3,19000,-19000,1.001926992,0.3028,0.3028,42.4221,0.699126992,42.1193
2024-08-21_03,9,3,38000,-19000,1.001885117,0.3327,0.3327,41.9987,0.669185117,41.666
2024-08-21_03,9,3,57000,-19000,1.001772557,0.3796,0.3796,41.8675,0.622172557,41.4879
2024-08-21_03,9,3,76000,-19000,1.001498636,0.2093,0.2093,43.4518,0.792198636,43.2425
2024-08-21_03,9,3,95000,-19000,1.001190168,0.3032,0.3032,51.6182,0.697990168,51.315
2024-08-21_03,9,3,-95000,0,0.9968,0.3058,0.3058,51.2699,0.691,50.9641
2024-08-21_03,9,3,-76000,0,0.99810344,0.4158,0.4158,43.0974,0.58230344,42.6816
2024-08-21_03,9,3,-57000,0,0.999579482,0.3571,0.3571,41.7229,0.642479482,41.3658
2024-08-21_03,9,3,-38000,0,1.000607487,0.3123,0.3123,41.9046,0.688307487,41.5923
2024-08-21_03,9,3,-19000,0,1.001700438,0.2825,0.2825,42.3404,0.719200438,42.0579
2024-08-21_03,9,3,0,0,1.0025,0.2692,0.2692,42.5239,0.7333,42.2547
2024-08-21_03,9,3,19000,0,1.00198223,0.2854,0.2854,42.2717,0.71658223,41.9863
2024-08-21_03,9,3,38000,0,1.001749889,0.3175,0.3175,41.7761,0.684249889,41.4586
2024-08-21_03,9,3,57000,0,1.001649433,0.3644,0.3644,41.5082,0.637249433,41.1438
2024-08-21_03,9,3,76000,0,1.001235689,0.2053,0.2053,42.7459,0.795935689,42.5406
2024-08-21_03,9,3,95000,0,1.0007,0.3032,0.3032,50.565,0.6975,50.2618
2024-08-21_03,9,3,-95000,19000,0.997709345,0.2908,0.2908,50.5568,0.706909345,50.266
2024-08-21_03,9,3,-76000,19000,0.998269676,0.4157,0.4157,43.241,0.582569676,42.8253
2024-08-21_03,9,3,-57000,19000,0.999117086,0.3566,0.3566,41.4924,0.642517086,41.1358
2024-08-21_03,9,3,-38000,19000,1.000049945,0.3122,0.3122,41.5554,0.687849945,41.2432
2024-08-21_03,9,3,-19000,19000,1.001040056,0.2844,0.2844,41.8764,0.716640056,41.592
2024-08-21_03,9,3,0,19000,1.00168406,0.2751,0.2751,42.0332,0.72658406,41.7581
2024-08-21_03,9,3,19000,19000,1.001617097,0.2874,0.2874,41.7943,0.714217097,41.5069
2024-08-21_03,9,3,38000,19000,1.001672033,0.3176,0.3176,41.3926,0.684072033,41.075
2024-08-21_03,9,3,57000,19000,1.001819802,0.3649,0.3649,41.273,0.636919802,40.9081
2024-08-21_03,9,3,76000,19000,1.0016774,0.2053,0.2053,42.8624,0.7963774,42.6571
2024-08-21_03,9,3,95000,19000,1.001309096,0.2955,0.2955,51.0147,0.705809096,50.7192
2024-08-21_03,9,3,-76000,38000,0.997848987,0.2089,0.2089,44.8324,0.788948987,44.6235
2024-08-21_03,9,3,-57000,38000,0.998408836,0.3727,0.3727,41.6427,0.625708836,41.27
2024-08-21_03,9,3,-38000,38000,0.999301488,0.3295,0.3295,41.1347,0.669801488,40.8052
2024-08-21_03,9,3,-19000,38000,1.000100706,0.3033,0.3033,41.2254,0.696800706,40.9221
2024-08-21_03,9,3,0,38000,1.000619687,0.2947,0.2947,41.303,0.705919687,41.0083
2024-08-21_03,9,3,19000,38000,1.001084292,0.3066,0.3066,41.1419,0.694484292,40.8353
2024-08-21_03,9,3,38000,38000,1.001718735,0.3355,0.3355,40.9697,0.666218735,40.6342
2024-08-21_03,9,3,57000,38000,1.002389691,0.381,0.381,41.3817,0.621389691,41.0007
2024-08-21_03,9,3,76000,38000,1.002777231,0.21,0.21,44.3824,0.792777231,44.1724
2024-08-21_03,9,3,-76000,57000,0.9971,0.2962,0.2962,50.3866,0.7009,50.0904
2024-08-21_03,9,3,-57000,57000,0.997715757,0.4069,0.4069,43.1498,0.590815757,42.7429
2024-08-21_03,9,3,-38000,57000,0.998609713,0.3619,0.3619,41.3066,0.636709713,40.9447
2024-08-21_03,9,3,-19000,57000,0.999448824,0.3366,0.3366,40.8755,0.662848824,40.5389
2024-08-21_03,9,3,0,57000,0.999725156,0.3282,0.3282,40.7922,0.671525156,40.464
2024-08-21_03,9,3,19000,57000,1.000520478,0.3399,0.3399,40.8018,0.660620478,40.4619
2024-08-21_03,9,3,38000,57000,1.001942224,0.3677,0.3677,41.1452,0.634242224,40.7775
2024-08-21_03,9,3,57000,57000,1.003019984,0.4128,0.4128,42.8076,0.590219984,42.3948
2024-08-21_03,9,3,76000,57000,1.0037,0.291,0.291,49.7902,0.7127,49.4992
2024-08-21_03,9,3,-57000,76000,0.9971,0.2831,0.2831,49.8651,0.714,49.582
2024-08-21_03,9,3,-38000,76000,0.99820309,0.412,0.412,44.092,0.58620309,43.68
2024-08-21_03,9,3,-19000,76000,0.999199184,0.3852,0.3852,42.2354,0.613999184,41.8502
2024-08-21_03,9,3,0,76000,0.9991,0.3764,0.3764,41.7656,0.6227,41.3892
2024-08-21_03,9,3,19000,76000,0.99999065,0.3878,0.3878,42.1437,0.61219065,41.7559
2024-08-21_03,9,3,38000,76000,1.00216974,0.4165,0.4165,43.8557,0.58566974,43.4392
2024-08-21_03,9,3,57000,76000,1.0037,0.2812,0.2812,49.3165,0.7225,49.0353
2024-08-21_03,9,3,-19000,95000,0.999203619,0.2625,0.2625,48.889,0.736703619,48.6265
2024-08-21_03,9,3,0,95000,0.9991,0.2643,0.2643,49.2665,0.7348,49.0022
2024-08-21_03,9,3,19000,95000,0.999822023,0.2089,0.2089,49.1035,0.790922023,48.8946
2024-08-21_04,9,4,-19000,-95000,1.003682081,0.3117,0.3117,52.2882,0.691982081,51.9765
2024-08-21_04,9,4,0,-95000,1.0046,0.3318,0.3318,52.1168,0.6728,51.785
2024-08-21_04,9,4,19000,-95000,1.003469898,0.3225,0.3225,52.3899,0.680969898,52.0674
2024-08-21_04,9,4,-57000,-76000,1.0035,0.341,0.341,52.0657,0.6625,51.7247
2024-08-21_04,9,4,-38000,-76000,1.003066648,0.2901,0.2901,46.4424,0.712966648,46.1523
2024-08-21_04,9,4,-19000,-76000,1.003117516,0.2685,0.2685,44.6778,0.734617516,44.4093
2024-08-21_04,9,4,0,-76000,1.003454433,0.2089,0.2089,44.2436,0.794554433,44.0347
2024-08-21_04,9,4,19000,-76000,1.002741096,0.2714,0.2714,44.5829,0.731341096,44.3115
2024-08-21_04,9,4,38000,-76000,1.002005647,0.2896,0.2896,46.1995,0.712405647,45.9099
2024-08-21_04,9,4,57000,-76000,1.0018,0.3248,0.3248,51.6573,0.677,51.3325
2024-08-21_04,9,4,-76000,-57000,1.0035,0.3267,0.3267,51.7822,0.6768,51.4555
2024-08-21_04,9,4,-57000,-57000,1.003005946,0.2746,0.2746,44.8045,0.728405946,44.5299
2024-08-21_04,9,4,-38000,-57000,1.002630301,0.4178,0.4178,43.0574,0.584830301,42.6396
2024-08-21_04,9,4,-19000,-57000,1.00242096,0.3923,0.3923,42.6529,0.61012096,42.2606
2024-08-21_04,9,4,0,-57000,1.002340969,0.3842,0.3842,42.5812,0.618140969,42.197
2024-08-21_04,9,4,19000,-57000,1.002066182,0.3937,0.3937,42.5793,0.608366182,42.1856
2024-08-21_04,9,4,38000,-57000,1.001856911,0.4195,0.4195,42.8751,0.582356911,42.4556
2024-08-21_04,9,4,57000,-57000,1.001787907,0.2742,0.2742,44.4969,0.727587907,44.2227
2024-08-21_04,9,4,76000,-57000,1.0018,0.3206,0.3206,51.2699,0.6812,50.9493
2024-08-21_04,9,4,-76000,-38000,1.002200643,0.2831,0.2831,45.752,0.719100643,45.4689
2024-08-21_04,9,4,-57000,-38000,1.002090327,0.4113,0.4113,42.6562,0.590790327,42.2449
2024-08-21_04,9,4,-38000,-38000,1.001916454,0.369,0.369,42.1964,0.632916454,41.8274
2024-08-21_04,9,4,-19000,-38000,1.00187918,0.3419,0.3419,42.3102,0.65997918,41.9683
2024-08-21_04,9,4,0,-38000,1.001874876,0.3324,0.3324,42.3805,0.669474876,42.0481
2024-08-21_04,9,4,19000,-38000,1.001811631,0.3442,0.3442,42.247,0.657611631,41.9028
2024-08-21_04,9,4,38000,-38000,1.0018,0.3723,0.3723,42.0558,0.6295,41.6835
2024-08-21_04,9,4,57000,-38000,1.001711247,0.4144,0.4144,42.4272,0.587311247,42.0128
2024-08-21_04,9,4,76000,-38000,1.001630723,0.2845,0.2845,45.3159,0.717130723,45.0314
2024-08-21_04,9,4,-95000,-19000,0.998314676,0.3028,0.3028,50.9205,0.695514676,50.6177
2024-08-21_04,9,4,-76000,-19000,0.999604856,0.2085,0.2085,43.5965,0.791104856,43.388
2024-08-21_04,9,4,-57000,-19000,1.000710487,0.3787,0.3787,41.9009,0.622010487,41.5222
2024-08-21_04,9,4,-38000,-19000,1.001215765,0.3342,0.3342,41.9795,0.667015765,41.6453
2024-08-21_04,9,4,-19000,-19000,1.001601191,0.3059,0.3059,42.3281,0.695701191,42.0222
2024-08-21_04,9,4,0,-19000,1.001832507,0.2951,0.2951,42.4731,0.706732507,42.178
2024-08-21_04,9,4,19000,-19000,1.001732738,0.3083,0.3083,42.2666,0.693432738,41.9583
2024-08-21_04,9,4,38000,-19000,1.001670886,0.3382,0.3382,41.8431,0.663470886,41.5049
2024-08-21_04,9,4,57000,-19000,1.001524199,0.3847,0.3847,41.6988,0.616824199,41.3141
2024-08-21_04,9,4,76000,-19000,1.001213906,0.21,0.21,43.2503,0.791213906,43.0403
2024-08-21_04,9,4,95000,-19000,1.000887806,0.3067,0.3067,51.2695,0.694187806,50.9628
2024-08-21_04,9,4,-95000,0,0.9964,0.3112,0.3112,50.9268,0.6852,50.6156
2024-08-21_04,9,4,-76000,0,0.998011287,0.421,0.421,42.8698,0.577011287,42.4488
2024-08-21_04,9,4,-57000,0,0.999698903,0.3623,0.3623,41.5297,0.637398903,41.1674
2024-08-21_04,9,4,-38000,0,1.000657744,0.3178,0.3178,41.7228,0.682857744,41.405
2024-08-21_04,9,4,-19000,0,1.001546318,0.288,0.288,42.1798,0.713546318,41.8918
2024-08-21_04,9,4,0,0,1.0022,0.2749,0.2749,42.366,0.7273,42.0911
2024-08-21_04,9,4,19000,0,1.001732413,0.291,0.291,42.1111,0.710732413,41.8201
2024-08-21_04,9,4,38000,0,1.001467671,0.3232,0.3232,41.6104,0.678267671,41.2872
2024-08-21_04,9,4,57000,0,1.001307062,0.3698,0.3698,41.3355,0.631507062,40.9657
2024-08-21_04,9,4,76000,0,1.000885376,0.2071,0.2071,42.5394,0.793785376,42.3323
2024-08-21_04,9,4,95000,0,1.0004,0.3075,0.3075,50.2761,0.6929,49.9686
2024-08-21_04,9,4,-95000,19000,0.997519675,0.2948,0.2948,50.2384,0.702719675,49.9436
2024-08-21_04,9,4,-76000,19000,0.998183322,0.4212,0.4212,43.0084,0.576983322,42.5872
2024-08-21_04,9,4,-57000,19000,0.999105728,0.3619,0.3619,41.3032,0.637205728,40.9413
2024-08-21_04,9,4,-38000,19000,1.000012068,0.318,0.318,41.3705,0.682012068,41.0525
2024-08-21_04,9,4,-19000,19000,1.000901737,0.2902,0.2902,41.7157,0.710701737,41.4255
2024-08-21_04,9,4,0,19000,1.001456859,0.2808,0.2808,41.8711,0.720656859,41.5903
2024-08-21_04,9,4,19000,19000,1.001339984,0.2933,0.2933,41.6372,0.708039984,41.3439
2024-08-21_04,9,4,38000,19000,1.001275031,0.3236,0.3236,41.2154,0.677675031,40.8918
2024-08-21_04,9,4,57000,19000,1.001289639,0.3705,0.3705,41.0938,0.630789639,40.7233
2024-08-21_04,9,4,76000,19000,1.001129995,0.2078,0.2078,42.661,0.793329995,42.4532
2024-08-21_04,9,4,95000,19000,1.000856455,0.2985,0.2985,50.654,0.702356455,50.3555
2024-08-21_04,9,4,-76000,38000,0.997771879,0.2093,0.2093,44.5736,0.788471879,44.3643
2024-08-21_04,9,4,-57000,38000,0.998347445,0.3786,0.3786,41.43,0.619747445,41.0514
2024-08-21_04,9,4,-38000,38000,0.999238744,0.3357,0.3357,40.9514,0.663538744,40.6157
2024-08-21_04,9,4,-19000,38000,1.000004483,0.3096,0.3096,41.0503,0.690404483,40.7407
2024-08-21_04,9,4,0,38000,1.000456602,0.3005,0.3005,41.135,0.699956602,40.8345
2024-08-21_04,9,4,19000,38000,1.000775497,0.3127,0.3127,40.9815,0.688075497,40.6688
2024-08-21_04,9,4,38000,38000,1.001147982,0.3418,0.3418,40.7939,0.659347982,40.4521
2024-08-21_04,9,4,57000,38000,1.001513826,0.3868,0.3868,41.1962,0.614713826,40.8094
2024-08-21_04,9,4,76000,38000,1.001713425,0.2653,0.2653,44.164,0.736413425,43.8987
2024-08-21_04,9,4,-76000,57000,0.997,0.3018,0.3018,50.0349,0.6952,49.7331
2024-08-21_04,9,4,-57000,57000,0.99763198,0.4135,0.4135,42.912,0.58413198,42.4985
2024-08-21_04,9,4,-38000,57000,0.998547356,0.3685,0.3685,41.097,0.630047356,40.7285
2024-08-21_04,9,4,-19000,57000,0.999427044,0.343,0.343,40.687,0.656427044,40.344
2024-08-21_04,9,4,0,57000,0.99971765,0.3341,0.3341,40.6105,0.66561765,40.2764
2024-08-21_04,9,4,19000,57000,1.000271047,0.3459,0.3459,40.6105,0.654371047,40.2646
2024-08-21_04,9,4,38000,57000,1.001177463,0.3736,0.3736,40.9308,0.627577463,40.5572
2024-08-21_04,9,4,57000,57000,1.001819616,0.4189,0.4189,42.5937,0.582919616,42.1748
2024-08-21_04,9,4,76000,57000,1.0022,0.295,0.295,49.4998,0.7072,49.2048
2024-08-21_04,9,4,-57000,76000,0.997,0.2892,0.2892,49.5655,0.7078,49.2763
2024-08-21_04,9,4,-38000,76000,0.998144428,0.4191,0.4191,43.8413,0.579044428,43.4222
2024-08-21_04,9,4,-19000,76000,0.999257405,0.3916,0.3916,42.0114,0.607657405,41.6198
2024-08-21_04,9,4,0,76000,0.9993,0.3821,0.3821,41.5498,0.6172,41.1677
2024-08-21_04,9,4,19000,76000,0.999880922,0.3936,0.3936,41.9259,0.606280922,41.5323
2024-08-21_04,9,4,38000,76000,1.00127178,0.2025,0.2025,43.6128,0.79877178,43.4103
2024-08-21_04,9,4,57000,76000,1.0022,0.2864,0.2864,49.1923,0.7158,48.9059
2024-08-21_04,9,4,-19000,95000,0.999274745,0.2709,0.2709,48.4783,0.728374745,48.2074
2024-08-21_04,9,4,0,95000,0.9993,0.2714,0.2714,48.9446,0.7279,48.6732
2024-08-21_04,9,4,19000,95000,0.999761868,0.2662,0.2662,48.7225,0.733561868,48.4563
2024-08-21_05,9,5,-19000,-95000,1.00251916,0.314,0.314,52.031,0.68851916,51.717
2024-08-21_05,9,5,0,-95000,1.0034,0.336,0.336,51.884,0.6674,51.548
2024-08-21_05,9,5,19000,-95000,1.002537755,0.3271,0.3271,52.1037,0.675437755,51.7766
2024-08-21_05,9,5,-57000,-76000,1.0013,0.3469,0.3469,51.7851,0.6544,51.4382
2024-08-21_05,9,5,-38000,-76000,1.001384889,0.2925,0.2925,46.2376,0.708884889,45.9451
2024-08-21_05,9,5,-19000,-76000,1.001974802,0.2728,0.2728,44.4923,0.729174802,44.2195
2024-08-21_05,9,5,0,-76000,1.00246206,0.2653,0.2653,44.0633,0.73716206,43.798
2024-08-21_05,9,5,19000,-76000,1.00201179,0.2746,0.2746,44.402,0.72741179,44.1274
2024-08-21_05,9,5,38000,-76000,1.001575576,0.292,0.292,46.0126,0.709575576,45.7206
2024-08-21_05,9,5,57000,-76000,1.0015,0.329,0.329,51.4169,0.6725,51.0879
2024-08-21_05,9,5,-76000,-57000,1.0013,0.3318,0.3318,51.484,0.6695,51.1522
2024-08-21_05,9,5,-57000,-57000,1.0011784,0.2784,0.2784,44.6084,0.7227784,44.33
2024-08-21_05,9,5,-38000,-57000,1.001215837,0.422,0.422,42.8818,0.579215837,42.4598
2024-08-21_05,9,5,-19000,-57000,1.00144081,0.3967,0.3967,42.4868,0.60474081,42.0901
2024-08-21_05,9,5,0,-57000,1.001614429,0.3888,0.3888,42.4154,0.612814429,42.0266
2024-08-21_05,9,5,19000,-57000,1.001553786,0.3983,0.3983,42.4162,0.603253786,42.0179
2024-08-21_05,9,5,38000,-57000,1.001480732,0.2069,0.2069,42.7138,0.794580732,42.5069
2024-08-21_05,9,5,57000,-57000,1.001456707,0.2779,0.2779,44.316,0.723556707,44.0381
2024-08-21_05,9,5,76000,-57000,1.0015,0.3243,0.3243,51.0596,0.6772,50.7353
2024-08-21_05,9,5,-76000,-38000,1.000810102,0.285,0.285,45.5243,0.715810102,45.2393
2024-08-21_05,9,5,-57000,-38000,1.000840627,0.4154,0.4154,42.4708,0.585440627,42.0554
2024-08-21_05,9,5,-38000,-38000,1.000944679,0.3738,0.3738,42.0317,0.627144679,41.6579
2024-08-21_05,9,5,-19000,-38000,1.001158039,0.347,0.347,42.1483,0.654158039,41.8013
2024-08-21_05,9,5,0,-38000,1.001329282,0.3373,0.3373,42.2337,0.664029282,41.8964
2024-08-21_05,9,5,19000,-38000,1.001415501,0.3493,0.3493,42.0983,0.652115501,41.749
2024-08-21_05,9,5,38000,-38000,1.0015,0.3775,0.3775,41.8944,0.624,41.5169
2024-08-21_05,9,5,57000,-38000,1.00139058,0.4191,0.4191,42.2592,0.58229058,41.8401
2024-08-21_05,9,5,76000,-38000,1.001327321,0.2873,0.2873,45.1358,0.714027321,44.8485
2024-08-21_05,9,5,-95000,-19000,0.999202111,0.306,0.306,50.6611,0.693202111,50.3551
2024-08-21_05,9,5,-76000,-19000,0.999720617,0.21,0.21,43.3815,0.789720617,43.1715
2024-08-21_05,9,5,-57000,-19000,1.000238823,0.3837,0.3837,41.726,0.616538823,41.3423
2024-08-21_05,9,5,-38000,-19000,1.000644824,0.3391,0.3391,41.8173,0.661544824,41.4782
2024-08-21_05,9,5,-19000,-19000,1.001104041,0.311,0.311,42.1711,0.690104041,41.8601
2024-08-21_05,9,5,0,-19000,1.001404416,0.3002,0.3002,42.3205,0.701204416,42.0203
2024-08-21_05,9,5,19000,-19000,1.001355556,0.3137,0.3137,42.1133,0.687655556,41.7996
2024-08-21_05,9,5,38000,-19000,1.00134725,0.3435,0.3435,41.6862,0.65784725,41.3427
2024-08-21_05,9,5,57000,-19000,1.001231053,0.3899,0.3899,41.5395,0.611331053,41.1496
2024-08-21_05,9,5,76000,-19000,1.000960886,0.2626,0.2626,43.0741,0.738360886,42.8115
2024-08-21_05,9,5,95000,-19000,1.000663366,0.3096,0.3096,51.0116,0.691063366,50.702
2024-08-21_05,9,5,-95000,0,0.9985,0.3182,0.3182,50.628,0.6803,50.3098
2024-08-21_05,9,5,-76000,0,0.998989291,0.2069,0.2069,42.6595,0.792089291,42.4526
2024-08-21_05,9,5,-57000,0,0.999655835,0.3674,0.3674,41.3526,0.632255835,40.9852
2024-08-21_05,9,5,-38000,0,1.000308184,0.3232,0.3232,41.6,0.677108184,41.2768
2024-08-21_05,9,5,-19000,0,1.001150543,0.2935,0.2935,42.0246,0.707650543,41.7311
2024-08-21_05,9,5,0,0,1.0018,0.2803,0.2803,42.2104,0.7215,41.9301
2024-08-21_05,9,5,19000,0,1.001377069,0.2964,0.2964,41.9593,0.704977069,41.6629
2024-08-21_05,9,5,38000,0,1.001187704,0.3288,0.3288,41.4506,0.672387704,41.1218
2024-08-21_05,9,5,57000,0,1.001086163,0.3751,0.3751,41.1651,0.625986163,40.79
2024-08-21_05,9,5,76000,0,1.000693613,0.2089,0.2089,42.3585,0.791793613,42.1496
2024-08-21_05,9,5,95000,0,1.0002,0.3112,0.3112,50.0339,0.689,49.7227
2024-08-21_05,9,5,-95000,19000,0.998588264,0.2971,0.2971,49.925,0.701488264,49.6279
2024-08-21_05,9,5,-76000,19000,0.998626218,0.2061,0.2061,42.7872,0.792526218,42.5811
2024-08-21_05,9,5,-57000,19000,0.999008095,0.3674,0.3674,41.1113,0.631608095,40.7439
2024-08-21_05,9,5,-38000,19000,0.999723316,0.3236,0.3236,41.2059,0.676123316,40.8823
2024-08-21_05,9,5,-19000,19000,1.000565982,0.2958,0.2958,41.5472,0.704765982,41.2514
2024-08-21_05,9,5,0,19000,1.001117065,0.2868,0.2868,41.7126,0.714317065,41.4258
2024-08-21_05,9,5,19000,19000,1.001063518,0.299,0.299,41.4803,0.702063518,41.1813
2024-08-21_05,9,5,38000,19000,1.001100853,0.3292,0.3292,41.0633,0.671900853,40.7341
2024-08-21_05,9,5,57000,19000,1.00120432,0.376,0.376,40.9244,0.62520432,40.5484
2024-08-21_05,9,5,76000,19000,1.001060985,0.21,0.21,42.4769,0.791060985,42.2669
2024-08-21_05,9,5,95000,19000,1.00073639,0.3009,0.3009,50.3911,0.69983639,50.0902
2024-08-21_05,9,5,-76000,38000,0.997413645,0.2617,0.2617,44.3325,0.735713645,44.0708
2024-08-21_05,9,5,-57000,38000,0.99798093,0.384,0.384,41.2282,0.61398093,40.8442
2024-08-21_05,9,5,-38000,38000,0.998909331,0.3413,0.3413,40.7633,0.657609331,40.422
2024-08-21_05,9,5,-19000,38000,0.999725486,0.3155,0.3155,40.8805,0.684225486,40.565
2024-08-21_05,9,5,0,38000,1.000229052,0.3067,0.3067,40.9753,0.693529052,40.6686
2024-08-21_05,9,5,19000,38000,1.000623554,0.3186,0.3186,40.8131,0.682023554,40.4945
2024-08-21_05,9,5,38000,38000,1.001128182,0.3473,0.3473,40.6211,0.653828182,40.2738
2024-08-21_05,9,5,57000,38000,1.001656062,0.3922,0.3922,41.0107,0.609456062,40.6185
2024-08-21_05,9,5,76000,38000,1.001958947,0.2714,0.2714,43.959,0.730558947,43.6876
2024-08-21_05,9,5,-76000,57000,0.9963,0.3046,0.3046,49.7205,0.6917,49.4159
2024-08-21_05,9,5,-57000,57000,0.997069903,0.4188,0.4188,42.6839,0.578269903,42.2651
2024-08-21_05,9,5,-38000,57000,0.998137992,0.3739,0.3739,40.8957,0.624237992,40.5218
2024-08-21_05,9,5,-19000,57000,0.999192462,0.3489,0.3489,40.4922,0.650292462,40.1433
2024-08-21_05,9,5,0,57000,0.99957507,0.3403,0.3403,40.4234,0.65927507,40.0831
2024-08-21_05,9,5,19000,57000,1.000201567,0.3518,0.3518,40.4272,0.648401567,40.0754
2024-08-21_05,9,5,38000,57000,1.001309351,0.3794,0.3794,40.7406,0.621909351,40.3612
2024-08-21_05,9,5,57000,57000,1.002158994,0.2062,0.2062,42.388,0.795958994,42.1818
2024-08-21_05,9,5,76000,57000,1.0027,0.2981,0.2981,49.2288,0.7046,48.9307
2024-08-21_05,9,5,-57000,76000,0.9963,0.2929,0.2929,49.2528,0.7034,48.9599
2024-08-21_05,9,5,-38000,76000,0.997677204,0.2061,0.2061,43.6032,0.791577204,43.3971
2024-08-21_05,9,5,-19000,76000,0.999068958,0.3974,0.3974,41.7877,0.601668958,41.3903
2024-08-21_05,9,5,0,76000,0.9992,0.388,0.388,41.3222,0.6112,40.9342
2024-08-21_05,9,5,19000,76000,0.999823157,0.3994,0.3994,41.7046,0.600423157,41.3052
2024-08-21_05,9,5,38000,76000,1.001495341,0.208,0.208,43.3825,0.793495341,43.1745
2024-08-21_05,9,5,57000,76000,1.0027,0.2906,0.2906,48.7271,0.7121,48.4365
2024-08-21_05,9,5,-19000,95000,0.999104667,0.2756,0.2756,48.1706,0.723504667,47.895
2024-08-21_05,9,5,0,95000,0.9992,0.2775,0.2775,48.6705,0.7217,48.393
2024-08-21_05,9,5,19000,95000,0.999694947,0.2709,0.2709,48.5165,0.728794947,48.2456
2024-08-21_06,9,6,-19000,-95000,1.002547197,0.3173,0.3173,51.5066,0.685247197,51.1893
2024-08-21_06,9,6,0,-95000,1.0037,0.341,0.341,51.3628,0.6627,51.0218
2024-08-21_06,9,6,19000,-95000,1.002605906,0.3309,0.3309,51.6087,0.671705906,51.2778
2024-08-21_06,9,6,-57000,-76000,1.0007,0.3465,0.3465,51.2351,0.6542,50.8886
2024-08-21_06,9,6,-38000,-76000,1.000939855,0.2948,0.2948,45.7696,0.706139855,45.4748
2024-08-21_06,9,6,-19000,-76000,1.001835895,0.2775,0.2775,44.0534,0.724335895,43.7759
2024-08-21_06,9,6,0,-76000,1.002501834,0.27,0.27,43.6279,0.732501834,43.3579
2024-08-21_06,9,6,19000,-76000,1.001943113,0.2793,0.2793,43.9608,0.722643113,43.6815
2024-08-21_06,9,6,38000,-76000,1.001396699,0.2948,0.2948,45.5589,0.706596699,45.2641
2024-08-21_06,9,6,57000,-76000,1.0013,0.3346,0.3346,50.9311,0.6667,50.5965
2024-08-21_06,9,6,-76000,-57000,1.0007,0.3375,0.3375,50.9515,0.6632,50.614
2024-08-21_06,9,6,-57000,-57000,1.000640426,0.2812,0.2812,44.1578,0.719440426,43.8766
2024-08-21_06,9,6,-38000,-57000,1.000789853,0.2061,0.2061,42.4575,0.794689853,42.2514
2024-08-21_06,9,6,-19000,-57000,1.001175697,0.4025,0.4025,42.0787,0.598675697,41.6762
2024-08-21_06,9,6,0,-57000,1.001437786,0.3947,0.3947,42.0203,0.606737786,41.6256
2024-08-21_06,9,6,19000,-57000,1.001371569,0.4042,0.4042,42.019,0.597171569,41.6148
2024-08-21_06,9,6,38000,-57000,1.001279684,0.208,0.208,42.313,0.793279684,42.105
2024-08-21_06,9,6,57000,-57000,1.001249881,0.2817,0.2817,43.8957,0.719549881,43.614
2024-08-21_06,9,6,76000,-57000,1.0013,0.3295,0.3295,50.5316,0.6718,50.2021
2024-08-21_06,9,6,-76000,-38000,1.000283824,0.2887,0.2887,45.0511,0.711583824,44.7624
2024-08-21_06,9,6,-57000,-38000,1.000361677,0.421,0.421,42.0468,0.579361677,41.6258
2024-08-21_06,9,6,-38000,-38000,1.0005597,0.3798,0.3798,41.6253,0.6207597,41.2455
2024-08-21_06,9,6,-19000,-38000,1.000876959,0.3534,0.3534,41.7548,0.647476959,41.4014
2024-08-21_06,9,6,0,-38000,1.001108909,0.3442,0.3442,41.838,0.656908909,41.4938
2024-08-21_06,9,6,19000,-38000,1.001206122,0.3559,0.3559,41.7103,0.645306122,41.3544
2024-08-21_06,9,6,38000,-38000,1.0013,0.3835,0.3835,41.5228,0.6178,41.1393
2024-08-21_06,9,6,57000,-38000,1.00117301,0.2052,0.2052,41.8679,0.79597301,41.6627
2024-08-21_06,9,6,76000,-38000,1.001107989,0.2903,0.2903,44.7026,0.710807989,44.4123
2024-08-21_06,9,6,-95000,-19000,0.998764944,0.3079,0.3079,50.0929,0.690864944,49.785
2024-08-21_06,9,6,-76000,-19000,0.999269195,0.2088,0.2088,42.9363,0.790469195,42.7275
2024-08-21_06,9,6,-57000,-19000,0.999809598,0.3898,0.3898,41.3086,0.610009598,40.9188
2024-08-21_06,9,6,-38000,-19000,1.000295831,0.346,0.346,41.4153,0.654295831,41.0693
2024-08-21_06,9,6,-19000,-19000,1.000876968,0.318,0.318,41.7777,0.682876968,41.4597
2024-08-21_06,9,6,0,-19000,1.00125815,0.3075,0.3075,41.9284,0.69375815,41.6209
2024-08-21_06,9,6,19000,-19000,1.00115856,0.3208,0.3208,41.7381,0.68035856,41.4173
2024-08-21_06,9,6,38000,-19000,1.00111947,0.3506,0.3506,41.3171,0.65051947,40.9665
2024-08-21_06,9,6,57000,-19000,1.000985866,0.3961,0.3961,41.1596,0.604885866,40.7635
2024-08-21_06,9,6,76000,-19000,1.000732419,0.269,0.269,42.6675,0.731732419,42.3985
2024-08-21_06,9,6,95000,-19000,1.000473518,0.3121,0.3121,50.5141,0.688373518,50.202
2024-08-21_06,9,6,-95000,0,0.9981,0.3234,0.3234,50.0814,0.6747,49.758
2024-08-21_06,9,6,-76000,0,0.998553007,0.208,0.208,42.2165,0.790553007,42.0085
2024-08-21_06,9,6,-57000,0,0.999224413,0.3738,0.3738,40.9471,0.625424413,40.5733
2024-08-21_06,9,6,-38000,0,0.999961304,0.3302,0.3302,41.1806,0.669761304,40.8504
2024-08-21_06,9,6,-19000,0,1.000978485,0.3008,0.3008,41.6284,0.700178485,41.3276
