Repository: sdelaurentiis123/plasma-etching-code

# Bosch wafer measurements — Zenodo 17122442

Source: Sayyed et al., *A Multi-Model Dataset for BOSCH Plasma-Etching: Optical Emission Spectra,
Process Parameters, and Wafer Measurements for Data-Driven Plasma Modeling*, version 1 (2025),
DOI [10.5281/zenodo.17122442](https://doi.org/10.5281/zenodo.17122442).

License: Creative Commons Attribution 4.0. The authors and source must be credited on reuse.

Included here:

- `Si_Oxide_etch_9_points.csv` — 684 measurements from 76 processed 200-mm silicon wafers, at nine
  nominal positions per wafer (some source measurements are unavailable).
- `Si_Oxide_etch_89_points.csv` — 7,832 measurements from 88 identified wafers. Its distinct source

File: data/experimental/zenodo_17122442/Si_Oxide_etch_89_points.csv (part 2 of 16)
experiment_key,lot_number,wafer_number,X,Y,preox_thickness,postox_thickness,postox_thickness_nan,stepheight,oxide_etch,si_etch
2024-07-02_06,1,6,0,0,1.0011,0.2858,0.2858,42.1646,0.7153,41.8788
2024-07-02_06,1,6,19000,0,1.000663142,0.3015,0.3015,41.8627,0.699163142,41.5612
2024-07-02_06,1,6,38000,0,1.000551379,0.333,0.333,41.3105,0.667551379,40.9775
2024-07-02_06,1,6,57000,0,1.000561456,0.3763,0.3763,40.976,0.624261456,40.5997
2024-07-02_06,1,6,76000,0,1.000187623,0.4359,0.4359,42.1196,0.564287623,41.6837
2024-07-02_06,1,6,95000,0,0.9996,0.5134,0.5134,49.6453,0.4862,49.1319
2024-07-02_06,1,6,-95000,19000,0.99629846,0.5065,0.5065,49.9351,0.48979846,49.4286
2024-07-02_06,1,6,-76000,19000,0.997076699,0.4388,0.4388,42.8902,0.558276699,42.4514
2024-07-02_06,1,6,-57000,19000,0.998034227,0.3766,0.3766,41.1818,0.621434227,40.8052
2024-07-02_06,1,6,-38000,19000,0.998917196,0.3333,0.3333,41.2336,0.665617196,40.9003
2024-07-02_06,1,6,-19000,19000,0.99982733,0.3023,0.3023,41.5561,0.69752733,41.2538
2024-07-02_06,1,6,0,19000,1.000430716,0.2929,0.2929,41.6771,0.707530716,41.3842
2024-07-02_06,1,6,19000,19000,1.00048609,0.3041,0.3041,41.3973,0.69638609,41.0932
2024-07-02_06,1,6,38000,19000,1.000751944,0.3331,0.3331,40.9249,0.667651944,40.5918
2024-07-02_06,1,6,57000,19000,1.001088461,0.3761,0.3761,40.7488,0.624988461,40.3727
2024-07-02_06,1,6,76000,19000,1.000959277,0.4363,0.4363,42.2275,0.564659277,41.7912
2024-07-02_06,1,6,95000,19000,1.000443077,0.4959,0.4959,49.8302,0.504543077,49.3343
2024-07-02_06,1,6,-76000,38000,0.997492358,0.4614,0.4614,44.3965,0.536092358,43.9351
2024-07-02_06,1,6,-57000,38000,0.997882724,0.3941,0.3941,41.2912,0.603782724,40.8971
2024-07-02_06,1,6,-38000,38000,0.998513616,0.3511,0.3511,40.8144,0.647413616,40.4633
2024-07-02_06,1,6,-19000,38000,0.999131219,0.3238,0.3238,40.8799,0.675331219,40.5561
2024-07-02_06,1,6,0,38000,0.999614079,0.314,0.314,40.9289,0.685614079,40.6149
2024-07-02_06,1,6,19000,38000,1.00021393,0.3236,0.3236,40.7442,0.67661393,40.4206
2024-07-02_06,1,6,38000,38000,1.001159324,0.3503,0.3503,40.485,0.650859324,40.1347
2024-07-02_06,1,6,57000,38000,1.002218805,0.3913,0.3913,40.8012,0.610918805,40.4099
2024-07-02_06,1,6,76000,38000,1.002853057,0.4538,0.4538,43.6588,0.549053057,43.205
2024-07-02_06,1,6,-76000,57000,0.9973,0.5158,0.5158,49.6624,0.4815,49.1466
2024-07-02_06,1,6,-57000,57000,0.997605452,0.4317,0.4317,42.761,0.565905452,42.3293
2024-07-02_06,1,6,-38000,57000,0.998116872,0.3838,0.3838,40.9345,0.614316872,40.5507
2024-07-02_06,1,6,-19000,57000,0.998571577,0.3572,0.3572,40.4893,0.641371577,40.1321
2024-07-02_06,1,6,0,57000,0.998724906,0.3483,0.3483,40.3748,0.650424906,40.0265
2024-07-02_06,1,6,19000,57000,0.999736685,0.3558,0.3558,40.3438,0.643936685,39.988
2024-07-02_06,1,6,38000,57000,1.001721657,0.3803,0.3803,40.5915,0.621421657,40.2112
2024-07-02_06,1,6,57000,57000,1.003326241,0.4243,0.4243,42.1435,0.579026241,41.7192
2024-07-02_06,1,6,76000,57000,1.0044,0.4904,0.4904,48.7702,0.514,48.2798
2024-07-02_06,1,6,-57000,76000,0.9973,0.5011,0.5011,49.2318,0.4962,48.7307
2024-07-02_06,1,6,-38000,76000,0.997876463,0.4383,0.4383,43.6204,0.559576463,43.1821
2024-07-02_06,1,6,-19000,76000,0.998254388,0.4066,0.4066,41.7616,0.591654388,41.355
2024-07-02_06,1,6,0,76000,0.9979,0.3956,0.3956,41.26,0.6023,40.8644
2024-07-02_06,1,6,19000,76000,0.999111452,0.4031,0.4031,41.5804,0.596011452,41.1773
2024-07-02_06,1,6,38000,76000,1.002153063,0.4305,0.4305,43.1819,0.571653063,42.7514
2024-07-02_06,1,6,57000,76000,1.0044,0.4753,0.4753,48.4998,0.5291,48.0245
2024-07-02_06,1,6,-19000,95000,0.998231481,0.4676,0.4676,48.311,0.530631481,47.8434
2024-07-02_06,1,6,0,95000,0.9979,0.47,0.47,48.3626,0.5279,47.8926
2024-07-02_06,1,6,19000,95000,0.998900901,0.4641,0.4641,48.2612,0.534800901,47.7971
2024-07-02_08,1,8,-19000,-95000,1.000395895,0.5393,0.5393,51.1776,0.461095895,50.6383
2024-07-02_08,1,8,0,-95000,1.0018,0.556,0.556,51.1991,0.4458,50.6431
2024-07-02_08,1,8,19000,-95000,1.000827153,0.5388,0.5388,51.2088,0.462027153,50.67
2024-07-02_08,1,8,-57000,-76000,0.9965,0.5656,0.5656,51.0585,0.4309,50.4929
2024-07-02_08,1,8,-38000,-76000,0.997560332,0.4997,0.4997,45.6698,0.497860332,45.1701
2024-07-02_08,1,8,-19000,-76000,0.999522268,0.472,0.472,43.958,0.527522268,43.486
2024-07-02_08,1,8,0,-76000,1.000603028,0.4638,0.4638,43.5118,0.536803028,43.048
2024-07-02_08,1,8,19000,-76000,1.000297382,0.4721,0.4721,43.8271,0.528197382,43.355
2024-07-02_08,1,8,38000,-76000,1.000046387,0.4971,0.4971,45.3997,0.502946387,44.9026
2024-07-02_08,1,8,57000,-76000,1.0001,0.5502,0.5502,50.7252,0.4499,50.175
2024-07-02_08,1,8,-76000,-57000,0.9965,0.5623,0.5623,50.7816,0.4342,50.2193
2024-07-02_08,1,8,-57000,-57000,0.996914894,0.4785,0.4785,44.1,0.518414894,43.6215
2024-07-02_08,1,8,-38000,-57000,0.997741999,0.4359,0.4359,42.3976,0.561841999,41.9617
2024-07-02_08,1,8,-19000,-57000,0.99892845,0.41,0.41,41.993,0.58892845,41.583
2024-07-02_08,1,8,0,-57000,0.999666552,0.4015,0.4015,41.8925,0.598166552,41.491
2024-07-02_08,1,8,19000,-57000,0.999903552,0.4113,0.4113,41.8766,0.588603552,41.4653
2024-07-02_08,1,8,38000,-57000,0.999980502,0.4367,0.4367,42.1526,0.563280502,41.7159
2024-07-02_08,1,8,57000,-57000,1.000004956,0.4765,0.4765,43.7194,0.523504956,43.2429
2024-07-02_08,1,8,76000,-57000,1.0001,0.5444,0.5444,50.3375,0.4557,49.7931
2024-07-02_08,1,8,-76000,-38000,0.9967482,0.492,0.492,44.9918,0.5047482,44.4998
2024-07-02_08,1,8,-57000,-38000,0.997233908,0.431,0.431,42.0116,0.566233908,41.5806
2024-07-02_08,1,8,-38000,-38000,0.998070459,0.3875,0.3875,41.5549,0.610570459,41.1674
2024-07-02_08,1,8,-19000,-38000,0.998950677,0.3608,0.3608,41.6661,0.638150677,41.3053
2024-07-02_08,1,8,0,-38000,0.999534024,0.3518,0.3518,41.7246,0.647734024,41.3728
2024-07-02_08,1,8,19000,-38000,0.999868143,0.3628,0.3628,41.5683,0.637068143,41.2055
2024-07-02_08,1,8,38000,-38000,1.0001,0.3891,0.3891,41.2465,0.611,40.8574
2024-07-02_08,1,8,57000,-38000,0.999932931,0.4318,0.4318,41.69,0.568132931,41.2582
2024-07-02_08,1,8,76000,-38000,0.999881756,0.4891,0.4891,44.5241,0.510781756,44.035
2024-07-02_08,1,8,-95000,-19000,0.995378773,0.5235,0.5235,50.0784,0.471878773,49.5549
2024-07-02_08,1,8,-76000,-19000,0.996270843,0.4579,0.4579,42.879,0.538370843,42.4211
2024-07-02_08,1,8,-57000,-19000,0.997365154,0.3981,0.3981,41.2651,0.599265154,40.867
2024-07-02_08,1,8,-38000,-19000,0.99835725,0.3541,0.3541,41.347,0.64425725,40.9929
2024-07-02_08,1,8,-19000,-19000,0.999319768,0.3254,0.3254,41.6946,0.673919768,41.3692
2024-07-02_08,1,8,0,-19000,0.999878905,0.3145,0.3145,41.8302,0.685378905,41.5157
2024-07-02_08,1,8,19000,-19000,0.999848385,0.3281,0.3281,41.6177,0.671748385,41.2896
2024-07-02_08,1,8,38000,-19000,0.999873214,0.3578,0.3578,41.1748,0.642073214,40.817
2024-07-02_08,1,8,57000,-19000,0.999758738,0.402,0.402,40.9903,0.597758738,40.5883
2024-07-02_08,1,8,76000,-19000,0.99952401,0.4597,0.4597,42.4792,0.53982401,42.0195
2024-07-02_08,1,8,95000,-19000,0.999274144,0.5195,0.5195,50.0604,0.479774144,49.5409
2024-07-02_08,1,8,-95000,0,0.994,0.5409,0.5409,49.8807,0.4531,49.3398
2024-07-02_08,1,8,-76000,0,0.99560297,0.4418,0.4418,42.1428,0.55380297,41.701
2024-07-02_08,1,8,-57000,0,0.997364541,0.3823,0.3823,40.8885,0.615064541,40.5062
2024-07-02_08,1,8,-38000,0,0.998505262,0.3391,0.3391,41.1084,0.659405262,40.7693
2024-07-02_08,1,8,-19000,0,0.999660732,0.3078,0.3078,41.5483,0.691860732,41.2405
2024-07-02_08,1,8,0,0,1.0005,0.2948,0.2948,41.734,0.7057,41.4392
2024-07-02_08,1,8,19000,0,0.999951625,0.3111,0.3111,41.461,0.688851625,41.1499
2024-07-02_08,1,8,38000,0,0.999701323,0.3436,0.3436,40.9353,0.656101323,40.5917
2024-07-02_08,1,8,57000,0,0.999607459,0.3871,0.3871,40.6296,0.612507459,40.2425
2024-07-02_08,1,8,76000,0,0.999292471,0.4457,0.4457,41.7733,0.553592471,41.3276
2024-07-02_08,1,8,95000,0,0.9989,0.5207,0.5207,49.3081,0.4782,48.7874
2024-07-02_08,1,8,-95000,19000,0.995565484,0.5103,0.5103,49.4304,0.485265484,48.9201
2024-07-02_08,1,8,-76000,19000,0.996589945,0.4428,0.4428,42.2522,0.553789945,41.8094
2024-07-02_08,1,8,-57000,19000,0.997657094,0.3825,0.3825,40.6312,0.615157094,40.2487
2024-07-02_08,1,8,-38000,19000,0.998439768,0.3401,0.3401,40.7292,0.658339768,40.3891
2024-07-02_08,1,8,-19000,19000,0.999221363,0.3106,0.3106,41.0792,0.688621363,40.7686
2024-07-02_08,1,8,0,19000,0.999749509,0.3019,0.3019,41.2354,0.697849509,40.9335
2024-07-02_08,1,8,19000,19000,0.999637943,0.3138,0.3138,40.9908,0.685837943,40.677
2024-07-02_08,1,8,38000,19000,0.999616309,0.3438,0.3438,40.5437,0.655816309,40.1999
2024-07-02_08,1,8,57000,19000,0.999698973,0.3874,0.3874,40.3849,0.612298973,39.9975
2024-07-02_08,1,8,76000,19000,0.999590404,0.4467,0.4467,41.8651,0.552890404,41.4184
2024-07-02_08,1,8,95000,19000,0.999328103,0.5044,0.5044,49.491,0.494928103,48.9866
2024-07-02_08,1,8,-76000,38000,0.997818171,0.465,0.465,43.7188,0.532818171,43.2538
2024-07-02_08,1,8,-57000,38000,0.99800975,0.4,0.4,40.7222,0.59800975,40.3222
2024-07-02_08,1,8,-38000,38000,0.998310566,0.3588,0.3588,40.279,0.639510566,39.9202
2024-07-02_08,1,8,-19000,38000,0.998646434,0.3327,0.3327,40.3942,0.665946434,40.0615
2024-07-02_08,1,8,0,38000,0.998913346,0.3231,0.3231,40.4769,0.675813346,40.1538
2024-07-02_08,1,8,19000,38000,0.999199554,0.3341,0.3341,40.3101,0.665099554,39.976
2024-07-02_08,1,8,38000,38000,0.999623501,0.361,0.361,40.0968,0.638623501,39.7358
2024-07-02_08,1,8,57000,38000,1.000084799,0.4029,0.4029,40.4385,0.597184799,40.0356
2024-07-02_08,1,8,76000,38000,1.000353531,0.4636,0.4636,43.2994,0.536753531,42.8358
2024-07-02_08,1,8,-76000,57000,0.9982,0.5204,0.5204,48.9828,0.4778,48.4624
2024-07-02_08,1,8,-57000,57000,0.998156503,0.4364,0.4364,42.1172,0.561756503,41.6808
2024-07-02_08,1,8,-38000,57000,0.998214957,0.3902,0.3902,40.3781,0.608014957,39.9879
2024-07-02_08,1,8,-19000,57000,0.998225941,0.3649,0.3649,39.9893,0.633325941,39.6244
2024-07-02_08,1,8,0,57000,0.998192867,0.3567,0.3567,39.9123,0.641492867,39.5556
2024-07-02_08,1,8,19000,57000,0.99874922,0.3659,0.3659,39.9102,0.63284922,39.5443
2024-07-02_08,1,8,38000,57000,0.99976287,0.391,0.391,40.1878,0.60876287,39.7968
2024-07-02_08,1,8,57000,57000,1.00052207,0.4353,0.4353,41.7537,0.56522207,41.3184
2024-07-02_08,1,8,76000,57000,1.001,0.4974,0.4974,48.406,0.5036,47.9086
2024-07-02_08,1,8,-57000,76000,0.9982,0.4999,0.4999,48.5366,0.4983,48.0367
2024-07-02_08,1,8,-38000,76000,0.998168497,0.4421,0.4421,42.9836,0.556068497,42.5415
2024-07-02_08,1,8,-19000,76000,0.997959105,0.4138,0.4138,41.2084,0.584159105,40.7946
2024-07-02_08,1,8,0,76000,0.9976,0.4039,0.4039,40.7575,0.5937,40.3536
2024-07-02_08,1,8,19000,76000,0.998324281,0.4132,0.4132,41.1124,0.585124281,40.6992
2024-07-02_08,1,8,38000,76000,0.999913986,0.4401,0.4401,42.7335,0.559813986,42.2934
2024-07-02_08,1,8,57000,76000,1.001,0.483,0.483,47.95,0.518,47.467
2024-07-02_08,1,8,-19000,95000,0.997915761,0.4728,0.4728,47.7248,0.525115761,47.252
2024-07-02_08,1,8,0,95000,0.9976,0.4741,0.4741,47.8676,0.5235,47.3935
2024-07-02_08,1,8,19000,95000,0.998198748,0.4692,0.4692,47.7137,0.528998748,47.2445
2024-07-02_09,1,9,-19000,-95000,1.000307705,0.5361,0.5361,51.4728,0.464207705,50.9367
2024-07-02_09,1,9,0,-95000,1.0017,0.553,0.553,51.4776,0.4487,50.9246
2024-07-02_09,1,9,19000,-95000,1.000709868,0.5358,0.5358,51.4577,0.464909868,50.9219
2024-07-02_09,1,9,-57000,-76000,0.9966,0.5613,0.5613,51.4111,0.4353,50.8498
2024-07-02_09,1,9,-38000,-76000,0.997571162,0.4979,0.4979,45.9726,0.499671162,45.4747
2024-07-02_09,1,9,-19000,-76000,0.999439414,0.4705,0.4705,44.2083,0.528939414,43.7378
2024-07-02_09,1,9,0,-76000,1.000492543,0.4623,0.4623,43.7296,0.538192543,43.2673
2024-07-02_09,1,9,19000,-76000,1.000162873,0.4706,0.4706,44.0162,0.529562873,43.5456
2024-07-02_09,1,9,38000,-76000,0.999876482,0.4957,0.4957,45.5817,0.504176482,45.086
2024-07-02_09,1,9,57000,-76000,0.9999,0.5473,0.5473,50.9237,0.4526,50.3764
2024-07-02_09,1,9,-76000,-57000,0.9966,0.5615,0.5615,51.1696,0.4351,50.6081
2024-07-02_09,1,9,-57000,-57000,0.996948683,0.477,0.477,44.4303,0.519948683,43.9533
2024-07-02_09,1,9,-38000,-57000,0.997704901,0.4346,0.4346,42.6896,0.563104901,42.255
2024-07-02_09,1,9,-19000,-57000,0.998823278,0.4082,0.4082,42.2462,0.590623278,41.838
2024-07-02_09,1,9,0,-57000,0.99953087,0.3997,0.3997,42.1093,0.59983087,41.7096
2024-07-02_09,1,9,19000,-57000,0.999746905,0.4093,0.4093,42.0565,0.590446905,41.6472
2024-07-02_09,1,9,38000,-57000,0.999806963,0.4346,0.4346,42.3,0.565206963,41.8654
2024-07-02_09,1,9,57000,-57000,0.99982579,0.4743,0.4743,43.8477,0.52552579,43.3734
2024-07-02_09,1,9,76000,-57000,0.9999,0.542,0.542,50.4857,0.4579,49.9437
2024-07-02_09,1,9,-76000,-38000,0.996708553,0.492,0.492,45.348,0.504708553,44.856
2024-07-02_09,1,9,-57000,-38000,0.997160546,0.4301,0.4301,42.3316,0.567060546,41.9015
2024-07-02_09,1,9,-38000,-38000,0.997946468,0.3857,0.3857,41.8491,0.612246468,41.4634
2024-07-02_09,1,9,-19000,-38000,0.99879268,0.3586,0.3586,41.9348,0.64019268,41.5762
2024-07-02_09,1,9,0,-38000,0.999364773,0.35,0.35,41.964,0.649364773,41.614
2024-07-02_09,1,9,19000,-38000,0.999694142,0.3601,0.3601,41.7737,0.639594142,41.4136
2024-07-02_09,1,9,38000,-38000,0.9999,0.3863,0.3863,41.5313,0.6136,41.145
2024-07-02_09,1,9,57000,-38000,0.999769405,0.4298,0.4298,41.8346,0.569969405,41.4048
2024-07-02_09,1,9,76000,-38000,0.999726948,0.4865,0.4865,44.6377,0.513226948,44.1512
2024-07-02_09,1,9,-95000,-19000,0.995048825,0.5224,0.5224,50.3299,0.472648825,49.8075
2024-07-02_09,1,9,-76000,-19000,0.996000265,0.4573,0.4573,43.2216,0.538700265,42.7643
2024-07-02_09,1,9,-57000,-19000,0.997135466,0.3968,0.3968,41.5837,0.600335466,41.1869
2024-07-02_09,1,9,-38000,-19000,0.998136189,0.3528,0.3528,41.6372,0.645336189,41.2844
2024-07-02_09,1,9,-19000,-19000,0.999094566,0.323,0.323,41.9606,0.676094566,41.6376
2024-07-02_09,1,9,0,-19000,0.999648438,0.3119,0.3119,42.0672,0.687748438,41.7553
2024-07-02_09,1,9,19000,-19000,0.999666191,0.325,0.325,41.8286,0.674666191,41.5036
2024-07-02_09,1,9,38000,-19000,0.999721529,0.3551,0.3551,41.3417,0.644621529,40.9866
2024-07-02_09,1,9,57000,-19000,0.999647088,0.399,0.399,41.1426,0.600647088,40.7436
2024-07-02_09,1,9,76000,-19000,0.999424453,0.457,0.457,42.6038,0.542424453,42.1468
2024-07-02_09,1,9,95000,-19000,0.999153915,0.5179,0.5179,50.307,0.481253915,49.7891
2024-07-02_09,1,9,-95000,0,0.9936,0.5408,0.5408,50.2741,0.4528,49.7333
2024-07-02_09,1,9,-76000,0,0.99520116,0.4421,0.4421,42.4815,0.55310116,42.0394
2024-07-02_09,1,9,-57000,0,0.996992403,0.3817,0.3817,41.1909,0.615292403,40.8092
2024-07-02_09,1,9,-38000,0,0.998192062,0.3373,0.3373,41.3989,0.660892062,41.0616
2024-07-02_09,1,9,-19000,0,0.999387363,0.3056,0.3056,41.822,0.693787363,41.5164
2024-07-02_09,1,9,0,0,1.0002,0.2915,0.2915,41.9806,0.7087,41.6891
2024-07-02_09,1,9,19000,0,0.999753719,0.3076,0.3076,41.6837,0.692153719,41.3761
2024-07-02_09,1,9,38000,0,0.999632499,0.3403,0.3403,41.1281,0.659332499,40.7878
2024-07-02_09,1,9,57000,0,0.999610764,0.3835,0.3835,40.7922,0.616110764,40.4087
2024-07-02_09,1,9,76000,0,0.999238668,0.4426,0.4426,41.9135,0.556638668,41.4709
2024-07-02_09,1,9,95000,0,0.9987,0.5172,0.5172,49.4377,0.4815,48.9205
2024-07-02_09,1,9,-95000,19000,0.995060279,0.5089,0.5089,49.6521,0.486160279,49.1432
2024-07-02_09,1,9,-76000,19000,0.996009604,0.4431,0.4431,42.5667,0.552909604,42.1236
2024-07-02_09,1,9,-57000,19000,0.997096685,0.382,0.382,40.9242,0.615096685,40.5422
2024-07-02_09,1,9,-38000,19000,0.99800708,0.3387,0.3387,41.0014,0.65930708,40.6627
2024-07-02_09,1,9,-19000,19000,0.998914075,0.3083,0.3083,41.3499,0.690614075,41.0416
2024-07-02_09,1,9,0,19000,0.999508826,0.2991,0.2991,41.4829,0.700408826,41.1838
2024-07-02_09,1,9,19000,19000,0.999521591,0.3107,0.3107,41.2139,0.688821591,40.9032
2024-07-02_09,1,9,38000,19000,0.999701209,0.3404,0.3404,40.741,0.659301209,40.4006
2024-07-02_09,1,9,57000,19000,0.999950906,0.3835,0.3835,40.5533,0.616450906,40.1698
2024-07-02_09,1,9,76000,19000,0.999826385,0.4427,0.4427,42.0093,0.557126385,41.5666
2024-07-02_09,1,9,95000,19000,0.9993994,0.4996,0.4996,49.648,0.4997994,49.1484
2024-07-02_09,1,9,-76000,38000,0.996786256,0.4654,0.4654,44.0583,0.531386256,43.5929
2024-07-02_09,1,9,-57000,38000,0.997136697,0.3995,0.3995,41.0135,0.597636697,40.614
2024-07-02_09,1,9,-38000,38000,0.99769899,0.3566,0.3566,40.5658,0.64109899,40.2092
2024-07-02_09,1,9,-19000,38000,0.998262871,0.3304,0.3304,40.659,0.667862871,40.3286
2024-07-02_09,1,9,0,38000,0.998695214,0.3206,0.3206,40.718,0.678095214,40.3974
2024-07-02_09,1,9,19000,38000,0.99919289,0.331,0.331,40.5314,0.66819289,40.2004
2024-07-02_09,1,9,38000,38000,0.999953041,0.3575,0.3575,40.2905,0.642453041,39.933
2024-07-02_09,1,9,57000,38000,1.000793463,0.3988,0.3988,40.5931,0.601993463,40.1943
2024-07-02_09,1,9,76000,38000,1.001291667,0.4598,0.4598,43.4255,0.541491667,42.9657
2024-07-02_09,1,9,-76000,57000,0.9968,0.52,0.52,49.3677,0.4768,48.8477
2024-07-02_09,1,9,-57000,57000,0.99700301,0.4366,0.4366,42.433,0.56040301,41.9964
2024-07-02_09,1,9,-38000,57000,0.997404438,0.3896,0.3896,40.6558,0.607804438,40.2662
2024-07-02_09,1,9,-19000,57000,0.997774493,0.3636,0.3636,40.2456,0.634174493,39.882
2024-07-02_09,1,9,0,57000,0.997900126,0.355,0.355,40.1477,0.642900126,39.7927
2024-07-02_09,1,9,19000,57000,0.998740037,0.3628,0.3628,40.1246,0.635940037,39.7618
2024-07-02_09,1,9,38000,57000,1.000359069,0.3876,0.3876,40.3705,0.612759069,39.9829
2024-07-02_09,1,9,57000,57000,1.001648565,0.4312,0.4312,41.9133,0.570448565,41.4821
2024-07-02_09,1,9,76000,57000,1.0025,0.4928,0.4928,48.4896,0.5097,47.9968
2024-07-02_09,1,9,-57000,76000,0.9968,0.5031,0.5031,48.9081,0.4937,48.405
2024-07-02_09,1,9,-38000,76000,0.997226553,0.4431,0.4431,43.2918,0.554126553,42.8487
2024-07-02_09,1,9,-19000,76000,0.997503747,0.4133,0.4133,41.4735,0.584203747,41.0602
2024-07-02_09,1,9,0,76000,0.9972,0.4025,0.4025,40.9885,0.5947,40.586
2024-07-02_09,1,9,19000,76000,0.998204534,0.4106,0.4106,41.3163,0.587604534,40.9057
2024-07-02_09,1,9,38000,76000,1.000688121,0.4373,0.4373,42.9113,0.563388121,42.474
2024-07-02_09,1,9,57000,76000,1.0025,0.4795,0.4795,48.2228,0.523,47.7433
2024-07-02_09,1,9,-19000,95000,0.997481635,0.4722,0.4722,47.9678,0.525281635,47.4956
2024-07-02_09,1,9,0,95000,0.9972,0.4735,0.4735,48.1713,0.5237,47.6978
2024-07-02_09,1,9,19000,95000,0.998027929,0.4685,0.4685,47.9172,0.529527929,47.4487
2024-07-02_10,1,10,-19000,-95000,1.000018719,0.5361,0.5361,51.3742,0.463918719,50.8381
2024-07-02_10,1,10,0,-95000,1.0015,0.5543,0.5543,51.3796,0.4472,50.8253
2024-07-02_10,1,10,19000,-95000,1.000419989,0.536,0.536,51.4383,0.464419989,50.9023
2024-07-02_10,1,10,-57000,-76000,0.9961,0.5608,0.5608,51.3061,0.4353,50.7453
2024-07-02_10,1,10,-38000,-76000,0.997134048,0.4976,0.4976,45.8917,0.499534048,45.3941
2024-07-02_10,1,10,-19000,-76000,0.999098642,0.4703,0.4703,44.1451,0.528798642,43.6748
2024-07-02_10,1,10,0,-76000,1.000200561,0.4626,0.4626,43.6733,0.537600561,43.2107
2024-07-02_10,1,10,19000,-76000,0.999818445,0.4708,0.4708,43.9747,0.529018445,43.5039
2024-07-02_10,1,10,38000,-76000,0.99948038,0.496,0.496,45.545,0.50348038,45.049
2024-07-02_10,1,10,57000,-76000,0.9995,0.5481,0.5481,50.8783,0.4514,50.3302
2024-07-02_10,1,10,-76000,-57000,0.9961,0.56,0.56,51.0589,0.4361,50.4989
2024-07-02_10,1,10,-57000,-57000,0.9964891,0.4765,0.4765,44.3388,0.5199891,43.8623
2024-07-02_10,1,10,-38000,-57000,0.99728947,0.4345,0.4345,42.6075,0.56278947,42.173
2024-07-02_10,1,10,-19000,-57000,0.998450624,0.4083,0.4083,42.1789,0.590150624,41.7706
2024-07-02_10,1,10,0,-57000,0.999164666,0.4,0.4,42.0626,0.599164666,41.6626
2024-07-02_10,1,10,19000,-57000,0.99935601,0.4097,0.4097,42.022,0.58965601,41.6123
2024-07-02_10,1,10,38000,-57000,0.99939897,0.4353,0.4353,42.2814,0.56409897,41.8461
2024-07-02_10,1,10,57000,-57000,0.999412668,0.4751,0.4751,43.8323,0.524312668,43.3572
2024-07-02_10,1,10,76000,-57000,0.9995,0.5424,0.5424,50.4511,0.4571,49.9087
2024-07-02_10,1,10,-76000,-38000,0.996292203,0.4907,0.4907,45.2517,0.505592203,44.761
2024-07-02_10,1,10,-57000,-38000,0.996766314,0.4298,0.4298,42.2412,0.566966314,41.8114
2024-07-02_10,1,10,-38000,-38000,0.997579365,0.3857,0.3857,41.7684,0.611879365,41.3827
2024-07-02_10,1,10,-19000,-38000,0.998435652,0.3589,0.3589,41.874,0.639535652,41.5151
2024-07-02_10,1,10,0,-38000,0.998993778,0.3504,0.3504,41.9176,0.648593778,41.5672
2024-07-02_10,1,10,19000,-38000,0.999291865,0.3607,0.3607,41.744,0.638591865,41.3833
2024-07-02_10,1,10,38000,-38000,0.9995,0.3874,0.3874,41.5089,0.6121,41.1215
2024-07-02_10,1,10,57000,-38000,0.999339107,0.4306,0.4306,41.8272,0.568739107,41.3966
2024-07-02_10,1,10,76000,-38000,0.999291194,0.4875,0.4875,44.6317,0.511791194,44.1442
2024-07-02_10,1,10,-95000,-19000,0.994768096,0.5211,0.5211,50.2052,0.473668096,49.6841
2024-07-02_10,1,10,-76000,-19000,0.995714121,0.4568,0.4568,43.1335,0.538914121,42.6767
2024-07-02_10,1,10,-57000,-19000,0.996845148,0.3966,0.3966,41.4916,0.600245148,41.095
2024-07-02_10,1,10,-38000,-19000,0.997835456,0.3528,0.3528,41.5669,0.645035456,41.2141
2024-07-02_10,1,10,-19000,-19000,0.99878905,0.3237,0.3237,41.9026,0.67508905,41.5789
2024-07-02_10,1,10,0,-19000,0.999343259,0.3127,0.3127,42.0253,0.686643259,41.7126
2024-07-02_10,1,10,19000,-19000,0.999277764,0.3261,0.3261,41.794,0.673177764,41.4679
2024-07-02_10,1,10,38000,-19000,0.999276347,0.3563,0.3563,41.3218,0.642976347,40.9655
2024-07-02_10,1,10,57000,-19000,0.999160096,0.4001,0.4001,41.1303,0.599060096,40.7302
2024-07-02_10,1,10,76000,-19000,0.998961975,0.4581,0.4581,42.5942,0.540861975,42.1361
2024-07-02_10,1,10,95000,-19000,0.998767166,0.5161,0.5161,50.3143,0.482667166,49.7982
2024-07-02_10,1,10,-95000,0,0.9933,0.5376,0.5376,50.1808,0.4557,49.6432
2024-07-02_10,1,10,-76000,0,0.994994421,0.4414,0.4414,42.3915,0.553594421,41.9501
2024-07-02_10,1,10,-57000,0,0.996826378,0.3818,0.3818,41.1022,0.615026378,40.7204
2024-07-02_10,1,10,-38000,0,0.997971081,0.3377,0.3377,41.3295,0.660271081,40.9918
2024-07-02_10,1,10,-19000,0,0.999129375,0.306,0.306,41.7631,0.693129375,41.4571
2024-07-02_10,1,10,0,0,1,0.2926,0.2926,41.9381,0.7074,41.6455
2024-07-02_10,1,10,19000,0,0.999388197,0.309,0.309,41.6482,0.690388197,41.3392
2024-07-02_10,1,10,38000,0,0.999075834,0.3416,0.3416,41.107,0.657475834,40.7654
2024-07-02_10,1,10,57000,0,0.998972642,0.3851,0.3851,40.7787,0.613872642,40.3936
2024-07-02_10,1,10,76000,0,0.99875189,0.4436,0.4436,41.8994,0.55515189,41.4558
2024-07-02_10,1,10,95000,0,0.9985,0.5178,0.5178,49.3755,0.4807,48.8577
2024-07-02_10,1,10,-95000,19000,0.994972947,0.5075,0.5075,49.512,0.487472947,49.0045
2024-07-02_10,1,10,-76000,19000,0.996063453,0.4433,0.4433,42.4873,0.552763453,42.044
2024-07-02_10,1,10,-57000,19000,0.997158724,0.3827,0.3827,40.848,0.614458724,40.4653
2024-07-02_10,1,10,-38000,19000,0.997911277,0.3395,0.3395,40.9379,0.658411277,40.5984
2024-07-02_10,1,10,-19000,19000,0.998663916,0.3092,0.3092,41.2899,0.689463916,40.9807
2024-07-02_10,1,10,0,19000,0.99918383,0.3,0.3,41.4382,0.69918383,41.1382
2024-07-02_10,1,10,19000,19000,0.999011181,0.312,0.312,41.1748,0.687011181,40.8628
2024-07-02_10,1,10,38000,19000,0.998907462,0.342,0.342,40.7126,0.656907462,40.3706
2024-07-02_10,1,10,57000,19000,0.998942502,0.3852,0.3852,40.5334,0.613742502,40.1482
2024-07-02_10,1,10,76000,19000,0.998885512,0.4441,0.4441,41.9954,0.554785512,41.5513
2024-07-02_10,1,10,95000,19000,0.998739201,0.5005,0.5005,49.6664,0.498239201,49.1659
2024-07-02_10,1,10,-76000,38000,0.997477368,0.4706,0.4706,43.9774,0.526877368,43.5068
2024-07-02_10,1,10,-57000,38000,0.997611847,0.4026,0.4026,40.9444,0.595011847,40.5418
2024-07-02_10,1,10,-38000,38000,0.997810797,0.3574,0.3574,40.4962,0.640410797,40.1388
2024-07-02_10,1,10,-19000,38000,0.998051193,0.3315,0.3315,40.6039,0.666551193,40.2724
2024-07-02_10,1,10,0,38000,0.998251427,0.322,0.322,40.6707,0.676251427,40.3487
2024-07-02_10,1,10,19000,38000,0.998466869,0.3326,0.3326,40.4921,0.665866869,40.1595
2024-07-02_10,1,10,38000,38000,0.99878049,0.3592,0.3592,40.255,0.63958049,39.8958
2024-07-02_10,1,10,57000,38000,0.999110605,0.4007,0.4007,40.5793,0.598410605,40.1786
2024-07-02_10,1,10,76000,38000,0.999299158,0.461,0.461,43.4176,0.538299158,42.9566
2024-07-02_10,1,10,-76000,57000,0.998,0.517,0.517,49.2564,0.481,48.7394
2024-07-02_10,1,10,-57000,57000,0.997857735,0.4362,0.4362,42.358,0.561657735,41.9218
2024-07-02_10,1,10,-38000,57000,0.997763003,0.3899,0.3899,40.591,0.607863003,40.2011
2024-07-02_10,1,10,-19000,57000,0.997581724,0.3644,0.3644,40.1831,0.633181724,39.8187
2024-07-02_10,1,10,0,57000,0.997446873,0.356,0.356,40.0975,0.641446873,39.7415
2024-07-02_10,1,10,19000,57000,0.997940838,0.3644,0.3644,40.0807,0.633540838,39.7163
2024-07-02_10,1,10,38000,57000,0.998784515,0.3895,0.3895,40.3426,0.609284515,39.9531
2024-07-02_10,1,10,57000,57000,0.999365449,0.4328,0.4328,41.8955,0.566565449,41.4627
2024-07-02_10,1,10,76000,57000,0.9997,0.4945,0.4945,48.497,0.5052,48.0025
2024-07-02_10,1,10,-57000,76000,0.998,0.4992,0.4992,48.7987,0.4988,48.2995
2024-07-02_10,1,10,-38000,76000,0.997755625,0.4422,0.4422,43.2221,0.555555625,42.7799
2024-07-02_10,1,10,-19000,76000,0.997259682,0.4137,0.4137,41.414,0.583559682,41.0003
2024-07-02_10,1,10,0,76000,0.9968,0.4033,0.4033,40.9501,0.5935,40.5468
2024-07-02_10,1,10,19000,76000,0.997499226,0.412,0.412,41.2799,0.585499226,40.8679
2024-07-02_10,1,10,38000,76000,0.998853588,0.4387,0.4387,42.8954,0.560153588,42.4567
2024-07-02_10,1,10,57000,76000,0.9997,0.4805,0.4805,48.2006,0.5192,47.7201
2024-07-02_10,1,10,-19000,95000,0.997196274,0.4704,0.4704,47.7832,0.526796274,47.3128
2024-07-02_10,1,10,0,95000,0.9968,0.4731,0.4731,48.0587,0.5237,47.5856
2024-07-02_10,1,10,19000,95000,0.997380547,0.47,0.47,47.7947,0.527380547,47.3247
2024-07-05_01,2,1,-19000,-95000,0.99961921,0.5257,0.5257,52.999,0.47391921,52.4733
2024-07-05_01,2,1,0,-95000,1.001,0.5382,0.5382,52.6837,0.4628,52.1455
2024-07-05_01,2,1,19000,-95000,1.000020364,0.5248,0.5248,53.2073,0.475220364,52.6825
2024-07-05_01,2,1,-57000,-76000,0.996,0.5394,0.5394,52.6812,0.4566,52.1418
2024-07-05_01,2,1,-38000,-76000,0.996935395,0.4812,0.4812,46.6808,0.515735395,46.1996
2024-07-05_01,2,1,-19000,-76000,0.998760428,0.4561,0.4561,44.8312,0.542660428,44.3751
2024-07-05_01,2,1,0,-76000,0.999801625,0.4485,0.4485,44.4164,0.551301625,43.9679
2024-07-05_01,2,1,19000,-76000,0.999484881,0.4575,0.4575,44.7877,0.541984881,44.3302
2024-07-05_01,2,1,38000,-76000,0.99923565,0.4836,0.4836,46.5024,0.51563565,46.0188
2024-07-05_01,2,1,57000,-76000,0.9993,0.5358,0.5358,52.286,0.4635,51.7502
2024-07-05_01,2,1,-76000,-57000,0.996,0.5301,0.5301,52.3701,0.4659,51.84
2024-07-05_01,2,1,-57000,-57000,0.996330788,0.4582,0.4582,45.006,0.538130788,44.5478
2024-07-05_01,2,1,-38000,-57000,0.997057226,0.4165,0.4165,43.1507,0.580557226,42.7342
2024-07-05_01,2,1,-19000,-57000,0.998146403,0.3905,0.3905,42.742,0.607646403,42.3515
2024-07-05_01,2,1,0,-57000,0.998848673,0.3825,0.3825,42.7134,0.616348673,42.3309
2024-07-05_01,2,1,19000,-57000,0.999083168,0.3931,0.3931,42.7579,0.605983168,42.3648
2024-07-05_01,2,1,38000,-57000,0.999167788,0.4215,0.4215,43.0878,0.577667788,42.6663
2024-07-05_01,2,1,57000,-57000,0.999196436,0.4638,0.4638,44.8149,0.535396436,44.3511
2024-07-05_01,2,1,76000,-57000,0.9993,0.5305,0.5305,51.9269,0.4688,51.3964
2024-07-05_01,2,1,-76000,-38000,0.996110834,0.4668,0.4668,46.0439,0.529310834,45.5771
2024-07-05_01,2,1,-57000,-38000,0.996529509,0.4071,0.4071,42.7585,0.589429509,42.3514
2024-07-05_01,2,1,-38000,-38000,0.997280329,0.3651,0.3651,42.2744,0.632180329,41.9093
2024-07-05_01,2,1,-19000,-38000,0.998113577,0.3392,0.3392,42.4093,0.658913577,42.0701
2024-07-05_01,2,1,0,-38000,0.998690614,0.33,0.33,42.5373,0.668690614,42.2073
2024-07-05_01,2,1,19000,-38000,0.999043327,0.3428,0.3428,42.4124,0.656243327,42.0696
2024-07-05_01,2,1,38000,-38000,0.9993,0.3712,0.3712,42.2518,0.6281,41.8806
2024-07-05_01,2,1,57000,-38000,0.999119786,0.4169,0.4169,42.6943,0.582219786,42.2774
2024-07-05_01,2,1,76000,-38000,0.999070487,0.4758,0.4758,45.7183,0.523270487,45.2425
2024-07-05_01,2,1,-95000,-19000,0.994695946,0.4969,0.4969,51.1601,0.497795946,50.6632
2024-07-05_01,2,1,-76000,-19000,0.995501251,0.4327,0.4327,43.7957,0.562801251,43.363
2024-07-05_01,2,1,-57000,-19000,0.996498215,0.3734,0.3734,41.9895,0.623098215,41.6161
2024-07-05_01,2,1,-38000,-19000,0.997449624,0.3294,0.3294,42.0686,0.668049624,41.7392
2024-07-05_01,2,1,-19000,-19000,0.998434297,0.3008,0.3008,42.474,0.697634297,42.1732
2024-07-05_01,2,1,0,-19000,0.999028876,0.2908,0.2908,42.6537,0.708228876,42.3629
2024-07-05_01,2,1,19000,-19000,0.999004596,0.3051,0.3051,42.457,0.693904596,42.1519
2024-07-05_01,2,1,38000,-19000,0.999046823,0.3366,0.3366,42.0531,0.662446823,41.7165
2024-07-05_01,2,1,57000,-19000,0.998936494,0.384,0.384,41.9459,0.614936494,41.5619
2024-07-05_01,2,1,76000,-19000,0.998710392,0.4467,0.4467,43.5996,0.552010392,43.1529
2024-07-05_01,2,1,95000,-19000,0.998466845,0.5098,0.5098,52.4252,0.488666845,51.9154
2024-07-05_01,2,1,-95000,0,0.9935,0.4984,0.4984,51.6417,0.4951,51.1433
2024-07-05_01,2,1,-76000,0,0.99479251,0.4144,0.4144,43.0532,0.58039251,42.6388
2024-07-05_01,2,1,-57000,0,0.996310489,0.3562,0.3562,41.6286,0.640110489,41.2724
2024-07-05_01,2,1,-38000,0,0.997458149,0.3114,0.3114,41.8647,0.686058149,41.5533
2024-07-05_01,2,1,-19000,0,0.998747058,0.282,0.282,42.3458,0.716747058,42.0638
2024-07-05_01,2,1,0,0,0.9997,0.2683,0.2683,42.606,0.7314,42.3377
2024-07-05_01,2,1,19000,0,0.99909615,0.287,0.287,42.3247,0.71209615,42.0377
2024-07-05_01,2,1,38000,0,0.998849965,0.3209,0.3209,41.8209,0.677949965,41.5
2024-07-05_01,2,1,57000,0,0.998785357,0.369,0.369,41.5698,0.629785357,41.2008
2024-07-05_01,2,1,76000,0,0.998490726,0.432,0.432,42.8763,0.566490726,42.4443
2024-07-05_01,2,1,95000,0,0.9981,0.5095,0.5095,50.8669,0.4886,50.3574
2024-07-05_01,2,1,-95000,19000,0.994594927,0.48,0.48,50.2182,0.514594927,49.7382
2024-07-05_01,2,1,-76000,19000,0.995311652,0.4141,0.4141,43.2277,0.581211652,42.8136
2024-07-05_01,2,1,-57000,19000,0.996237793,0.3557,0.3557,41.429,0.640537793,41.0733
2024-07-05_01,2,1,-38000,19000,0.997155597,0.3116,0.3116,41.5186,0.685555597,41.207
2024-07-05_01,2,1,-19000,19000,0.998152608,0.2844,0.2844,41.8768,0.713752608,41.5924
2024-07-05_01,2,1,0,19000,0.998819654,0.2753,0.2753,42.0739,0.723519654,41.7986
2024-07-05_01,2,1,19000,19000,0.998727043,0.289,0.289,41.8375,0.709727043,41.5485
2024-07-05_01,2,1,38000,19000,0.998758474,0.3218,0.3218,41.4375,0.676958474,41.1157
2024-07-05_01,2,1,57000,19000,0.998912833,0.3696,0.3696,41.3312,0.629312833,40.9616
2024-07-05_01,2,1,76000,19000,0.998835198,0.4328,0.4328,42.9989,0.566035198,42.5661
2024-07-05_01,2,1,95000,19000,0.998556512,0.4927,0.4927,51.627,0.505856512,51.1343
2024-07-05_01,2,1,-76000,38000,0.995578849,0.4342,0.4342,44.9147,0.561378849,44.4805
2024-07-05_01,2,1,-57000,38000,0.995996179,0.372,0.372,41.5879,0.623996179,41.2159
2024-07-05_01,2,1,-38000,38000,0.996679724,0.3307,0.3307,41.0703,0.665979724,40.7396
2024-07-05_01,2,1,-19000,38000,0.997341886,0.3048,0.3048,41.1922,0.692541886,40.8874
2024-07-05_01,2,1,0,38000,0.997798709,0.2966,0.2966,41.3121,0.701198709,41.0155
2024-07-05_01,2,1,19000,38000,0.998214339,0.31,0.31,41.1592,0.688214339,40.8492
2024-07-05_01,2,1,38000,38000,0.998791004,0.341,0.341,41.0012,0.657791004,40.6602
2024-07-05_01,2,1,57000,38000,0.999410495,0.3862,0.3862,41.4686,0.613210495,41.0824
2024-07-05_01,2,1,76000,38000,0.999773178,0.4503,0.4503,44.5397,0.549473178,44.0894
2024-07-05_01,2,1,-76000,57000,0.9953,0.4747,0.4747,50.7215,0.5206,50.2468
2024-07-05_01,2,1,-57000,57000,0.995653816,0.4058,0.4058,43.1661,0.589853816,42.7603
2024-07-05_01,2,1,-38000,57000,0.996239636,0.3636,0.3636,41.262,0.632639636,40.8984
2024-07-05_01,2,1,-19000,57000,0.996800338,0.3391,0.3391,40.8358,0.657700338,40.4967
2024-07-05_01,2,1,0,57000,0.996987894,0.3316,0.3316,40.778,0.665387894,40.4464
2024-07-05_01,2,1,19000,57000,0.997701245,0.3447,0.3447,40.8029,0.653001245,40.4582
2024-07-05_01,2,1,38000,57000,0.998994103,0.3728,0.3728,41.1683,0.626194103,40.7955
2024-07-05_01,2,1,57000,57000,0.999979036,0.4205,0.4205,42.9258,0.579479036,42.5053
2024-07-05_01,2,1,76000,57000,1.0006,0.4846,0.4846,50.1726,0.516,49.688
2024-07-05_01,2,1,-57000,76000,0.9953,0.4602,0.4602,50.2338,0.5351,49.7736
2024-07-05_01,2,1,-38000,76000,0.995981064,0.4149,0.4149,44.1672,0.581081064,43.7523
2024-07-05_01,2,1,-19000,76000,0.996566505,0.3885,0.3885,42.2618,0.608066505,41.8733
2024-07-05_01,2,1,0,76000,0.9964,0.3803,0.3803,41.7946,0.6161,41.4143
2024-07-05_01,2,1,19000,76000,0.997219085,0.3933,0.3933,42.1923,0.603919085,41.799
2024-07-05_01,2,1,38000,76000,0.999202959,0.4236,0.4236,43.9574,0.575602959,43.5338
2024-07-05_01,2,1,57000,76000,1.0006,0.4673,0.4673,49.8558,0.5333,49.3885
2024-07-05_01,2,1,-19000,95000,0.996557723,0.4481,0.4481,49.0962,0.548457723,48.6481
2024-07-05_01,2,1,0,95000,0.9964,0.448,0.448,49.6199,0.5484,49.1719
2024-07-05_01,2,1,19000,95000,0.997066239,0.454,0.454,49.5781,0.543066239,49.1241
2024-07-05_02,2,2,-19000,-95000,0.99926736,0.5234,0.5234,52.6087,0.47586736,52.0853
2024-07-05_02,2,2,0,-95000,1.0005,0.5383,0.5383,52.5839,0.4622,52.0456
2024-07-05_02,2,2,19000,-95000,0.999704704,0.5259,0.5259,52.6711,0.473804704,52.1452
2024-07-05_02,2,2,-57000,-76000,0.9957,0.5454,0.5454,52.2766,0.4503,51.7312
2024-07-05_02,2,2,-38000,-76000,0.996692206,0.4801,0.4801,46.7042,0.516592206,46.2241
2024-07-05_02,2,2,-19000,-76000,0.998499035,0.4527,0.4527,44.9513,0.545799035,44.4986
2024-07-05_02,2,2,0,-76000,0.999485524,0.4446,0.4446,44.5276,0.554885524,44.083
2024-07-05_02,2,2,19000,-76000,0.999289239,0.4538,0.4538,44.8874,0.545489239,44.4336
2024-07-05_02,2,2,38000,-76000,0.999177993,0.4804,0.4804,46.5902,0.518777993,46.1098
2024-07-05_02,2,2,57000,-76000,0.9993,0.5343,0.5343,52.2467,0.465,51.7124
2024-07-05_02,2,2,-76000,-57000,0.9957,0.5386,0.5386,51.876,0.4571,51.3374
2024-07-05_02,2,2,-57000,-57000,0.996096235,0.4568,0.4568,45.0106,0.539296235,44.5538
2024-07-05_02,2,2,-38000,-57000,0.996875646,0.413,0.413,43.23,0.583875646,42.817
2024-07-05_02,2,2,-19000,-57000,0.997992054,0.3859,0.3859,42.878,0.612092054,42.4921
2024-07-05_02,2,2,0,-57000,0.998707797,0.3775,0.3775,42.8429,0.621207797,42.4654
2024-07-05_02,2,2,19000,-57000,0.998998768,0.3878,0.3878,42.8745,0.611198768,42.4867
2024-07-05_02,2,2,38000,-57000,0.999132537,0.4163,0.4163,43.1886,0.582832537,42.7723
2024-07-05_02,2,2,57000,-57000,0.999177698,0.4595,0.4595,44.8941,0.539677698,44.4346
2024-07-05_02,2,2,76000,-57000,0.9993,0.5278,0.5278,51.9152,0.4715,51.3874
2024-07-05_02,2,2,-76000,-38000,0.995956158,0.4674,0.4674,45.9947,0.528556158,45.5273
2024-07-05_02,2,2,-57000,-38000,0.996412096,0.4047,0.4047,42.8704,0.591712096,42.4657
2024-07-05_02,2,2,-38000,-38000,0.997200119,0.3614,0.3614,42.3942,0.635800119,42.0328
2024-07-05_02,2,2,-19000,-38000,0.998035785,0.3344,0.3344,42.5563,0.663635785,42.2219
2024-07-05_02,2,2,0,-38000,0.998611932,0.3248,0.3248,42.664,0.673811932,42.3392
2024-07-05_02,2,2,19000,-38000,0.999000004,0.3373,0.3373,42.5462,0.661700004,42.2089
2024-07-05_02,2,2,38000,-38000,0.9993,0.3656,0.3656,42.369,0.6337,42.0034
2024-07-05_02,2,2,57000,-38000,0.999095007,0.4108,0.4108,42.7773,0.588295007,42.3665
2024-07-05_02,2,2,76000,-38000,0.999045408,0.4712,0.4712,45.7764,0.527845408,45.3052
2024-07-05_02,2,2,-95000,-19000,0.994752287,0.4972,0.4972,51.3378,0.497552287,50.8406
2024-07-05_02,2,2,-76000,-19000,0.995560724,0.4317,0.4317,43.8396,0.563860724,43.4079
2024-07-05_02,2,2,-57000,-19000,0.996560924,0.3706,0.3706,42.1064,0.625960924,41.7358
2024-07-05_02,2,2,-38000,-19000,0.997480537,0.3256,0.3256,42.1744,0.671880537,41.8488
2024-07-05_02,2,2,-19000,-19000,0.998385769,0.2968,0.2968,42.5341,0.701585769,42.2373
2024-07-05_02,2,2,0,-19000,0.998922257,0.2865,0.2865,42.6959,0.712422257,42.4094
2024-07-05_02,2,2,19000,-19000,0.998932724,0.3001,0.3001,42.5479,0.698832724,42.2478
2024-07-05_02,2,2,38000,-19000,0.999006662,0.331,0.331,42.1671,0.668006662,41.8361
2024-07-05_02,2,2,57000,-19000,0.998887118,0.3782,0.3782,42.0268,0.620687118,41.6486
2024-07-05_02,2,2,76000,-19000,0.998661207,0.4408,0.4408,43.6529,0.557861207,43.2121
2024-07-05_02,2,2,95000,-19000,0.998430017,0.5047,0.5047,51.7226,0.493730017,51.2179
2024-07-05_02,2,2,-95000,0,0.9935,0.5042,0.5042,51.2898,0.4893,50.7856
2024-07-05_02,2,2,-76000,0,0.994970453,0.4133,0.4133,43.1207,0.581670453,42.7074
2024-07-05_02,2,2,-57000,0,0.99658033,0.3536,0.3536,41.7544,0.64298033,41.4008
2024-07-05_02,2,2,-38000,0,0.997622118,0.308,0.308,41.9462,0.689622118,41.6382
2024-07-05_02,2,2,-19000,0,0.998700521,0.2784,0.2784,42.3487,0.720300521,42.0703
2024-07-05_02,2,2,0,0,0.9995,0.2649,0.2649,42.5167,0.7346,42.2518
2024-07-05_02,2,2,19000,0,0.998981385,0.2823,0.2823,42.3144,0.716681385,42.0321
2024-07-05_02,2,2,38000,0,0.998760734,0.3152,0.3152,41.8986,0.683560734,41.5834
2024-07-05_02,2,2,57000,0,0.998684876,0.3635,0.3635,41.6672,0.635184876,41.3037
2024-07-05_02,2,2,76000,0,0.99842302,0.4258,0.4258,42.9603,0.57262302,42.5345
2024-07-05_02,2,2,95000,0,0.9981,0.5033,0.5033,50.8128,0.4948,50.3095
2024-07-05_02,2,2,-95000,19000,0.994956741,0.4888,0.4888,50.5343,0.506156741,50.0455
2024-07-05_02,2,2,-76000,19000,0.995909923,0.4143,0.4143,43.2675,0.581609923,42.8532
2024-07-05_02,2,2,-57000,19000,0.996875438,0.3538,0.3538,41.5451,0.643075438,41.1913
2024-07-05_02,2,2,-38000,19000,0.997557704,0.3085,0.3085,41.6255,0.689057704,41.317
2024-07-05_02,2,2,-19000,19000,0.998260033,0.281,0.281,41.9353,0.717260033,41.6543
2024-07-05_02,2,2,0,19000,0.998755379,0.2714,0.2714,42.0613,0.727355379,41.7899
2024-07-05_02,2,2,19000,19000,0.99863575,0.2845,0.2845,41.8554,0.71413575,41.5709
2024-07-05_02,2,2,38000,19000,0.998612528,0.3159,0.3159,41.4851,0.682712528,41.1692
2024-07-05_02,2,2,57000,19000,0.998702061,0.3643,0.3643,41.4133,0.634402061,41.049
2024-07-05_02,2,2,76000,19000,0.998634808,0.4273,0.4273,43.075,0.571334808,42.6477
2024-07-05_02,2,2,95000,19000,0.998433292,0.4875,0.4875,51.1448,0.510933292,50.6573
2024-07-05_02,2,2,-76000,38000,0.997143624,0.4369,0.4369,44.8518,0.560243624,44.4149
2024-07-05_02,2,2,-57000,38000,0.997261344,0.3713,0.3713,41.6513,0.625961344,41.28
2024-07-05_02,2,2,-38000,38000,0.997435598,0.3278,0.3278,41.1711,0.669635598,40.8433
2024-07-05_02,2,2,-19000,38000,0.997649348,0.3008,0.3008,41.2438,0.696849348,40.943
2024-07-05_02,2,2,0,38000,0.997850009,0.2924,0.2924,41.4034,0.705450009,41.111
2024-07-05_02,2,2,19000,38000,0.998121677,0.3048,0.3048,41.2605,0.693321677,40.9557
2024-07-05_02,2,2,38000,38000,0.998542693,0.3356,0.3356,41.0997,0.662942693,40.7641
2024-07-05_02,2,2,57000,38000,0.998987892,0.3814,0.3814,41.5271,0.617587892,41.1457
2024-07-05_02,2,2,76000,38000,0.999242688,0.4467,0.4467,44.5843,0.552542688,44.1376
2024-07-05_02,2,2,-76000,57000,0.9976,0.4857,0.4857,50.4014,0.5119,49.9157
2024-07-05_02,2,2,-57000,57000,0.99746962,0.4071,0.4071,43.1682,0.59036962,42.7611
2024-07-05_02,2,2,-38000,57000,0.997359649,0.3621,0.3621,41.3334,0.635259649,40.9713
2024-07-05_02,2,2,-19000,57000,0.997128781,0.3361,0.3361,40.9071,0.661028781,40.571
2024-07-05_02,2,2,0,57000,0.996962612,0.3276,0.3276,40.8722,0.669362612,40.5446
2024-07-05_02,2,2,19000,57000,0.997559116,0.3406,0.3406,40.8985,0.656959116,40.5579
2024-07-05_02,2,2,38000,57000,0.998610759,0.3685,0.3685,41.2514,0.630110759,40.8829
2024-07-05_02,2,2,57000,57000,0.999356937,0.416,0.416,42.966,0.583356937,42.55
2024-07-05_02,2,2,76000,57000,0.9998,0.4815,0.4815,50.0336,0.5183,49.5521
2024-07-05_02,2,2,-57000,76000,0.9976,0.4672,0.4672,49.9937,0.5304,49.5265
2024-07-05_02,2,2,-38000,76000,0.997336731,0.4151,0.4151,44.1509,0.582236731,43.7358
2024-07-05_02,2,2,-19000,76000,0.996750829,0.3872,0.3872,42.303,0.609550829,41.9158
2024-07-05_02,2,2,0,76000,0.9962,0.3776,0.3776,41.8405,0.6186,41.4629
2024-07-05_02,2,2,19000,76000,0.997045985,0.39,0.39,42.2265,0.607045985,41.8365
2024-07-05_02,2,2,38000,76000,0.998724314,0.4199,0.4199,43.9704,0.578824314,43.5505
2024-07-05_02,2,2,57000,76000,0.9998,0.464,0.464,49.4949,0.5358,49.0309
2024-07-05_02,2,2,-19000,95000,0.996677308,0.448,0.448,48.9374,0.548677308,48.4894
2024-07-05_02,2,2,0,95000,0.9962,0.449,0.449,49.3902,0.5472,48.9412
2024-07-05_02,2,2,19000,95000,0.996905341,0.4519,0.4519,49.1212,0.545005341,48.6693
