Repository: sdelaurentiis123/plasma-etching-code

# Bosch wafer measurements — Zenodo 17122442

Source: Sayyed et al., *A Multi-Model Dataset for BOSCH Plasma-Etching: Optical Emission Spectra,
Process Parameters, and Wafer Measurements for Data-Driven Plasma Modeling*, version 1 (2025),
DOI [10.5281/zenodo.17122442](https://doi.org/10.5281/zenodo.17122442).

License: Creative Commons Attribution 4.0. The authors and source must be credited on reuse.

Included here:

- `Si_Oxide_etch_9_points.csv` — 684 measurements from 76 processed 200-mm silicon wafers, at nine
  nominal positions per wafer (some source measurements are unavailable).
- `Si_Oxide_etch_89_points.csv` — 7,832 measurements from 88 identified wafers. Its distinct source

File: data/experimental/zenodo_17122442/Si_Oxide_etch_89_points.csv (part 3 of 16)
experiment_key,lot_number,wafer_number,X,Y,preox_thickness,postox_thickness,postox_thickness_nan,stepheight,oxide_etch,si_etch
2024-07-05_03,2,3,-19000,-95000,0.999389584,0.5323,0.5323,52.0691,0.467089584,51.5368
2024-07-05_03,2,3,0,-95000,1.0009,0.5491,0.5491,52.187,0.4518,51.6379
2024-07-05_03,2,3,19000,-95000,0.999744658,0.5323,0.5323,52.2124,0.467444658,51.6801
2024-07-05_03,2,3,-57000,-76000,0.9957,0.5566,0.5566,52.0075,0.4391,51.4509
2024-07-05_03,2,3,-38000,-76000,0.996605502,0.487,0.487,46.4566,0.509605502,45.9696
2024-07-05_03,2,3,-19000,-76000,0.998450265,0.4585,0.4585,44.714,0.539950265,44.2555
2024-07-05_03,2,3,0,-76000,0.999531304,0.4499,0.4499,44.3074,0.549631304,43.8575
2024-07-05_03,2,3,19000,-76000,0.999089237,0.4595,0.4595,44.6804,0.539589237,44.2209
2024-07-05_03,2,3,38000,-76000,0.998695044,0.4872,0.4872,46.3369,0.511495044,45.8497
2024-07-05_03,2,3,57000,-76000,0.9987,0.5455,0.5455,51.7416,0.4532,51.1961
2024-07-05_03,2,3,-76000,-57000,0.9957,0.5488,0.5488,51.7093,0.4469,51.1605
2024-07-05_03,2,3,-57000,-57000,0.995995069,0.463,0.463,44.7961,0.532995069,44.3331
2024-07-05_03,2,3,-38000,-57000,0.996686711,0.4188,0.4188,43.0776,0.577886711,42.6588
2024-07-05_03,2,3,-19000,-57000,0.997741725,0.3918,0.3918,42.7052,0.605941725,42.3134
2024-07-05_03,2,3,0,-57000,0.998407585,0.3831,0.3831,42.6704,0.615307585,42.2873
2024-07-05_03,2,3,19000,-57000,0.998569991,0.3938,0.3938,42.7021,0.604769991,42.3083
2024-07-05_03,2,3,38000,-57000,0.998600035,0.4221,0.4221,43.0061,0.576500035,42.584
2024-07-05_03,2,3,57000,-57000,0.998610887,0.4659,0.4659,44.651,0.532710887,44.1851
2024-07-05_03,2,3,76000,-57000,0.9987,0.5391,0.5391,51.4398,0.4596,50.9007
2024-07-05_03,2,3,-76000,-38000,0.995717939,0.4744,0.4744,45.7096,0.521317939,45.2352
2024-07-05_03,2,3,-57000,-38000,0.996128842,0.4105,0.4105,42.6675,0.585628842,42.257
2024-07-05_03,2,3,-38000,-38000,0.996847216,0.3671,0.3671,42.2426,0.629747216,41.8755
2024-07-05_03,2,3,-19000,-38000,0.997632514,0.3404,0.3404,42.4001,0.657232514,42.0597
2024-07-05_03,2,3,0,-38000,0.998163034,0.3308,0.3308,42.5042,0.667363034,42.1734
2024-07-05_03,2,3,19000,-38000,0.998473673,0.3432,0.3432,42.3858,0.655273673,42.0426
2024-07-05_03,2,3,38000,-38000,0.9987,0.3717,0.3717,42.2007,0.627,41.829
2024-07-05_03,2,3,57000,-38000,0.9985308,0.4173,0.4173,42.5748,0.5812308,42.1575
2024-07-05_03,2,3,76000,-38000,0.998483492,0.4779,0.4779,45.4895,0.520583492,45.0116
2024-07-05_03,2,3,-95000,-19000,0.993948427,0.5058,0.5058,50.7512,0.488148427,50.2454
2024-07-05_03,2,3,-76000,-19000,0.994902303,0.4372,0.4372,43.5806,0.557702303,43.1434
2024-07-05_03,2,3,-57000,-19000,0.996012633,0.3763,0.3763,41.9369,0.619712633,41.5606
2024-07-05_03,2,3,-38000,-19000,0.996964323,0.3318,0.3318,42.0535,0.665164323,41.7217
2024-07-05_03,2,3,-19000,-19000,0.997880401,0.3026,0.3026,42.4442,0.695280401,42.1416
2024-07-05_03,2,3,0,-19000,0.998415644,0.2926,0.2926,42.6041,0.705815644,42.3115
2024-07-05_03,2,3,19000,-19000,0.998402948,0.3062,0.3062,42.4099,0.692202948,42.1037
2024-07-05_03,2,3,38000,-19000,0.998447403,0.3373,0.3373,42.0014,0.661147403,41.6641
2024-07-05_03,2,3,57000,-19000,0.99833785,0.3846,0.3846,41.8574,0.61373785,41.4728
2024-07-05_03,2,3,76000,-19000,0.998146274,0.4478,0.4478,43.4178,0.550346274,42.97
2024-07-05_03,2,3,95000,-19000,0.997957216,0.516,0.516,51.3058,0.481957216,50.7898
2024-07-05_03,2,3,-95000,0,0.9925,0.5153,0.5153,50.8235,0.4772,50.3082
2024-07-05_03,2,3,-76000,0,0.994070934,0.4195,0.4195,42.8678,0.574570934,42.4483
2024-07-05_03,2,3,-57000,0,0.995816555,0.3591,0.3591,41.5868,0.636716555,41.2277
2024-07-05_03,2,3,-38000,0,0.996973688,0.314,0.314,41.8384,0.682973688,41.5244
2024-07-05_03,2,3,-19000,0,0.998152175,0.2852,0.2852,42.2976,0.712952175,42.0124
2024-07-05_03,2,3,0,0,0.999,0.2717,0.2717,42.5042,0.7273,42.2325
2024-07-05_03,2,3,19000,0,0.998454037,0.2888,0.2888,42.2611,0.709654037,41.9723
2024-07-05_03,2,3,38000,0,0.998209753,0.3221,0.3221,41.7684,0.676109753,41.4463
2024-07-05_03,2,3,57000,0,0.998136049,0.3699,0.3699,41.4911,0.628236049,41.1212
2024-07-05_03,2,3,76000,0,0.997936496,0.4328,0.4328,42.7113,0.565136496,42.2785
2024-07-05_03,2,3,95000,0,0.9977,0.5156,0.5156,50.4812,0.4821,49.9656
2024-07-05_03,2,3,-95000,19000,0.993919233,0.4911,0.4911,49.9986,0.502819233,49.5075
2024-07-05_03,2,3,-76000,19000,0.994839053,0.421,0.421,42.9954,0.573839053,42.5744
2024-07-05_03,2,3,-57000,19000,0.995887867,0.3595,0.3595,41.3444,0.636387867,40.9849
2024-07-05_03,2,3,-38000,19000,0.996761409,0.3146,0.3146,41.466,0.682161409,41.1514
2024-07-05_03,2,3,-19000,19000,0.997640556,0.2875,0.2875,41.8261,0.710140556,41.5386
2024-07-05_03,2,3,0,19000,0.998213782,0.2784,0.2784,42.0061,0.719813782,41.7277
2024-07-05_03,2,3,19000,19000,0.998091334,0.2915,0.2915,41.78,0.706591334,41.4885
2024-07-05_03,2,3,38000,19000,0.998038492,0.3232,0.3232,41.3674,0.674838492,41.0442
2024-07-05_03,2,3,57000,19000,0.998103207,0.371,0.371,41.2369,0.627103207,40.8659
2024-07-05_03,2,3,76000,19000,0.998063663,0.435,0.435,42.8078,0.563063663,42.3728
2024-07-05_03,2,3,95000,19000,0.997926384,0.4988,0.4988,50.698,0.499126384,50.1992
2024-07-05_03,2,3,-76000,38000,0.995582403,0.4448,0.4448,44.5252,0.550782403,44.0804
2024-07-05_03,2,3,-57000,38000,0.995916338,0.3775,0.3775,41.4464,0.618416338,41.0689
2024-07-05_03,2,3,-38000,38000,0.99645079,0.334,0.334,41.0098,0.66245079,40.6758
2024-07-05_03,2,3,-19000,38000,0.996978442,0.3073,0.3073,41.1454,0.689678442,40.8381
2024-07-05_03,2,3,0,38000,0.997329355,0.2992,0.2992,41.2628,0.698129355,40.9636
2024-07-05_03,2,3,19000,38000,0.997599149,0.3118,0.3118,41.1035,0.685799149,40.7917
2024-07-05_03,2,3,38000,38000,0.997937136,0.3426,0.3426,40.9238,0.655337136,40.5812
2024-07-05_03,2,3,57000,38000,0.998285311,0.3889,0.3889,41.3211,0.609385311,40.9322
2024-07-05_03,2,3,76000,38000,0.998484499,0.4555,0.4555,44.2708,0.542984499,43.8153
2024-07-05_03,2,3,-76000,57000,0.9956,0.4981,0.4981,49.8723,0.4975,49.3742
2024-07-05_03,2,3,-57000,57000,0.995790637,0.4151,0.4151,42.8548,0.580690637,42.4397
2024-07-05_03,2,3,-38000,57000,0.996180845,0.3687,0.3687,41.1056,0.627480845,40.7369
2024-07-05_03,2,3,-19000,57000,0.996574312,0.3428,0.3428,40.7379,0.653774312,40.3951
2024-07-05_03,2,3,0,57000,0.996706023,0.335,0.335,40.6981,0.661706023,40.3631
2024-07-05_03,2,3,19000,57000,0.997174916,0.3475,0.3475,40.7492,0.649674916,40.4017
2024-07-05_03,2,3,38000,57000,0.997977488,0.3756,0.3756,41.0252,0.622377488,40.6496
2024-07-05_03,2,3,57000,57000,0.998556715,0.4245,0.4245,42.6753,0.574056715,42.2508
2024-07-05_03,2,3,76000,57000,0.9989,0.4945,0.4945,49.4941,0.5044,48.9996
2024-07-05_03,2,3,-57000,76000,0.9956,0.4786,0.4786,49.4202,0.517,48.9416
2024-07-05_03,2,3,-38000,76000,0.996024561,0.4236,0.4236,43.7728,0.572424561,43.3492
2024-07-05_03,2,3,-19000,76000,0.996410186,0.3946,0.3946,41.9954,0.601810186,41.6008
2024-07-05_03,2,3,0,76000,0.9963,0.3853,0.3853,41.5746,0.611,41.1893
2024-07-05_03,2,3,19000,76000,0.996833432,0.398,0.398,41.9525,0.598833432,41.5545
2024-07-05_03,2,3,38000,76000,0.99806886,0.4283,0.4283,43.6423,0.56976886,43.214
2024-07-05_03,2,3,57000,76000,0.9989,0.4762,0.4762,49.0595,0.5227,48.5833
2024-07-05_03,2,3,-19000,95000,0.996401906,0.4583,0.4583,48.5122,0.538101906,48.0539
2024-07-05_03,2,3,0,95000,0.9963,0.4602,0.4602,48.8391,0.5361,48.3789
2024-07-05_03,2,3,19000,95000,0.996730379,0.401547873,N/A,48.7156,0.595182506,48.31405213
2024-07-05_04,2,4,-19000,-95000,0.99855945,0.5366,0.5366,51.5225,0.46195945,50.9859
2024-07-05_04,2,4,0,-95000,0.9999,0.5555,0.5555,51.5047,0.4444,50.9492
2024-07-05_04,2,4,19000,-95000,0.999065505,0.5376,0.5376,51.6019,0.461465505,51.0643
2024-07-05_04,2,4,-57000,-76000,0.9946,0.563,0.563,51.3041,0.4316,50.7411
2024-07-05_04,2,4,-38000,-76000,0.995709448,0.4936,0.4936,45.9074,0.502109448,45.4138
2024-07-05_04,2,4,-19000,-76000,0.997722618,0.4648,0.4648,44.2064,0.532922618,43.7416
2024-07-05_04,2,4,0,-76000,0.99881694,0.4563,0.4563,43.8067,0.54251694,43.3504
2024-07-05_04,2,4,19000,-76000,0.998637872,0.4657,0.4657,44.1735,0.532937872,43.7078
2024-07-05_04,2,4,38000,-76000,0.998555203,0.493,0.493,45.7922,0.505555203,45.2992
2024-07-05_04,2,4,57000,-76000,0.9987,0.5523,0.5523,51.1469,0.4464,50.5946
2024-07-05_04,2,4,-76000,-57000,0.9946,0.5565,0.5565,50.9884,0.4381,50.4319
2024-07-05_04,2,4,-57000,-57000,0.995041263,0.4694,0.4694,44.2668,0.525641263,43.7974
2024-07-05_04,2,4,-38000,-57000,0.995917779,0.4256,0.4256,42.61,0.570317779,42.1844
2024-07-05_04,2,4,-19000,-57000,0.997178722,0.3988,0.3988,42.2547,0.598378722,41.8559
2024-07-05_04,2,4,0,-57000,0.997997201,0.3905,0.3905,42.2166,0.607497201,41.8261
2024-07-05_04,2,4,19000,-57000,0.998348676,0.401,0.401,42.2435,0.597348676,41.8425
2024-07-05_04,2,4,38000,-57000,0.998514229,0.4291,0.4291,42.5338,0.569414229,42.1047
2024-07-05_04,2,4,57000,-57000,0.998570259,0.4717,0.4717,44.1233,0.526870259,43.6516
2024-07-05_04,2,4,76000,-57000,0.9987,0.5456,0.5456,50.752,0.4531,50.2064
2024-07-05_04,2,4,-76000,-38000,0.994875385,0.4818,0.4818,45.1416,0.513075385,44.6598
2024-07-05_04,2,4,-57000,-38000,0.99538631,0.4183,0.4183,42.181,0.57708631,41.7627
2024-07-05_04,2,4,-38000,-38000,0.996280581,0.3745,0.3745,41.7928,0.621780581,41.4183
2024-07-05_04,2,4,-19000,-38000,0.99724049,0.3483,0.3483,41.9545,0.64894049,41.6062
2024-07-05_04,2,4,0,-38000,0.997911121,0.3392,0.3392,42.0574,0.658711121,41.7182
2024-07-05_04,2,4,19000,-38000,0.998365595,0.3511,0.3511,41.9384,0.647265595,41.5873
2024-07-05_04,2,4,38000,-38000,0.9987,0.379,0.379,41.7448,0.6197,41.3658
2024-07-05_04,2,4,57000,-38000,0.998490886,0.4244,0.4244,42.1019,0.574090886,41.6775
2024-07-05_04,2,4,76000,-38000,0.998447576,0.4842,0.4842,44.9466,0.514247576,44.4624
2024-07-05_04,2,4,-95000,-19000,0.993537778,0.512,0.512,50.1703,0.481537778,49.6583
2024-07-05_04,2,4,-76000,-19000,0.994417041,0.445,0.445,43.0589,0.549417041,42.6139
2024-07-05_04,2,4,-57000,-19000,0.99552692,0.3841,0.3841,41.4745,0.61142692,41.0904
2024-07-05_04,2,4,-38000,-19000,0.996583508,0.3402,0.3402,41.6078,0.656383508,41.2676
2024-07-05_04,2,4,-19000,-19000,0.997638447,0.3115,0.3115,41.9952,0.686138447,41.6837
2024-07-05_04,2,4,0,-19000,0.998263721,0.3013,0.3013,42.1591,0.696963721,41.8578
2024-07-05_04,2,4,19000,-19000,0.998300646,0.3149,0.3149,41.9642,0.683400646,41.6493
2024-07-05_04,2,4,38000,-19000,0.998400434,0.3458,0.3458,41.5536,0.652600434,41.2078
2024-07-05_04,2,4,57000,-19000,0.99829832,0.392,0.392,41.401,0.60629832,41.009
2024-07-05_04,2,4,76000,-19000,0.99808359,0.4545,0.4545,42.9169,0.54358359,42.4624
2024-07-05_04,2,4,95000,-19000,0.997850666,0.5227,0.5227,50.5911,0.475150666,50.0684
2024-07-05_04,2,4,-95000,0,0.9922,0.5267,0.5267,50.111,0.4655,49.5843
2024-07-05_04,2,4,-76000,0,0.993736761,0.4278,0.4278,42.3645,0.565936761,41.9367
2024-07-05_04,2,4,-57000,0,0.99548473,0.3672,0.3672,41.1244,0.62828473,40.7572
2024-07-05_04,2,4,-38000,0,0.996708924,0.3227,0.3227,41.3939,0.674008924,41.0712
2024-07-05_04,2,4,-19000,0,0.9979922,0.294,0.294,41.8547,0.7039922,41.5607
2024-07-05_04,2,4,0,0,0.9989,0.2812,0.2812,42.0626,0.7177,41.7814
2024-07-05_04,2,4,19000,0,0.998365953,0.2981,0.2981,41.8147,0.700265953,41.5166
2024-07-05_04,2,4,38000,0,0.998184435,0.3311,0.3311,41.3407,0.667084435,41.0096
2024-07-05_04,2,4,57000,0,0.998147235,0.3774,0.3774,41.0403,0.620747235,40.6629
2024-07-05_04,2,4,76000,0,0.997874174,0.4401,0.4401,42.2189,0.557774174,41.7788
2024-07-05_04,2,4,95000,0,0.9975,0.5236,0.5236,49.7953,0.4739,49.2717
2024-07-05_04,2,4,-95000,19000,0.993632015,0.4985,0.4985,49.435,0.495132015,48.9365
2024-07-05_04,2,4,-76000,19000,0.994573284,0.43,0.43,42.4835,0.564573284,42.0535
2024-07-05_04,2,4,-57000,19000,0.995646546,0.3677,0.3677,40.8918,0.627946546,40.5241
2024-07-05_04,2,4,-38000,19000,0.996554969,0.3242,0.3242,41.0198,0.672354969,40.6956
2024-07-05_04,2,4,-19000,19000,0.997488718,0.2966,0.2966,41.3855,0.700888718,41.0889
2024-07-05_04,2,4,0,19000,0.998108533,0.2881,0.2881,41.5637,0.710008533,41.2756
2024-07-05_04,2,4,19000,19000,0.998048576,0.3003,0.3003,41.3335,0.697748576,41.0332
2024-07-05_04,2,4,38000,19000,0.998116396,0.3322,0.3322,40.9237,0.665916396,40.5915
2024-07-05_04,2,4,57000,19000,0.998288349,0.3788,0.3788,40.7841,0.619488349,40.4053
2024-07-05_04,2,4,76000,19000,0.998220731,0.4423,0.4423,42.3149,0.555920731,41.8726
2024-07-05_04,2,4,95000,19000,0.997947523,0.5065,0.5065,49.9534,0.491447523,49.4469
2024-07-05_04,2,4,-76000,38000,0.99542177,0.4541,0.4541,43.9773,0.54132177,43.5232
2024-07-05_04,2,4,-57000,38000,0.995746936,0.3861,0.3861,40.974,0.609646936,40.5879
2024-07-05_04,2,4,-38000,38000,0.996276785,0.3433,0.3433,40.5548,0.652976785,40.2115
2024-07-05_04,2,4,-19000,38000,0.996820065,0.3168,0.3168,40.6938,0.680020065,40.377
2024-07-05_04,2,4,0,38000,0.997219401,0.3085,0.3085,40.8125,0.688719401,40.504
2024-07-05_04,2,4,19000,38000,0.997616115,0.3211,0.3211,40.659,0.676516115,40.3379
2024-07-05_04,2,4,38000,38000,0.998186786,0.3509,0.3509,40.4846,0.647286786,40.1337
2024-07-05_04,2,4,57000,38000,0.998805187,0.3969,0.3969,40.8654,0.601905187,40.4685
2024-07-05_04,2,4,76000,38000,0.999168627,0.4628,0.4628,43.7572,0.536368627,43.2944
2024-07-05_04,2,4,-76000,57000,0.9955,0.5075,0.5075,49.2,0.488,48.6925
2024-07-05_04,2,4,-57000,57000,0.995663035,0.4243,0.4243,42.3558,0.571363035,41.9315
2024-07-05_04,2,4,-38000,57000,0.996021019,0.377,0.377,40.6446,0.619021019,40.2676
2024-07-05_04,2,4,-19000,57000,0.99636606,0.3514,0.3514,40.2888,0.64496606,39.9374
2024-07-05_04,2,4,0,57000,0.996481684,0.344,0.344,40.2491,0.652481684,39.9051
2024-07-05_04,2,4,19000,57000,0.997158712,0.3556,0.3556,40.2624,0.641558712,39.9068
2024-07-05_04,2,4,38000,57000,0.998414386,0.3833,0.3833,40.5714,0.615114386,40.1881
2024-07-05_04,2,4,57000,57000,0.999382753,0.4326,0.4326,42.1836,0.566782753,41.751
2024-07-05_04,2,4,76000,57000,1,0.5023,0.5023,48.8688,0.4977,48.3665
2024-07-05_04,2,4,-57000,76000,0.9955,0.4875,0.4875,48.7695,0.508,48.282
2024-07-05_04,2,4,-38000,76000,0.995869751,0.4319,0.4319,43.2496,0.563969751,42.8177
2024-07-05_04,2,4,-19000,76000,0.996135927,0.4033,0.4033,41.5077,0.592835927,41.1044
2024-07-05_04,2,4,0,76000,0.9959,0.3936,0.3936,41.0944,0.6023,40.7008
2024-07-05_04,2,4,19000,76000,0.996701884,0.4063,0.4063,41.4702,0.590401884,41.0639
2024-07-05_04,2,4,38000,76000,0.998630872,0.4363,0.4363,43.134,0.562330872,42.6977
2024-07-05_04,2,4,57000,76000,1,0.4838,0.4838,48.4753,0.5162,47.9915
2024-07-05_04,2,4,-19000,95000,0.996116572,0.4649,0.4649,47.793,0.531216572,47.3281
2024-07-05_04,2,4,0,95000,0.9959,0.4685,0.4685,48.1652,0.5274,47.6967
2024-07-05_04,2,4,19000,95000,0.996556691,0.4686,0.4686,47.9694,0.527956691,47.5008
2024-07-05_05,2,5,-19000,-95000,0.998638918,0.5394,0.5394,51.6858,0.459238918,51.1464
2024-07-05_05,2,5,0,-95000,0.9999,0.5582,0.5582,51.6986,0.4417,51.1404
2024-07-05_05,2,5,19000,-95000,0.999000275,0.5389,0.5389,51.767,0.460100275,51.2281
2024-07-05_05,2,5,-57000,-76000,0.9954,0.566,0.566,51.5006,0.4294,50.9346
2024-07-05_05,2,5,-38000,-76000,0.996220703,0.4954,0.4954,46.0754,0.500820703,45.58
2024-07-05_05,2,5,-19000,-76000,0.997851823,0.466,0.466,44.3649,0.531851823,43.8989
2024-07-05_05,2,5,0,-76000,0.998795923,0.4577,0.4577,43.9555,0.541095923,43.4978
2024-07-05_05,2,5,19000,-76000,0.998507021,0.467,0.467,44.3099,0.531507021,43.8429
2024-07-05_05,2,5,38000,-76000,0.998303942,0.4945,0.4945,45.9371,0.503803942,45.4426
2024-07-05_05,2,5,57000,-76000,0.9984,0.5548,0.5548,51.3008,0.4436,50.746
2024-07-05_05,2,5,-76000,-57000,0.9954,0.5596,0.5596,51.1773,0.4358,50.6177
2024-07-05_05,2,5,-57000,-57000,0.99567694,0.4712,0.4712,44.426,0.52447694,43.9548
2024-07-05_05,2,5,-38000,-57000,0.99631114,0.4274,0.4274,42.7549,0.56891114,42.3275
2024-07-05_05,2,5,-19000,-57000,0.997271235,0.4005,0.4005,42.3995,0.596771235,41.999
2024-07-05_05,2,5,0,-57000,0.99790083,0.3918,0.3918,42.3528,0.60610083,41.961
2024-07-05_05,2,5,19000,-57000,0.998132285,0.4023,0.4023,42.3838,0.595832285,41.9815
2024-07-05_05,2,5,38000,-57000,0.998236245,0.4301,0.4301,42.6584,0.568136245,42.2283
2024-07-05_05,2,5,57000,-57000,0.998272718,0.4728,0.4728,44.2433,0.525472718,43.7705
2024-07-05_05,2,5,76000,-57000,0.9984,0.5499,0.5499,50.8114,0.4485,50.2615
2024-07-05_05,2,5,-76000,-38000,0.995428609,0.4842,0.4842,45.2901,0.511228609,44.8059
2024-07-05_05,2,5,-57000,-38000,0.995815146,0.4204,0.4204,42.3227,0.575415146,41.9023
2024-07-05_05,2,5,-38000,-38000,0.996477431,0.3761,0.3761,41.9313,0.620377431,41.5552
2024-07-05_05,2,5,-19000,-38000,0.99719394,0.3496,0.3496,42.0916,0.64759394,41.742
2024-07-05_05,2,5,0,-38000,0.997702167,0.3403,0.3403,42.1973,0.657402167,41.857
2024-07-05_05,2,5,19000,-38000,0.998082864,0.3521,0.3521,42.0658,0.645982864,41.7137
2024-07-05_05,2,5,38000,-38000,0.9984,0.3804,0.3804,41.8768,0.618,41.4964
2024-07-05_05,2,5,57000,-38000,0.998173022,0.4259,0.4259,42.2126,0.572273022,41.7867
2024-07-05_05,2,5,76000,-38000,0.998114342,0.4866,0.4866,45.0597,0.511514342,44.5731
2024-07-05_05,2,5,-95000,-19000,0.993741135,0.5151,0.5151,50.2087,0.478641135,49.6936
2024-07-05_05,2,5,-76000,-19000,0.994672787,0.4473,0.4473,43.1928,0.547372787,42.7455
2024-07-05_05,2,5,-57000,-19000,0.99573583,0.3861,0.3861,41.6078,0.60963583,41.2217
2024-07-05_05,2,5,-38000,-19000,0.996602814,0.3418,0.3418,41.7509,0.654802814,41.4091
2024-07-05_05,2,5,-19000,-19000,0.997399308,0.3124,0.3124,42.1412,0.684999308,41.8288
2024-07-05_05,2,5,0,-19000,0.997861887,0.3021,0.3021,42.2918,0.695761887,41.9897
2024-07-05_05,2,5,19000,-19000,0.997932115,0.3158,0.3158,42.1054,0.682132115,41.7896
2024-07-05_05,2,5,38000,-19000,0.998054422,0.347,0.347,41.678,0.651054422,41.331
2024-07-05_05,2,5,57000,-19000,0.997918202,0.3938,0.3938,41.5228,0.604118202,41.129
2024-07-05_05,2,5,76000,-19000,0.997669694,0.4561,0.4561,43.0175,0.541569694,42.5614
2024-07-05_05,2,5,95000,-19000,0.997426846,0.5256,0.5256,50.7366,0.471826846,50.211
2024-07-05_05,2,5,-95000,0,0.9923,0.5312,0.5312,50.244,0.4611,49.7128
2024-07-05_05,2,5,-76000,0,0.993902126,0.4305,0.4305,42.484,0.563402126,42.0535
2024-07-05_05,2,5,-57000,0,0.995617133,0.3692,0.3692,41.2551,0.626417133,40.8859
2024-07-05_05,2,5,-38000,0,0.996648404,0.3248,0.3248,41.521,0.671848404,41.1962
2024-07-05_05,2,5,-19000,0,0.997620744,0.2952,0.2952,41.992,0.702420744,41.6968
2024-07-05_05,2,5,0,0,0.9983,0.282,0.282,42.2023,0.7163,41.9203
2024-07-05_05,2,5,19000,0,0.997887504,0.299,0.299,41.9522,0.698887504,41.6532
2024-07-05_05,2,5,38000,0,0.997720595,0.3325,0.3325,41.4478,0.665220595,41.1153
2024-07-05_05,2,5,57000,0,0.99763421,0.3788,0.3788,41.1505,0.61883421,40.7717
2024-07-05_05,2,5,76000,0,0.997381715,0.442,0.442,42.3178,0.555381715,41.8758
2024-07-05_05,2,5,95000,0,0.9971,0.5286,0.5286,49.8805,0.4685,49.3519
2024-07-05_05,2,5,-95000,19000,0.993840326,0.5018,0.5018,49.5078,0.492040326,49.006
2024-07-05_05,2,5,-76000,19000,0.99483571,0.4323,0.4323,42.5988,0.56253571,42.1665
2024-07-05_05,2,5,-57000,19000,0.995850969,0.3699,0.3699,41.0129,0.625950969,40.643
2024-07-05_05,2,5,-38000,19000,0.996552022,0.3255,0.3255,41.1427,0.671052022,40.8172
2024-07-05_05,2,5,-19000,19000,0.99721819,0.298,0.298,41.5154,0.69921819,41.2174
2024-07-05_05,2,5,0,19000,0.997661101,0.2891,0.2891,41.6968,0.708561101,41.4077
2024-07-05_05,2,5,19000,19000,0.997552727,0.3018,0.3018,41.4651,0.695752727,41.1633
2024-07-05_05,2,5,38000,19000,0.997497391,0.3335,0.3335,41.0455,0.663997391,40.712
2024-07-05_05,2,5,57000,19000,0.997523521,0.3801,0.3801,40.8961,0.617423521,40.516
2024-07-05_05,2,5,76000,19000,0.997457409,0.4441,0.4441,42.4091,0.553357409,41.965
2024-07-05_05,2,5,95000,19000,0.997324657,0.5096,0.5096,50.0084,0.487724657,49.4988
2024-07-05_05,2,5,-76000,38000,0.996017879,0.4568,0.4568,44.0989,0.539217879,43.6421
2024-07-05_05,2,5,-57000,38000,0.996181851,0.3883,0.3883,41.0888,0.607881851,40.7005
2024-07-05_05,2,5,-38000,38000,0.996424298,0.345,0.345,40.6765,0.651424298,40.3315
2024-07-05_05,2,5,-19000,38000,0.996686045,0.3184,0.3184,40.8162,0.678286045,40.4978
2024-07-05_05,2,5,0,38000,0.996884411,0.3099,0.3099,40.9351,0.686984411,40.6252
2024-07-05_05,2,5,19000,38000,0.997078406,0.3226,0.3226,40.7764,0.674478406,40.4538
2024-07-05_05,2,5,38000,38000,0.997337751,0.3523,0.3523,40.583,0.645037751,40.2307
2024-07-05_05,2,5,57000,38000,0.997590193,0.398,0.398,40.9598,0.599590193,40.5618
2024-07-05_05,2,5,76000,38000,0.997725729,0.4642,0.4642,43.8515,0.533525729,43.3873
2024-07-05_05,2,5,-76000,57000,0.9964,0.5135,0.5135,49.2895,0.4829,48.776
2024-07-05_05,2,5,-57000,57000,0.996335108,0.427,0.427,42.4681,0.569335108,42.0411
2024-07-05_05,2,5,-38000,57000,0.996342233,0.3789,0.3789,40.76,0.617442233,40.3811
2024-07-05_05,2,5,-19000,57000,0.996288337,0.3531,0.3531,40.403,0.643188337,40.0499
2024-07-05_05,2,5,0,57000,0.996215971,0.3455,0.3455,40.3535,0.650715971,40.008
2024-07-05_05,2,5,19000,57000,0.996625781,0.3569,0.3569,40.3615,0.639725781,40.0046
2024-07-05_05,2,5,38000,57000,0.997303286,0.3848,0.3848,40.6629,0.612503286,40.2781
2024-07-05_05,2,5,57000,57000,0.997753673,0.434,0.434,42.2713,0.563753673,41.8373
2024-07-05_05,2,5,76000,57000,0.998,0.505,0.505,48.9463,0.493,48.4413
2024-07-05_05,2,5,-57000,76000,0.9964,0.4935,0.4935,48.8634,0.5029,48.3699
2024-07-05_05,2,5,-38000,76000,0.996308618,0.4346,0.4346,43.3724,0.561708618,42.9378
2024-07-05_05,2,5,-19000,76000,0.996035726,0.4055,0.4055,41.6155,0.590535726,41.21
2024-07-05_05,2,5,0,76000,0.9957,0.3953,0.3953,41.1891,0.6004,40.7938
2024-07-05_05,2,5,19000,76000,0.996260674,0.408,0.408,41.5652,0.588260674,41.1572
2024-07-05_05,2,5,38000,76000,0.997341618,0.438,0.438,43.2231,0.559341618,42.7851
2024-07-05_05,2,5,57000,76000,0.998,0.487,0.487,48.4381,0.511,47.9511
2024-07-05_05,2,5,-19000,95000,0.995990144,0.4679,0.4679,47.8858,0.528090144,47.4179
2024-07-05_05,2,5,0,95000,0.9957,0.4721,0.4721,48.2873,0.5236,47.8152
2024-07-05_05,2,5,19000,95000,0.996163149,0.4705,0.4705,48.1304,0.525663149,47.6599
2024-07-05_06,2,6,-19000,-95000,0.998950525,0.538,0.538,51.5351,0.460950525,50.9971
2024-07-05_06,2,6,0,-95000,1.0004,0.5567,0.5567,51.59,0.4437,51.0333
2024-07-05_06,2,6,19000,-95000,0.999343241,0.5383,0.5383,51.6307,0.461043241,51.0924
2024-07-05_06,2,6,-57000,-76000,0.9952,0.5655,0.5655,51.2523,0.4297,50.6868
2024-07-05_06,2,6,-38000,-76000,0.996158007,0.4966,0.4966,45.9462,0.499558007,45.4496
2024-07-05_06,2,6,-19000,-76000,0.99804104,0.4675,0.4675,44.2521,0.53054104,43.7846
2024-07-05_06,2,6,0,-76000,0.999119584,0.4593,0.4593,43.8574,0.539819584,43.3981
2024-07-05_06,2,6,19000,-76000,0.998747293,0.4685,0.4685,44.2241,0.530247293,43.7556
2024-07-05_06,2,6,38000,-76000,0.998409055,0.4955,0.4955,45.8511,0.502909055,45.3556
2024-07-05_06,2,6,57000,-76000,0.9984,0.554,0.554,51.2243,0.4444,50.6703
2024-07-05_06,2,6,-76000,-57000,0.9952,0.5584,0.5584,50.8935,0.4368,50.3351
2024-07-05_06,2,6,-57000,-57000,0.995529879,0.4729,0.4729,44.2913,0.522629879,43.8184
2024-07-05_06,2,6,-38000,-57000,0.996264213,0.4301,0.4301,42.6353,0.566164213,42.2052
2024-07-05_06,2,6,-19000,-57000,0.997365916,0.4029,0.4029,42.285,0.594465916,41.8821
2024-07-05_06,2,6,0,-57000,0.998070403,0.3947,0.3947,42.2563,0.603370403,41.8616
2024-07-05_06,2,6,19000,-57000,0.998277938,0.405,0.405,42.2876,0.593277938,41.8826
2024-07-05_06,2,6,38000,-57000,0.998329108,0.4326,0.4326,42.5817,0.565729108,42.1491
2024-07-05_06,2,6,57000,-57000,0.998346475,0.4746,0.4746,44.171,0.523746475,43.6964
2024-07-05_06,2,6,76000,-57000,0.9984,0.5491,0.5491,50.7892,0.4493,50.2401
2024-07-05_06,2,6,-76000,-38000,0.995273803,0.4862,0.4862,45.1349,0.509073803,44.6487
2024-07-05_06,2,6,-57000,-38000,0.995703178,0.423,0.423,42.1882,0.572703178,41.7652
2024-07-05_06,2,6,-38000,-38000,0.996449606,0.3789,0.3789,41.81,0.617549606,41.4311
2024-07-05_06,2,6,-19000,-38000,0.997254147,0.3526,0.3526,41.9796,0.644654147,41.627
2024-07-05_06,2,6,0,-38000,0.997817348,0.3435,0.3435,42.0879,0.654317348,41.7444
2024-07-05_06,2,6,19000,-38000,0.998186496,0.3553,0.3553,41.9685,0.642886496,41.6132
2024-07-05_06,2,6,38000,-38000,0.9984,0.3834,0.3834,41.7813,0.615,41.3979
2024-07-05_06,2,6,57000,-38000,0.99830524,0.4285,0.4285,42.1337,0.56980524,41.7052
2024-07-05_06,2,6,76000,-38000,0.998284142,0.4883,0.4883,44.9943,0.509984142,44.506
2024-07-05_06,2,6,-95000,-19000,0.993602794,0.5153,0.5153,50.0851,0.478302794,49.5698
2024-07-05_06,2,6,-76000,-19000,0.994527211,0.4497,0.4497,43.032,0.544827211,42.5823
2024-07-05_06,2,6,-57000,-19000,0.995620189,0.389,0.389,41.468,0.606620189,41.079
2024-07-05_06,2,6,-38000,-19000,0.996561667,0.345,0.345,41.623,0.651561667,41.278
2024-07-05_06,2,6,-19000,-19000,0.997417962,0.316,0.316,42.0241,0.681417962,41.7081
2024-07-05_06,2,6,0,-19000,0.997899375,0.3058,0.3058,42.1866,0.692099375,41.8808
2024-07-05_06,2,6,19000,-19000,0.998067979,0.3196,0.3196,42.0014,0.678467979,41.6818
2024-07-05_06,2,6,38000,-19000,0.998239236,0.3501,0.3501,41.5824,0.648139236,41.2323
2024-07-05_06,2,6,57000,-19000,0.998236867,0.397,0.397,41.4301,0.601236867,41.0331
2024-07-05_06,2,6,76000,-19000,0.998082193,0.4588,0.4588,42.9435,0.539282193,42.4847
2024-07-05_06,2,6,95000,-19000,0.997847717,0.5279,0.5279,50.5852,0.469947717,50.0573
2024-07-05_06,2,6,-95000,0,0.9922,0.5325,0.5325,50.0319,0.4597,49.4994
2024-07-05_06,2,6,-76000,0,0.993716484,0.433,0.433,42.3206,0.560716484,41.8876
2024-07-05_06,2,6,-57000,0,0.995419502,0.3721,0.3721,41.1097,0.623319502,40.7376
2024-07-05_06,2,6,-38000,0,0.996551483,0.3285,0.3285,41.388,0.668051483,41.0595
2024-07-05_06,2,6,-19000,0,0.997595095,0.2986,0.2986,41.873,0.698995095,41.5744
2024-07-05_06,2,6,0,0,0.9982,0.286,0.286,42.0877,0.7122,41.8017
2024-07-05_06,2,6,19000,0,0.998037495,0.3026,0.3026,41.8451,0.695437495,41.5425
2024-07-05_06,2,6,38000,0,0.998193111,0.336,0.336,41.3432,0.662193111,41.0072
2024-07-05_06,2,6,57000,0,0.998317473,0.3821,0.3821,41.0536,0.616217473,40.6715
2024-07-05_06,2,6,76000,0,0.997988225,0.4448,0.4448,42.2344,0.553188225,41.7896
2024-07-05_06,2,6,95000,0,0.9974,0.5295,0.5295,49.6615,0.4679,49.132
2024-07-05_06,2,6,-95000,19000,0.993539612,0.5031,0.5031,49.3647,0.490439612,48.8616
2024-07-05_06,2,6,-76000,19000,0.994403563,0.4348,0.4348,42.4295,0.559603563,41.9947
2024-07-05_06,2,6,-57000,19000,0.995432061,0.3726,0.3726,40.8611,0.622832061,40.4885
2024-07-05_06,2,6,-38000,19000,0.996323943,0.3293,0.3293,41.0027,0.667023943,40.6734
2024-07-05_06,2,6,-19000,19000,0.997183804,0.3015,0.3015,41.3901,0.695683804,41.0886
2024-07-05_06,2,6,0,19000,0.997739614,0.2928,0.2928,41.5783,0.704939614,41.2855
2024-07-05_06,2,6,19000,19000,0.997942913,0.3056,0.3056,41.3504,0.692342913,41.0448
2024-07-05_06,2,6,38000,19000,0.998413365,0.3371,0.3371,40.934,0.661313365,40.5969
2024-07-05_06,2,6,57000,19000,0.998894003,0.3834,0.3834,40.792,0.615494003,40.4086
2024-07-05_06,2,6,76000,19000,0.998819057,0.4468,0.4468,42.3262,0.552019057,41.8794
2024-07-05_06,2,6,95000,19000,0.998284575,0.5125,0.5125,49.7586,0.485784575,49.2461
2024-07-05_06,2,6,-76000,38000,0.994942156,0.4594,0.4594,43.9116,0.535542156,43.4522
2024-07-05_06,2,6,-57000,38000,0.995331131,0.3911,0.3911,40.9314,0.604231131,40.5403
2024-07-05_06,2,6,-38000,38000,0.995948468,0.3481,0.3481,40.5355,0.647848468,40.1874
2024-07-05_06,2,6,-19000,38000,0.996549193,0.3219,0.3219,40.6822,0.674649193,40.3603
2024-07-05_06,2,6,0,38000,0.997052027,0.3133,0.3133,40.8073,0.683752027,40.494
2024-07-05_06,2,6,19000,38000,0.997767063,0.3263,0.3263,40.6541,0.671467063,40.3278
2024-07-05_06,2,6,38000,38000,0.998915273,0.3554,0.3554,40.4748,0.643515273,40.1194
2024-07-05_06,2,6,57000,38000,1.000181876,0.4014,0.4014,40.8568,0.598781876,40.4554
2024-07-05_06,2,6,76000,38000,1.000934651,0.4668,0.4668,43.7602,0.534134651,43.2934
2024-07-05_06,2,6,-76000,57000,0.9948,0.516,0.516,49.0879,0.4788,48.5719
2024-07-05_06,2,6,-57000,57000,0.995084709,0.4295,0.4295,42.3092,0.565584709,41.8797
2024-07-05_06,2,6,-38000,57000,0.995562603,0.3818,0.3818,40.6123,0.613762603,40.2305
2024-07-05_06,2,6,-19000,57000,0.99595652,0.3561,0.3561,40.2616,0.63985652,39.9055
2024-07-05_06,2,6,0,57000,0.996081623,0.3485,0.3485,40.2257,0.647581623,39.8772
2024-07-05_06,2,6,19000,57000,0.99725859,0.3599,0.3599,40.2411,0.63735859,39.8812
2024-07-05_06,2,6,38000,57000,0.999583248,0.3878,0.3878,40.5519,0.611783248,40.1641
2024-07-05_06,2,6,57000,57000,1.001457563,0.4367,0.4367,42.1681,0.564757563,41.7314
2024-07-05_06,2,6,76000,57000,1.0027,0.5064,0.5064,48.8582,0.4963,48.3518
2024-07-05_06,2,6,-57000,76000,0.9948,0.495,0.495,48.6616,0.4998,48.1666
2024-07-05_06,2,6,-38000,76000,0.995324494,0.437,0.437,43.2058,0.558324494,42.7688
2024-07-05_06,2,6,-19000,76000,0.995576286,0.4083,0.4083,41.4716,0.587276286,41.0633
2024-07-05_06,2,6,0,76000,0.9951,0.3983,0.3983,41.0783,0.5968,40.68
2024-07-05_06,2,6,19000,76000,0.996532257,0.4107,0.4107,41.4364,0.585832257,41.0257
2024-07-05_06,2,6,38000,76000,1.000087283,0.4402,0.4402,43.1086,0.559887283,42.6684
2024-07-05_06,2,6,57000,76000,1.0027,0.4878,0.4878,48.3577,0.5149,47.8699
2024-07-05_06,2,6,-19000,95000,0.99554241,0.4693,0.4693,47.7839,0.52624241,47.3146
2024-07-05_06,2,6,0,95000,0.9951,0.4741,0.4741,48.0616,0.521,47.5875
2024-07-05_06,2,6,19000,95000,0.996288851,0.4712,0.4712,47.9549,0.525088851,47.4837
2024-07-05_07,2,7,-19000,-95000,0.998570304,0.5422,0.5422,51.3893,0.456370304,50.8471
2024-07-05_07,2,7,0,-95000,0.9999,0.5592,0.5592,51.5261,0.4407,50.9669
2024-07-05_07,2,7,19000,-95000,0.998961917,0.5407,0.5407,51.4277,0.458261917,50.887
2024-07-05_07,2,7,-57000,-76000,0.995,0.5682,0.5682,51.0744,0.4268,50.5062
2024-07-05_07,2,7,-38000,-76000,0.99593825,0.4983,0.4983,45.8011,0.49763825,45.3028
2024-07-05_07,2,7,-19000,-76000,0.99773586,0.4695,0.4695,44.2031,0.52823586,43.7336
2024-07-05_07,2,7,0,-76000,0.998747869,0.4612,0.4612,43.792,0.537547869,43.3308
2024-07-05_07,2,7,19000,-76000,0.998440709,0.47,0.47,44.13,0.528440709,43.66
2024-07-05_07,2,7,38000,-76000,0.998176613,0.497,0.497,45.6875,0.501176613,45.1905
2024-07-05_07,2,7,57000,-76000,0.9982,0.5557,0.5557,50.9569,0.4425,50.4012
2024-07-05_07,2,7,-76000,-57000,0.995,0.5622,0.5622,50.7199,0.4328,50.1577
2024-07-05_07,2,7,-57000,-57000,0.995336331,0.4752,0.4752,44.1829,0.520136331,43.7077
2024-07-05_07,2,7,-38000,-57000,0.996063514,0.4323,0.4323,42.539,0.563763514,42.1067
2024-07-05_07,2,7,-19000,-57000,0.997134819,0.4051,0.4051,42.2054,0.592034819,41.8003
2024-07-05_07,2,7,0,-57000,0.997817144,0.3966,0.3966,42.1676,0.601217144,41.771
2024-07-05_07,2,7,19000,-57000,0.998038987,0.407,0.407,42.1761,0.591038987,41.7691
2024-07-05_07,2,7,38000,-57000,0.998108683,0.4343,0.4343,42.4536,0.563808683,42.0193
2024-07-05_07,2,7,57000,-57000,0.998131084,0.4761,0.4761,44.0497,0.522031084,43.5736
2024-07-05_07,2,7,76000,-57000,0.9982,0.5514,0.5514,50.6724,0.4468,50.121
2024-07-05_07,2,7,-76000,-38000,0.99508894,0.4885,0.4885,45.1081,0.50658894,44.6196
2024-07-05_07,2,7,-57000,-38000,0.995533433,0.4256,0.4256,42.1451,0.569933433,41.7195
2024-07-05_07,2,7,-38000,-38000,0.996282491,0.3813,0.3813,41.7254,0.614982491,41.3441
2024-07-05_07,2,7,-19000,-38000,0.997068268,0.3543,0.3543,41.9013,0.642768268,41.547
2024-07-05_07,2,7,0,-38000,0.997610424,0.3453,0.3453,42.0199,0.652310424,41.6746
2024-07-05_07,2,7,19000,-38000,0.997973006,0.3566,0.3566,41.8893,0.641373006,41.5327
2024-07-05_07,2,7,38000,-38000,0.9982,0.3849,0.3849,41.6864,0.6133,41.3015
2024-07-05_07,2,7,57000,-38000,0.998078167,0.4301,0.4301,42.007,0.567978167,41.5769
2024-07-05_07,2,7,76000,-38000,0.998039911,0.4902,0.4902,44.8486,0.507839911,44.3584
2024-07-05_07,2,7,-95000,-19000,0.993298643,0.5189,0.5189,49.9421,0.474398643,49.4232
2024-07-05_07,2,7,-76000,-19000,0.994323933,0.4528,0.4528,42.9703,0.541523933,42.5175
2024-07-05_07,2,7,-57000,-19000,0.995499754,0.3917,0.3917,41.3505,0.603799754,40.9588
2024-07-05_07,2,7,-38000,-19000,0.996445228,0.3469,0.3469,41.4547,0.649545228,41.1078
2024-07-05_07,2,7,-19000,-19000,0.997260976,0.318,0.318,41.859,0.679260976,41.541
2024-07-05_07,2,7,0,-19000,0.997709793,0.3074,0.3074,42.0533,0.690309793,41.7459
2024-07-05_07,2,7,19000,-19000,0.997858833,0.3211,0.3211,41.9129,0.676758833,41.5918
2024-07-05_07,2,7,38000,-19000,0.998012961,0.3521,0.3521,41.4884,0.645912961,41.1363
2024-07-05_07,2,7,57000,-19000,0.997969409,0.3986,0.3986,41.3073,0.599369409,40.9087
2024-07-05_07,2,7,76000,-19000,0.997741033,0.4602,0.4602,42.7734,0.537541033,42.3132
2024-07-05_07,2,7,95000,-19000,0.997438381,0.5273,0.5273,50.3525,0.470138381,49.8252
2024-07-05_07,2,7,-95000,0,0.9917,0.5369,0.5369,49.9678,0.4548,49.4309
2024-07-05_07,2,7,-76000,0,0.993496799,0.4362,0.4362,42.2678,0.557296799,41.8316
2024-07-05_07,2,7,-57000,0,0.995408401,0.3751,0.3751,41.0232,0.620308401,40.6481
2024-07-05_07,2,7,-38000,0,0.996519169,0.3311,0.3311,41.2402,0.665419169,40.9091
2024-07-05_07,2,7,-19000,0,0.997455745,0.3008,0.3008,41.6642,0.696655745,41.3634
2024-07-05_07,2,7,0,0,0.998,0.2877,0.2877,41.8253,0.7103,41.5376
2024-07-05_07,2,7,19000,0,0.997830074,0.3045,0.3045,41.629,0.693330074,41.3245
2024-07-05_07,2,7,38000,0,0.997930908,0.338,0.338,41.2116,0.659930908,40.8736
2024-07-05_07,2,7,57000,0,0.99798375,0.3837,0.3837,40.9374,0.61428375,40.5537
2024-07-05_07,2,7,76000,0,0.997559852,0.4461,0.4461,42.0916,0.551459852,41.6455
2024-07-05_07,2,7,95000,0,0.9969,0.5303,0.5303,49.4451,0.4666,48.9148
2024-07-05_07,2,7,-95000,19000,0.993447381,0.5071,0.5071,49.315,0.486347381,48.8079
2024-07-05_07,2,7,-76000,19000,0.9945734,0.4382,0.4382,42.3764,0.5563734,41.9382
2024-07-05_07,2,7,-57000,19000,0.995708484,0.376,0.376,40.7952,0.619708484,40.4192
2024-07-05_07,2,7,-38000,19000,0.996462039,0.3323,0.3323,40.927,0.664162039,40.5947
2024-07-05_07,2,7,-19000,19000,0.997132287,0.3036,0.3036,41.2587,0.693532287,40.9551
2024-07-05_07,2,7,0,19000,0.997579515,0.2949,0.2949,41.3803,0.702679515,41.0854
2024-07-05_07,2,7,19000,19000,0.997723809,0.3075,0.3075,41.144,0.690223809,40.8365
2024-07-05_07,2,7,38000,19000,0.998096461,0.3387,0.3387,40.7323,0.659396461,40.3936
2024-07-05_07,2,7,57000,19000,0.99847288,0.3848,0.3848,40.6384,0.61367288,40.2536
2024-07-05_07,2,7,76000,19000,0.998335216,0.4478,0.4478,42.1863,0.550535216,41.7385
2024-07-05_07,2,7,95000,19000,0.997794708,0.5107,0.5107,49.6249,0.487094708,49.1142
2024-07-05_07,2,7,-76000,38000,0.995945714,0.4626,0.4626,43.8528,0.533345714,43.3902
2024-07-05_07,2,7,-57000,38000,0.99611455,0.3945,0.3945,40.8527,0.60161455,40.4582
2024-07-05_07,2,7,-38000,38000,0.996353494,0.3512,0.3512,40.4428,0.645153494,40.0916
2024-07-05_07,2,7,-19000,38000,0.996622273,0.3248,0.3248,40.5106,0.671822273,40.1858
2024-07-05_07,2,7,0,38000,0.9969295,0.316,0.316,40.7119,0.6809295,40.3959
2024-07-05_07,2,7,19000,38000,0.997513554,0.3284,0.3284,40.5566,0.669113554,40.2282
2024-07-05_07,2,7,38000,38000,0.998504051,0.3569,0.3569,40.3469,0.641604051,39.99
2024-07-05_07,2,7,57000,38000,0.999598008,0.4025,0.4025,40.7038,0.597098008,40.3013
2024-07-05_07,2,7,76000,38000,1.000243394,0.4677,0.4677,43.5761,0.532543394,43.1084
2024-07-05_07,2,7,-76000,57000,0.9964,0.5205,0.5205,49.0458,0.4759,48.5253
2024-07-05_07,2,7,-57000,57000,0.996305931,0.433,0.433,42.2466,0.563305931,41.8136
2024-07-05_07,2,7,-38000,57000,0.996250246,0.3849,0.3849,40.5182,0.611350246,40.1333
2024-07-05_07,2,7,-19000,57000,0.996042558,0.3591,0.3591,40.1409,0.636942558,39.7818
2024-07-05_07,2,7,0,57000,0.995898441,0.3509,0.3509,40.1173,0.644998441,39.7664
2024-07-05_07,2,7,19000,57000,0.996963387,0.3617,0.3617,40.1449,0.635263387,39.7832
2024-07-05_07,2,7,38000,57000,0.999055676,0.3891,0.3891,40.4385,0.609955676,40.0494
2024-07-05_07,2,7,57000,57000,1.000710735,0.4375,0.4375,42.0309,0.563210735,41.5934
2024-07-05_07,2,7,76000,57000,1.0018,0.508,0.508,48.6275,0.4938,48.1195
2024-07-05_07,2,7,-57000,76000,0.9964,0.5008,0.5008,48.6307,0.4956,48.1299
2024-07-05_07,2,7,-38000,76000,0.996196341,0.44,0.44,43.1415,0.556196341,42.7015
2024-07-05_07,2,7,-19000,76000,0.995557702,0.4111,0.4111,41.3838,0.584457702,40.9727
2024-07-05_07,2,7,0,76000,0.9948,0.4008,0.4008,40.9467,0.594,40.5459
2024-07-05_07,2,7,19000,76000,0.996224689,0.4121,0.4121,41.3194,0.584124689,40.9073
2024-07-05_07,2,7,38000,76000,0.999478522,0.4413,0.4413,42.9781,0.558178522,42.5368
2024-07-05_07,2,7,57000,76000,1.0018,0.49,0.49,48.4568,0.5118,47.9668
2024-07-05_07,2,7,-19000,95000,0.995474817,0.4719,0.4719,47.8104,0.523574817,47.3385
2024-07-05_07,2,7,0,95000,0.9948,0.4773,0.4773,47.9831,0.5175,47.5058
2024-07-05_07,2,7,19000,95000,0.995994545,0.4727,0.4727,47.8892,0.523294545,47.4165
2024-07-05_08,2,8,-19000,-95000,0.998483716,0.5452,0.5452,50.9924,0.453283716,50.4472
2024-07-05_08,2,8,0,-95000,0.9998,0.5608,0.5608,51.0271,0.439,50.4663
2024-07-05_08,2,8,19000,-95000,0.998837529,0.5425,0.5425,51.0814,0.456337529,50.5389
2024-07-05_08,2,8,-57000,-76000,0.9952,0.5692,0.5692,50.8126,0.426,50.2434
2024-07-05_08,2,8,-38000,-76000,0.996006776,0.5017,0.5017,45.4957,0.494306776,44.994
2024-07-05_08,2,8,-19000,-76000,0.997656197,0.4731,0.4731,43.8075,0.524556197,43.3344
2024-07-05_08,2,8,0,-76000,0.998626905,0.4649,0.4649,43.4047,0.533726905,42.9398
2024-07-05_08,2,8,19000,-76000,0.998297488,0.4736,0.4736,43.7513,0.524697488,43.2777
2024-07-05_08,2,8,38000,-76000,0.998040767,0.5003,0.5003,45.3392,0.497740767,44.8389
2024-07-05_08,2,8,57000,-76000,0.9981,0.5578,0.5578,50.6361,0.4403,50.0783
2024-07-05_08,2,8,-76000,-57000,0.9952,0.5641,0.5641,50.5026,0.4311,49.9385
2024-07-05_08,2,8,-57000,-57000,0.995451553,0.4788,0.4788,43.8732,0.516651553,43.3944
2024-07-05_08,2,8,-38000,-57000,0.996067146,0.4359,0.4359,42.2237,0.560167146,41.7878
2024-07-05_08,2,8,-19000,-57000,0.997018112,0.4098,0.4098,41.8719,0.587218112,41.4621
2024-07-05_08,2,8,0,-57000,0.997649142,0.4013,0.4013,41.8198,0.596349142,41.4185
2024-07-05_08,2,8,19000,-57000,0.997871603,0.4116,0.4116,41.8321,0.586271603,41.4205
2024-07-05_08,2,8,38000,-57000,0.997963193,0.4383,0.4383,42.1111,0.559663193,41.6728
2024-07-05_08,2,8,57000,-57000,0.997995608,0.4796,0.4796,43.6718,0.518395608,43.1922
2024-07-05_08,2,8,76000,-57000,0.9981,0.5533,0.5533,50.2117,0.4448,49.6584
2024-07-05_08,2,8,-76000,-38000,0.995150706,0.4921,0.4921,44.7098,0.503050706,44.2177
2024-07-05_08,2,8,-57000,-38000,0.99553095,0.4298,0.4298,41.795,0.56573095,41.3652
2024-07-05_08,2,8,-38000,-38000,0.996172484,0.3862,0.3862,41.4096,0.609972484,41.0234
2024-07-05_08,2,8,-19000,-38000,0.996862452,0.3592,0.3592,41.5743,0.637662452,41.2151
2024-07-05_08,2,8,0,-38000,0.997368029,0.3502,0.3502,41.6741,0.647168029,41.3239
2024-07-05_08,2,8,19000,-38000,0.997784892,0.3619,0.3619,41.5369,0.635884892,41.175
2024-07-05_08,2,8,38000,-38000,0.9981,0.3901,0.3901,41.3355,0.608,40.9454
2024-07-05_08,2,8,57000,-38000,0.997910819,0.4339,0.4339,41.6673,0.564010819,41.2334
2024-07-05_08,2,8,76000,-38000,0.997862322,0.4939,0.4939,44.458,0.503962322,43.9641
2024-07-05_08,2,8,-95000,-19000,0.99319263,0.5226,0.5226,49.6196,0.47059263,49.097
2024-07-05_08,2,8,-76000,-19000,0.994219086,0.4567,0.4567,42.633,0.537519086,42.1763
2024-07-05_08,2,8,-57000,-19000,0.995355249,0.3967,0.3967,41.073,0.598655249,40.6763
2024-07-05_08,2,8,-38000,-19000,0.99621844,0.3523,0.3523,41.2194,0.64391844,40.8671
2024-07-05_08,2,8,-19000,-19000,0.996934061,0.3231,0.3231,41.6156,0.673834061,41.2925
2024-07-05_08,2,8,0,-19000,0.99732693,0.3123,0.3123,41.7688,0.68502693,41.4565
2024-07-05_08,2,8,19000,-19000,0.997553006,0.3266,0.3266,41.5735,0.670953006,41.2469
2024-07-05_08,2,8,38000,-19000,0.99778676,0.3571,0.3571,41.1426,0.64068676,40.7855
2024-07-05_08,2,8,57000,-19000,0.997710227,0.4036,0.4036,40.9703,0.594110227,40.5667
2024-07-05_08,2,8,76000,-19000,0.997463989,0.4638,0.4638,42.4394,0.533663989,41.9756
2024-07-05_08,2,8,95000,-19000,0.997172455,0.5306,0.5306,50.0256,0.466572455,49.495
2024-07-05_08,2,8,-95000,0,0.9916,0.54,0.54,49.5651,0.4516,49.0251
2024-07-05_08,2,8,-76000,0,0.993334353,0.44,0.44,41.9162,0.553334353,41.4762
2024-07-05_08,2,8,-57000,0,0.995168941,0.3803,0.3803,40.7058,0.614868941,40.3255
2024-07-05_08,2,8,-38000,0,0.996209888,0.3365,0.3365,40.9875,0.659709888,40.651
2024-07-05_08,2,8,-19000,0,0.997045385,0.3056,0.3056,41.4636,0.691445385,41.158
2024-07-05_08,2,8,0,0,0.9975,0.2929,0.2929,41.6582,0.7046,41.3653
