Repository: sdelaurentiis123/plasma-etching-code

# Bosch wafer measurements — Zenodo 17122442

Source: Sayyed et al., *A Multi-Model Dataset for BOSCH Plasma-Etching: Optical Emission Spectra,
Process Parameters, and Wafer Measurements for Data-Driven Plasma Modeling*, version 1 (2025),
DOI [10.5281/zenodo.17122442](https://doi.org/10.5281/zenodo.17122442).

License: Creative Commons Attribution 4.0. The authors and source must be credited on reuse.

Included here:

- `Si_Oxide_etch_9_points.csv` — 684 measurements from 76 processed 200-mm silicon wafers, at nine
  nominal positions per wafer (some source measurements are unavailable).
- `Si_Oxide_etch_89_points.csv` — 7,832 measurements from 88 identified wafers. Its distinct source

File: data/experimental/zenodo_17122442/revealed_heldout_Si_Oxide_etch_89_points.csv (part 3 of 3)
experiment_key,lot_number,wafer_number,X,Y,preox_thickness,postox_thickness,postox_thickness_nan,stepheight,oxide_etch,si_etch
2024-08-22_02,10,2,19000,95000,0.998148466,0.209,0.209,48.9337,0.789148466,48.7247
2024-08-22_03,10,3,-19000,-95000,1.003031427,0.3173,0.3173,52.3908,0.685731427,52.0735
2024-08-22_03,10,3,0,-95000,1.0059,0.3332,0.3332,52.3453,0.6727,52.0121
2024-08-22_03,10,3,19000,-95000,1.003251471,0.3253,0.3253,52.448,0.677951471,52.1227
2024-08-22_03,10,3,-57000,-76000,0.9973,0.33,0.33,52.2461,0.6673,51.9161
2024-08-22_03,10,3,-38000,-76000,0.998485085,0.2859,0.2859,46.6015,0.712585085,46.3156
2024-08-22_03,10,3,-19000,-76000,1.001247113,0.2617,0.2617,44.8267,0.739547113,44.565
2024-08-22_03,10,3,0,-76000,1.002995238,0.209,0.209,44.4056,0.793995238,44.1966
2024-08-22_03,10,3,19000,-76000,1.001620884,0.269,0.269,44.7535,0.732620884,44.4845
2024-08-22_03,10,3,38000,-76000,1.000139395,0.2882,0.2882,46.4242,0.711939395,46.136
2024-08-22_03,10,3,57000,-76000,0.9997,0.3215,0.3215,51.94,0.6782,51.6185
2024-08-22_03,10,3,-76000,-57000,0.9973,0.3178,0.3178,51.9066,0.6795,51.5888
2024-08-22_03,10,3,-57000,-57000,0.997602908,0.2653,0.2653,44.9444,0.732302908,44.6791
2024-08-22_03,10,3,-38000,-57000,0.998417717,0.4098,0.4098,43.1852,0.588617717,42.7754
2024-08-22_03,10,3,-19000,-57000,0.999724451,0.3848,0.3848,42.7845,0.614924451,42.3997
2024-08-22_03,10,3,0,-57000,1.000436049,0.3771,0.3771,42.7394,0.623336049,42.3623
2024-08-22_03,10,3,19000,-57000,1.000191137,0.3874,0.3874,42.741,0.612791137,42.3536
2024-08-22_03,10,3,38000,-57000,0.999849699,0.4136,0.4136,43.091,0.586249699,42.6774
2024-08-22_03,10,3,57000,-57000,0.999732883,0.27,0.27,44.742,0.729732883,44.472
2024-08-22_03,10,3,76000,-57000,0.9997,0.3164,0.3164,51.5849,0.6833,51.2685
2024-08-22_03,10,3,-76000,-38000,0.997178302,0.2765,0.2765,45.8895,0.720678302,45.613
2024-08-22_03,10,3,-57000,-38000,0.997612471,0.4019,0.4019,42.7754,0.595712471,42.3735
2024-08-22_03,10,3,-38000,-38000,0.998362016,0.3604,0.3604,42.3179,0.637962016,41.9575
2024-08-22_03,10,3,-19000,-38000,0.999152589,0.3337,0.3337,42.4418,0.665452589,42.1081
2024-08-22_03,10,3,0,-38000,0.999610331,0.3245,0.3245,42.5264,0.675110331,42.2019
2024-08-22_03,10,3,19000,-38000,0.999715019,0.3367,0.3367,42.3995,0.663015019,42.0628
2024-08-22_03,10,3,38000,-38000,0.9997,0.3656,0.3656,42.2499,0.6341,41.8843
2024-08-22_03,10,3,57000,-38000,0.99965325,0.4087,0.4087,42.6389,0.59095325,42.2302
2024-08-22_03,10,3,76000,-38000,0.999582476,0.2803,0.2803,45.6053,0.719282476,45.325
2024-08-22_03,10,3,-95000,-19000,0.994835742,0.2997,0.2997,50.9778,0.695135742,50.6781
2024-08-22_03,10,3,-76000,-19000,0.995981551,0.2069,0.2069,43.7273,0.789081551,43.5204
2024-08-22_03,10,3,-57000,-19000,0.997255297,0.3697,0.3697,42.0233,0.627555297,41.6536
2024-08-22_03,10,3,-38000,-19000,0.998242208,0.325,0.325,42.0988,0.673242208,41.7738
2024-08-22_03,10,3,-19000,-19000,0.999067959,0.2968,0.2968,42.4395,0.702267959,42.1427
2024-08-22_03,10,3,0,-19000,0.999492803,0.2867,0.2867,42.6015,0.712792803,42.3148
2024-08-22_03,10,3,19000,-19000,0.999548574,0.3004,0.3004,42.4165,0.699148574,42.1161
2024-08-22_03,10,3,38000,-19000,0.9995878,0.3306,0.3306,42.0316,0.6689878,41.701
2024-08-22_03,10,3,57000,-19000,0.999497946,0.3784,0.3784,41.895,0.621097946,41.5166
2024-08-22_03,10,3,76000,-19000,0.999226726,0.21,0.21,43.5069,0.789226726,43.2969
2024-08-22_03,10,3,95000,-19000,0.998910843,0.3037,0.3037,51.6072,0.695210843,51.3035
2024-08-22_03,10,3,-95000,0,0.9931,0.3046,0.3046,51.083,0.6885,50.7784
2024-08-22_03,10,3,-76000,0,0.994893116,0.4112,0.4112,42.9938,0.583693116,42.5826
2024-08-22_03,10,3,-57000,0,0.996858961,0.3527,0.3527,41.6472,0.644158961,41.2945
2024-08-22_03,10,3,-38000,0,0.99808168,0.3083,0.3083,41.8695,0.68978168,41.5612
2024-08-22_03,10,3,-19000,0,0.999153262,0.279,0.279,42.3222,0.720153262,42.0432
2024-08-22_03,10,3,0,0,0.9998,0.2662,0.2662,42.5013,0.7336,42.2351
2024-08-22_03,10,3,19000,0,0.999495317,0.283,0.283,42.2648,0.716495317,41.9818
2024-08-22_03,10,3,38000,0,0.999426401,0.3158,0.3158,41.7817,0.683626401,41.4659
2024-08-22_03,10,3,57000,0,0.999369847,0.3635,0.3635,41.5323,0.635869847,41.1688
2024-08-22_03,10,3,76000,0,0.998954054,0.2053,0.2053,42.7794,0.793654054,42.5741
2024-08-22_03,10,3,95000,0,0.9984,0.3056,0.3056,50.4421,0.6928,50.1365
2024-08-22_03,10,3,-95000,19000,0.994647221,0.2878,0.2878,50.2101,0.706847221,49.9223
2024-08-22_03,10,3,-76000,19000,0.995631843,0.411,0.411,43.1345,0.584631843,42.7235
2024-08-22_03,10,3,-57000,19000,0.996791588,0.3523,0.3523,41.4207,0.644491588,41.0684
2024-08-22_03,10,3,-38000,19000,0.9977625,0.3084,0.3084,41.5058,0.6893625,41.1974
2024-08-22_03,10,3,-19000,19000,0.998661503,0.2812,0.2812,41.8511,0.717461503,41.5699
2024-08-22_03,10,3,0,19000,0.99921273,0.2728,0.2728,42.0138,0.72641273,41.741
2024-08-22_03,10,3,19000,19000,0.999237755,0.2853,0.2853,41.7865,0.713937755,41.5012
2024-08-22_03,10,3,38000,19000,0.999379555,0.3164,0.3164,41.3987,0.682979555,41.0823
2024-08-22_03,10,3,57000,19000,0.999550328,0.3642,0.3642,41.2863,0.635350328,40.9221
2024-08-22_03,10,3,76000,19000,0.999404062,0.2062,0.2062,42.8942,0.793204062,42.688
2024-08-22_03,10,3,95000,19000,0.999027917,0.2953,0.2953,51.0173,0.703727917,50.722
2024-08-22_03,10,3,-76000,38000,0.996191095,0.2081,0.2081,44.7179,0.788091095,44.5098
2024-08-22_03,10,3,-57000,38000,0.996637425,0.369,0.369,41.5498,0.627637425,41.1808
2024-08-22_03,10,3,-38000,38000,0.997337067,0.3262,0.3262,41.0685,0.671137067,40.7423
2024-08-22_03,10,3,-19000,38000,0.997990762,0.3009,0.3009,41.169,0.697090762,40.8681
2024-08-22_03,10,3,0,38000,0.998438325,0.2927,0.2927,41.2773,0.705738325,40.9846
2024-08-22_03,10,3,19000,38000,0.998875286,0.3053,0.3053,41.1426,0.693575286,40.8373
2024-08-22_03,10,3,38000,38000,0.999486648,0.3346,0.3346,40.9788,0.664886648,40.6442
2024-08-22_03,10,3,57000,38000,1.000131239,0.3806,0.3806,41.4062,0.619531239,41.0256
2024-08-22_03,10,3,76000,38000,1.000501526,0.2109,0.2109,44.403,0.789601526,44.1921
2024-08-22_03,10,3,-76000,57000,0.996,0.2946,0.2946,50.1789,0.7014,49.8843
2024-08-22_03,10,3,-57000,57000,0.996342481,0.4041,0.4041,43.0408,0.592242481,42.6367
2024-08-22_03,10,3,-38000,57000,0.996938345,0.3597,0.3597,41.2255,0.637238345,40.8658
2024-08-22_03,10,3,-19000,57000,0.997527612,0.3346,0.3346,40.8195,0.662927612,40.4849
2024-08-22_03,10,3,0,57000,0.997739654,0.3266,0.3266,40.758,0.671139654,40.4314
2024-08-22_03,10,3,19000,57000,0.998444482,0.3387,0.3387,40.7706,0.659744482,40.4319
2024-08-22_03,10,3,38000,57000,0.999745486,0.3673,0.3673,41.1252,0.632445486,40.7579
2024-08-22_03,10,3,57000,57000,1.000752985,0.4132,0.4132,42.8259,0.587552985,42.4127
2024-08-22_03,10,3,76000,57000,1.0014,0.292,0.292,49.7472,0.7094,49.4552
2024-08-22_03,10,3,-57000,76000,0.996,0.284,0.284,49.692,0.712,49.408
2024-08-22_03,10,3,-38000,76000,0.996696159,0.4109,0.4109,43.9859,0.585796159,43.575
2024-08-22_03,10,3,-19000,76000,0.997330915,0.3839,0.3839,42.1632,0.613430915,41.7793
2024-08-22_03,10,3,0,76000,0.9972,0.3752,0.3752,41.7127,0.622,41.3375
2024-08-22_03,10,3,19000,76000,0.997995651,0.3874,0.3874,42.0963,0.610595651,41.7089
2024-08-22_03,10,3,38000,76000,0.999979387,0.4166,0.4166,43.8194,0.583379387,43.4028
2024-08-22_03,10,3,57000,76000,1.0014,0.2831,0.2831,49.4246,0.7183,49.1415
2024-08-22_03,10,3,-19000,95000,0.997330905,0.2612,0.2612,48.7659,0.736130905,48.5047
2024-08-22_03,10,3,0,95000,0.9972,0.2653,0.2653,49.0548,0.7319,48.7895
2024-08-22_03,10,3,19000,95000,0.997848996,0.2092,0.2092,49.0993,0.788648996,48.8901
2024-08-22_04,10,4,-19000,-95000,1.000269775,0.5281,0.5281,52.0809,0.472169775,51.5528
2024-08-22_04,10,4,0,-95000,1.0014,0.5531,0.5531,52.0347,0.4483,51.4816
2024-08-22_04,10,4,19000,-95000,1.000479462,0.5407,0.5407,52.0046,0.459779462,51.4639
2024-08-22_04,10,4,-57000,-76000,0.9979,0.5451,0.5451,51.7888,0.4528,51.2437
2024-08-22_04,10,4,-38000,-76000,0.998379436,0.4847,0.4847,46.4023,0.513679436,45.9176
2024-08-22_04,10,4,-19000,-76000,0.999564566,0.461,0.461,44.654,0.538564566,44.193
2024-08-22_04,10,4,0,-76000,1.000327943,0.1923,0.1923,44.269,0.808027943,44.0767
2024-08-22_04,10,4,19000,-76000,0.999946295,0.4578,0.4578,44.5085,0.542146295,44.0507
2024-08-22_04,10,4,38000,-76000,0.999607054,0.4843,0.4843,46.1326,0.515307054,45.6483
2024-08-22_04,10,4,57000,-76000,0.9996,0.541,0.541,51.7323,0.4586,51.1913
2024-08-22_04,10,4,-76000,-57000,0.9979,0.5389,0.5389,51.4461,0.459,50.9072
2024-08-22_04,10,4,-57000,-57000,0.9979731,0.46,0.46,44.6913,0.5379731,44.2313
2024-08-22_04,10,4,-38000,-57000,0.998331255,0.418,0.418,43.027,0.580331255,42.609
2024-08-22_04,10,4,-19000,-57000,0.998971656,0.3894,0.3894,42.6266,0.609571656,42.2372
2024-08-22_04,10,4,0,-57000,0.999411516,0.37366497,N/A,42.5699,0.625746546,42.19623503
2024-08-22_04,10,4,19000,-57000,0.999510039,0.3913,0.3913,42.607,0.608210039,42.2157
2024-08-22_04,10,4,38000,-57000,0.999524486,0.4176,0.4176,42.9427,0.581924486,42.5251
2024-08-22_04,10,4,57000,-57000,0.999529793,0.4617,0.4617,44.5792,0.537829793,44.1175
2024-08-22_04,10,4,76000,-57000,0.9996,0.5352,0.5352,51.1943,0.4644,50.6591
2024-08-22_04,10,4,-76000,-38000,0.997612011,0.4711,0.4711,45.649,0.526512011,45.1779
2024-08-22_04,10,4,-57000,-38000,0.997839127,0.4073,0.4073,42.6128,0.590539127,42.2055
2024-08-22_04,10,4,-38000,-38000,0.998258173,0.3653,0.3653,42.1722,0.632958173,41.8069
2024-08-22_04,10,4,-19000,-38000,0.998770134,0.362872085,N/A,42.3044,0.635898049,41.94152791
2024-08-22_04,10,4,0,-38000,0.999149799,0.3177,0.3177,42.3784,0.681449799,42.0607
2024-08-22_04,10,4,19000,-38000,0.999408984,0.3425,0.3425,42.2649,0.656908984,41.9224
2024-08-22_04,10,4,38000,-38000,0.9996,0.3705,0.3705,42.1067,0.6291,41.7362
2024-08-22_04,10,4,57000,-38000,0.999461134,0.4137,0.4137,42.4925,0.585761134,42.0788
2024-08-22_04,10,4,76000,-38000,0.999406261,0.4761,0.4761,45.4037,0.523306261,44.9276
2024-08-22_04,10,4,-95000,-19000,0.995704243,0.5078,0.5078,50.7086,0.487904243,50.2008
2024-08-22_04,10,4,-76000,-19000,0.996525194,0.4347,0.4347,43.4563,0.561825194,43.0216
2024-08-22_04,10,4,-57000,-19000,0.997419569,0.375,0.375,41.7919,0.622419569,41.4169
2024-08-22_04,10,4,-38000,-19000,0.998136209,0.3286,0.3286,41.9012,0.669536209,41.5726
2024-08-22_04,10,4,-19000,-19000,0.9988239,0.3,0.3,42.3285,0.6988239,42.0285
2024-08-22_04,10,4,0,-19000,0.999232823,0.2922,0.2922,42.4828,0.707032823,42.1906
2024-08-22_04,10,4,19000,-19000,0.999299596,0.3066,0.3066,42.2813,0.692699596,41.9747
2024-08-22_04,10,4,38000,-19000,0.999393052,0.3358,0.3358,41.8863,0.663593052,41.5505
2024-08-22_04,10,4,57000,-19000,0.999303109,0.3818,0.3818,41.7458,0.617503109,41.364
2024-08-22_04,10,4,76000,-19000,0.999036289,0.4514,0.4514,43.3605,0.547636289,42.9091
2024-08-22_04,10,4,95000,-19000,0.998720035,0.5154,0.5154,51.054,0.483320035,50.5386
2024-08-22_04,10,4,-95000,0,0.9945,0.5228,0.5228,50.728,0.4717,50.2052
2024-08-22_04,10,4,-76000,0,0.995646208,0.4169,0.4169,42.7793,0.578746208,42.3624
2024-08-22_04,10,4,-57000,0,0.996978245,0.3589,0.3589,41.4927,0.638078245,41.1338
2024-08-22_04,10,4,-38000,0,0.997945292,0.312,0.312,41.6562,0.685945292,41.3442
2024-08-22_04,10,4,-19000,0,0.998941204,0.2718,0.2718,42.0527,0.727141204,41.7809
2024-08-22_04,10,4,0,0,0.9996,0.1942,0.1942,42.2665,0.8054,42.0723
2024-08-22_04,10,4,19000,0,0.999282486,0.2877,0.2877,42.0538,0.711582486,41.7661
2024-08-22_04,10,4,38000,0,0.999238338,0.3216,0.3216,41.6387,0.677638338,41.3171
2024-08-22_04,10,4,57000,0,0.999211656,0.3667,0.3667,41.3883,0.632511656,41.0216
2024-08-22_04,10,4,76000,0,0.99879006,0.1913,0.1913,42.6428,0.80749006,42.4515
2024-08-22_04,10,4,95000,0,0.9982,0.1974,0.1974,50.1624,0.8008,49.965
2024-08-22_04,10,4,-95000,19000,0.99533363,0.2803,0.2803,50.1438,0.71503363,49.8635
2024-08-22_04,10,4,-76000,19000,0.995859685,0.4167,0.4167,42.9084,0.579159685,42.4917
2024-08-22_04,10,4,-57000,19000,0.996653347,0.3585,0.3585,41.2436,0.638153347,40.8851
2024-08-22_04,10,4,-38000,19000,0.997526353,0.3132,0.3132,41.3494,0.684326353,41.0362
2024-08-22_04,10,4,-19000,19000,0.998428927,0.2852,0.2852,41.7028,0.713228927,41.4176
2024-08-22_04,10,4,0,19000,0.999002817,0.2777,0.2777,41.8655,0.721302817,41.5878
2024-08-22_04,10,4,19000,19000,0.999057503,0.2911,0.2911,41.5771,0.707957503,41.286
2024-08-22_04,10,4,38000,19000,0.999264766,0.3208,0.3208,41.1358,0.678464766,40.815
2024-08-22_04,10,4,57000,19000,0.999503051,0.3667,0.3667,41.0343,0.632803051,40.6676
2024-08-22_04,10,4,76000,19000,0.999357721,0.1916,0.1916,42.6876,0.807757721,42.496
2024-08-22_04,10,4,95000,19000,0.998921172,0.1967,0.1967,50.5104,0.802221172,50.3137
2024-08-22_04,10,4,-76000,38000,0.995555981,0.2687,0.2687,44.4574,0.726855981,44.1887
2024-08-22_04,10,4,-57000,38000,0.996078293,0.3745,0.3745,41.35,0.621578293,40.9755
2024-08-22_04,10,4,-38000,38000,0.996923788,0.3239,0.3239,40.8924,0.673023788,40.5685
2024-08-22_04,10,4,-19000,38000,0.997699481,0.3018,0.3018,41.0212,0.695899481,40.7194
2024-08-22_04,10,4,0,38000,0.998226864,0.2989,0.2989,41.1319,0.699326864,40.833
2024-08-22_04,10,4,19000,38000,0.998745595,0.3115,0.3115,40.9884,0.687245595,40.6769
2024-08-22_04,10,4,38000,38000,0.999486979,0.3351,0.3351,40.822,0.664386979,40.4869
2024-08-22_04,10,4,57000,38000,1.000287697,0.3846,0.3846,41.2485,0.615687697,40.8639
2024-08-22_04,10,4,76000,38000,1.000756294,0.4586,0.4586,44.2304,0.542156294,43.7718
2024-08-22_04,10,4,-76000,57000,0.9949,0.2959,0.2959,49.8134,0.699,49.5175
2024-08-22_04,10,4,-57000,57000,0.995471698,0.4095,0.4095,42.8025,0.585971698,42.393
2024-08-22_04,10,4,-38000,57000,0.996337763,0.365,0.365,41.0248,0.631337763,40.6598
2024-08-22_04,10,4,-19000,57000,0.997202426,0.3406,0.3406,40.634,0.656602426,40.2934
2024-08-22_04,10,4,0,57000,0.997530898,0.352048353,N/A,40.5782,0.645482545,40.22615165
2024-08-22_04,10,4,19000,57000,0.99833857,0.345,0.345,40.6054,0.65333857,40.2604
2024-08-22_04,10,4,38000,57000,0.999869982,0.3723,0.3723,40.95,0.627569982,40.5777
2024-08-22_04,10,4,57000,57000,1.00109345,0.4203,0.4203,42.6451,0.58079345,42.2248
2024-08-22_04,10,4,76000,57000,1.0019,0.5,0.5,49.5127,0.5019,49.0127
2024-08-22_04,10,4,-57000,76000,0.9949,0.4849,0.4849,49.3723,0.51,48.8874
2024-08-22_04,10,4,-38000,76000,0.995979038,0.419,0.419,43.73,0.576979038,43.311
2024-08-22_04,10,4,-19000,76000,0.997030395,0.379183853,N/A,41.9384,0.617846541,41.55921615
2024-08-22_04,10,4,0,76000,0.997,0.3805,0.3805,41.5002,0.6165,41.1197
2024-08-22_04,10,4,19000,76000,0.997869429,0.3922,0.3922,41.8893,0.605669429,41.4971
2024-08-22_04,10,4,38000,76000,1.000184922,0.4222,0.4222,43.6146,0.577984922,43.1924
2024-08-22_04,10,4,57000,76000,1.0019,0.4804,0.4804,49.1064,0.5215,48.626
2024-08-22_04,10,4,-19000,95000,0.997050249,0.4577,0.4577,48.5406,0.539350249,48.0829
2024-08-22_04,10,4,0,95000,0.997,0.394867372,N/A,47.875,0.602132628,47.48013263
2024-08-22_04,10,4,19000,95000,0.9977059,0.4519,0.4519,48.7577,0.5458059,48.3058
