Repository: sdelaurentiis123/plasma-etching-code

# Bosch wafer measurements — Zenodo 17122442

Source: Sayyed et al., *A Multi-Model Dataset for BOSCH Plasma-Etching: Optical Emission Spectra,
Process Parameters, and Wafer Measurements for Data-Driven Plasma Modeling*, version 1 (2025),
DOI [10.5281/zenodo.17122442](https://doi.org/10.5281/zenodo.17122442).

License: Creative Commons Attribution 4.0. The authors and source must be credited on reuse.

Included here:

- `Si_Oxide_etch_9_points.csv` — 684 measurements from 76 processed 200-mm silicon wafers, at nine
  nominal positions per wafer (some source measurements are unavailable).
- `Si_Oxide_etch_89_points.csv` — 7,832 measurements from 88 identified wafers. Its distinct source

File: data/experimental/zenodo_17122442/Si_Oxide_etch_89_points.csv (part 4 of 16)
experiment_key,lot_number,wafer_number,X,Y,preox_thickness,postox_thickness,postox_thickness_nan,stepheight,oxide_etch,si_etch
2024-07-05_08,2,8,19000,0,0.997401167,0.3095,0.3095,41.4158,0.687901167,41.1063
2024-07-05_08,2,8,38000,0,0.997531136,0.3431,0.3431,40.9137,0.654431136,40.5706
2024-07-05_08,2,8,57000,0,0.997567862,0.3888,0.3888,40.6095,0.608767862,40.2207
2024-07-05_08,2,8,76000,0,0.997216349,0.4498,0.4498,41.7371,0.547416349,41.2873
2024-07-05_08,2,8,95000,0,0.9967,0.5326,0.5326,49.1989,0.4641,48.6663
2024-07-05_08,2,8,-95000,19000,0.993244761,0.5095,0.5095,48.9711,0.483744761,48.4616
2024-07-05_08,2,8,-76000,19000,0.994297722,0.442,0.442,42.0089,0.552297722,41.5669
2024-07-05_08,2,8,-57000,19000,0.995377688,0.3807,0.3807,40.4583,0.614677688,40.0776
2024-07-05_08,2,8,-38000,19000,0.99610625,0.3377,0.3377,40.5996,0.65840625,40.2619
2024-07-05_08,2,8,-19000,19000,0.996733575,0.3087,0.3087,40.9802,0.688033575,40.6715
2024-07-05_08,2,8,0,19000,0.997133981,0.2999,0.2999,41.1581,0.697233981,40.8582
2024-07-05_08,2,8,19000,19000,0.997249195,0.3126,0.3126,40.9326,0.684649195,40.62
2024-07-05_08,2,8,38000,19000,0.997529302,0.3442,0.3442,40.5067,0.653329302,40.1625
2024-07-05_08,2,8,57000,19000,0.997801218,0.39,0.39,40.345,0.607801218,39.955
2024-07-05_08,2,8,76000,19000,0.997704129,0.4515,0.4515,41.8182,0.546204129,41.3667
2024-07-05_08,2,8,95000,19000,0.997329194,0.5131,0.5131,49.4217,0.484229194,48.9086
2024-07-05_08,2,8,-76000,38000,0.995470831,0.4658,0.4658,43.4684,0.529670831,43.0026
2024-07-05_08,2,8,-57000,38000,0.995672687,0.3991,0.3991,40.5269,0.596572687,40.1278
2024-07-05_08,2,8,-38000,38000,0.995964164,0.3561,0.3561,40.129,0.639864164,39.7729
2024-07-05_08,2,8,-19000,38000,0.996264082,0.3302,0.3302,40.275,0.666064082,39.9448
2024-07-05_08,2,8,0,38000,0.996546247,0.3211,0.3211,40.3972,0.675446247,40.0761
2024-07-05_08,2,8,19000,38000,0.996998859,0.3338,0.3338,40.2382,0.663198859,39.9044
2024-07-05_08,2,8,38000,38000,0.997726407,0.3621,0.3621,40.0422,0.635626407,39.6801
2024-07-05_08,2,8,57000,38000,0.998503915,0.4071,0.4071,40.3911,0.591403915,39.984
2024-07-05_08,2,8,76000,38000,0.998953437,0.4708,0.4708,43.228,0.528153437,42.7572
2024-07-05_08,2,8,-76000,57000,0.9958,0.5226,0.5226,48.6203,0.4732,48.0977
2024-07-05_08,2,8,-57000,57000,0.995779858,0.4364,0.4364,41.8743,0.559379858,41.4379
2024-07-05_08,2,8,-38000,57000,0.99583537,0.3896,0.3896,40.1951,0.60623537,39.8055
2024-07-05_08,2,8,-19000,57000,0.995788977,0.3639,0.3639,39.8465,0.631888977,39.4826
2024-07-05_08,2,8,0,57000,0.995721382,0.3559,0.3559,39.8094,0.639821382,39.4535
2024-07-05_08,2,8,19000,57000,0.996525423,0.3668,0.3668,39.8147,0.629725423,39.4479
2024-07-05_08,2,8,38000,57000,0.998059228,0.3941,0.3941,40.1035,0.603959228,39.7094
2024-07-05_08,2,8,57000,57000,0.99924279,0.4412,0.4412,41.6764,0.55804279,41.2352
2024-07-05_08,2,8,76000,57000,1,0.5104,0.5104,48.2401,0.4896,47.7297
2024-07-05_08,2,8,-57000,76000,0.9958,0.5025,0.5025,48.1936,0.4933,47.6911
2024-07-05_08,2,8,-38000,76000,0.995763886,0.4435,0.4435,42.76,0.552263886,42.3165
2024-07-05_08,2,8,-19000,76000,0.995428666,0.4153,0.4153,41.0327,0.580128666,40.6174
2024-07-05_08,2,8,0,76000,0.9949,0.4053,0.4053,40.6166,0.5896,40.2113
2024-07-05_08,2,8,19000,76000,0.995955818,0.4168,0.4168,40.9778,0.579155818,40.561
2024-07-05_08,2,8,38000,76000,0.998336106,0.4449,0.4449,42.612,0.553436106,42.1671
2024-07-05_08,2,8,57000,76000,1,0.4921,0.4921,47.7953,0.5079,47.3032
2024-07-05_08,2,8,-19000,95000,0.995371621,0.4753,0.4753,47.3728,0.520071621,46.8975
2024-07-05_08,2,8,0,95000,0.9949,0.4795,0.4795,47.5734,0.5154,47.0939
2024-07-05_08,2,8,19000,95000,0.995781644,0.4768,0.4768,47.5028,0.518981644,47.026
2024-07-05_09,2,9,-19000,-95000,0.998485484,0.5392,0.5392,51.2907,0.459285484,50.7515
2024-07-05_09,2,9,0,-95000,0.9998,0.5581,0.5581,51.2872,0.4417,50.7291
2024-07-05_09,2,9,19000,-95000,0.998832587,0.5405,0.5405,51.3609,0.458332587,50.8204
2024-07-05_09,2,9,-57000,-76000,0.9954,0.5677,0.5677,51.0748,0.4277,50.5071
2024-07-05_09,2,9,-38000,-76000,0.996105144,0.4999,0.4999,45.7188,0.496205144,45.2189
2024-07-05_09,2,9,-19000,-76000,0.997658625,0.4712,0.4712,44.0277,0.526458625,43.5565
2024-07-05_09,2,9,0,-76000,0.998614849,0.4629,0.4629,43.6229,0.535714849,43.16
2024-07-05_09,2,9,19000,-76000,0.998293861,0.4718,0.4718,43.9785,0.526493861,43.5067
2024-07-05_09,2,9,38000,-76000,0.998084591,0.4984,0.4984,45.5892,0.499684591,45.0908
2024-07-05_09,2,9,57000,-76000,0.9982,0.5554,0.5554,50.9318,0.4428,50.3764
2024-07-05_09,2,9,-76000,-57000,0.9954,0.5621,0.5621,50.7257,0.4333,50.1636
2024-07-05_09,2,9,-57000,-57000,0.9955785,0.4774,0.4774,44.0766,0.5181785,43.5992
2024-07-05_09,2,9,-38000,-57000,0.996110352,0.4341,0.4341,42.4328,0.562010352,41.9987
2024-07-05_09,2,9,-19000,-57000,0.996989279,0.4075,0.4075,42.0748,0.589489279,41.6673
2024-07-05_09,2,9,0,-57000,0.997611259,0.399,0.399,42.037,0.598611259,41.638
2024-07-05_09,2,9,19000,-57000,0.99787012,0.4095,0.4095,42.0447,0.58837012,41.6352
2024-07-05_09,2,9,38000,-57000,0.998006014,0.4364,0.4364,42.3344,0.561606014,41.898
2024-07-05_09,2,9,57000,-57000,0.998056908,0.4781,0.4781,43.915,0.519956908,43.4369
2024-07-05_09,2,9,76000,-57000,0.9982,0.5503,0.5503,50.5056,0.4479,49.9553
2024-07-05_09,2,9,-76000,-38000,0.995229467,0.4906,0.4906,44.9179,0.504629467,44.4273
2024-07-05_09,2,9,-57000,-38000,0.99555048,0.4281,0.4281,41.996,0.56745048,41.5679
2024-07-05_09,2,9,-38000,-38000,0.996117041,0.3838,0.3838,41.6141,0.612317041,41.2303
2024-07-05_09,2,9,-19000,-38000,0.996770326,0.3569,0.3569,41.7813,0.639870326,41.4244
2024-07-05_09,2,9,0,-38000,0.997289679,0.3479,0.3479,41.8822,0.649389679,41.5343
2024-07-05_09,2,9,19000,-38000,0.997785308,0.3596,0.3596,41.7502,0.638185308,41.3906
2024-07-05_09,2,9,38000,-38000,0.9982,0.3879,0.3879,41.5499,0.6103,41.162
2024-07-05_09,2,9,57000,-38000,0.997947539,0.432,0.432,41.892,0.565947539,41.46
2024-07-05_09,2,9,76000,-38000,0.997900974,0.4918,0.4918,44.7106,0.506100974,44.2188
2024-07-05_09,2,9,-95000,-19000,0.993232264,0.5202,0.5202,49.9731,0.473032264,49.4529
2024-07-05_09,2,9,-76000,-19000,0.994181844,0.455,0.455,42.8268,0.539181844,42.3718
2024-07-05_09,2,9,-57000,-19000,0.995229498,0.3946,0.3946,41.2744,0.600629498,40.8798
2024-07-05_09,2,9,-38000,-19000,0.996050881,0.3497,0.3497,41.4297,0.646350881,41.08
2024-07-05_09,2,9,-19000,-19000,0.996778641,0.3206,0.3206,41.8278,0.676178641,41.5072
2024-07-05_09,2,9,0,-19000,0.99720256,0.3101,0.3101,41.9841,0.68710256,41.674
2024-07-05_09,2,9,19000,-19000,0.99747109,0.3242,0.3242,41.7958,0.67327109,41.4716
2024-07-05_09,2,9,38000,-19000,0.99776847,0.3551,0.3551,41.36,0.64266847,41.0049
2024-07-05_09,2,9,57000,-19000,0.997678608,0.4018,0.4018,41.1924,0.595878608,40.7906
2024-07-05_09,2,9,76000,-19000,0.997465049,0.4619,0.4619,42.6808,0.535565049,42.2189
2024-07-05_09,2,9,95000,-19000,0.997234896,0.5279,0.5279,50.2157,0.469334896,49.6878
2024-07-05_09,2,9,-95000,0,0.9918,0.5381,0.5381,49.7936,0.4537,49.2555
2024-07-05_09,2,9,-76000,0,0.993264337,0.4386,0.4386,42.1077,0.554664337,41.6691
2024-07-05_09,2,9,-57000,0,0.994881222,0.3781,0.3781,40.8993,0.616781222,40.5212
2024-07-05_09,2,9,-38000,0,0.995915157,0.334,0.334,41.1908,0.661915157,40.8568
2024-07-05_09,2,9,-19000,0,0.996851428,0.3036,0.3036,41.6749,0.693251428,41.3713
2024-07-05_09,2,9,0,0,0.9974,0.2906,0.2906,41.8896,0.7068,41.599
2024-07-05_09,2,9,19000,0,0.997245656,0.3073,0.3073,41.639,0.689945656,41.3317
2024-07-05_09,2,9,38000,0,0.997363144,0.3411,0.3411,41.1286,0.656263144,40.7875
2024-07-05_09,2,9,57000,0,0.997422102,0.3867,0.3867,40.8267,0.610722102,40.44
2024-07-05_09,2,9,76000,0,0.997215226,0.4479,0.4479,41.9722,0.549315226,41.5243
2024-07-05_09,2,9,95000,0,0.9969,0.5294,0.5294,49.5148,0.4675,48.9854
2024-07-05_09,2,9,-95000,19000,0.99304257,0.5077,0.5077,49.2865,0.48534257,48.7788
2024-07-05_09,2,9,-76000,19000,0.993832684,0.4402,0.4402,42.2126,0.553632684,41.7724
2024-07-05_09,2,9,-57000,19000,0.99478402,0.3786,0.3786,40.6583,0.61618402,40.2797
2024-07-05_09,2,9,-38000,19000,0.995610965,0.3354,0.3354,40.8076,0.660210965,40.4722
2024-07-05_09,2,9,-19000,19000,0.996402175,0.3067,0.3067,41.1962,0.689702175,40.8895
2024-07-05_09,2,9,0,19000,0.996903484,0.2978,0.2978,41.3866,0.699103484,41.0888
2024-07-05_09,2,9,19000,19000,0.996983269,0.3104,0.3104,41.1478,0.686583269,40.8374
2024-07-05_09,2,9,38000,19000,0.997209627,0.3421,0.3421,40.7251,0.655109627,40.383
2024-07-05_09,2,9,57000,19000,0.997461767,0.3878,0.3878,40.5635,0.609661767,40.1757
2024-07-05_09,2,9,76000,19000,0.997461848,0.4495,0.4495,42.0501,0.547961848,41.6006
2024-07-05_09,2,9,95000,19000,0.997256181,0.5106,0.5106,49.5887,0.486656181,49.0781
2024-07-05_09,2,9,-76000,38000,0.994209756,0.4639,0.4639,43.6689,0.530309756,43.205
2024-07-05_09,2,9,-57000,38000,0.994591837,0.3971,0.3971,40.7322,0.597491837,40.3351
2024-07-05_09,2,9,-38000,38000,0.99518981,0.3542,0.3542,40.3307,0.64098981,39.9765
2024-07-05_09,2,9,-19000,38000,0.99574623,0.3281,0.3281,40.482,0.66764623,40.1539
2024-07-05_09,2,9,0,38000,0.996147632,0.3191,0.3191,40.602,0.677047632,40.2829
2024-07-05_09,2,9,19000,38000,0.996593496,0.3319,0.3319,40.4487,0.664693496,40.1168
2024-07-05_09,2,9,38000,38000,0.997230614,0.3601,0.3601,40.251,0.637130614,39.8909
2024-07-05_09,2,9,57000,38000,0.997880342,0.405,0.405,40.6128,0.592880342,40.2078
2024-07-05_09,2,9,76000,38000,0.998249418,0.4687,0.4687,43.4744,0.529549418,43.0057
2024-07-05_09,2,9,-76000,57000,0.994,0.5203,0.5203,48.9014,0.4737,48.3811
2024-07-05_09,2,9,-57000,57000,0.994302639,0.4346,0.4346,42.0898,0.559702639,41.6552
2024-07-05_09,2,9,-38000,57000,0.994794203,0.3877,0.3877,40.4007,0.607094203,40.013
2024-07-05_09,2,9,-19000,57000,0.995226284,0.3621,0.3621,40.0502,0.633126284,39.6881
2024-07-05_09,2,9,0,57000,0.995352024,0.3541,0.3541,40.0138,0.641252024,39.6597
2024-07-05_09,2,9,19000,57000,0.996087757,0.3652,0.3652,40.0208,0.630887757,39.6556
2024-07-05_09,2,9,38000,57000,0.997415123,0.3922,0.3922,40.3171,0.605215123,39.9249
2024-07-05_09,2,9,57000,57000,0.998402699,0.4388,0.4388,41.9035,0.559602699,41.4647
2024-07-05_09,2,9,76000,57000,0.999,0.5068,0.5068,48.5495,0.4922,48.0427
2024-07-05_09,2,9,-57000,76000,0.994,0.4997,0.4997,48.4365,0.4943,47.9368
2024-07-05_09,2,9,-38000,76000,0.994560179,0.4419,0.4419,42.9656,0.552660179,42.5237
2024-07-05_09,2,9,-19000,76000,0.994956905,0.4136,0.4136,41.235,0.581356905,40.8214
2024-07-05_09,2,9,0,76000,0.9947,0.4037,0.4037,40.8224,0.591,40.4187
2024-07-05_09,2,9,19000,76000,0.9955774,0.4151,0.4151,41.1889,0.5804774,40.7738
2024-07-05_09,2,9,38000,76000,0.997609885,0.4432,0.4432,42.8455,0.554409885,42.4023
2024-07-05_09,2,9,57000,76000,0.999,0.4891,0.4891,48.098,0.5099,47.6089
2024-07-05_09,2,9,-19000,95000,0.994937506,0.4727,0.4727,47.5485,0.522237506,47.0758
2024-07-05_09,2,9,0,95000,0.9947,0.4771,0.4771,47.8505,0.5176,47.3734
2024-07-05_09,2,9,19000,95000,0.995420553,0.4744,0.4744,47.6256,0.521020553,47.1512
2024-07-05_10,2,10,-19000,-95000,0.998238046,0.5419,0.5419,51.1452,0.456338046,50.6033
2024-07-05_10,2,10,0,-95000,0.9997,0.5613,0.5613,51.1914,0.4384,50.6301
2024-07-05_10,2,10,19000,-95000,0.99869175,0.5433,0.5433,51.2666,0.45539175,50.7233
2024-07-05_10,2,10,-57000,-76000,0.9944,0.5696,0.5696,50.9808,0.4248,50.4112
2024-07-05_10,2,10,-38000,-76000,0.995384345,0.5019,0.5019,45.6264,0.493484345,45.1245
2024-07-05_10,2,10,-19000,-76000,0.997316299,0.4731,0.4731,43.9446,0.524216299,43.4715
2024-07-05_10,2,10,0,-76000,0.998433855,0.4648,0.4648,43.555,0.533633855,43.0902
2024-07-05_10,2,10,19000,-76000,0.998141088,0.474,0.474,43.9055,0.524141088,43.4315
2024-07-05_10,2,10,38000,-76000,0.997964721,0.5007,0.5007,45.5086,0.497264721,45.0079
2024-07-05_10,2,10,57000,-76000,0.9981,0.5586,0.5586,50.8183,0.4395,50.2597
2024-07-05_10,2,10,-76000,-57000,0.9944,0.5623,0.5623,50.6551,0.4321,50.0928
2024-07-05_10,2,10,-57000,-57000,0.994745039,0.4788,0.4788,44.0002,0.515945039,43.5214
2024-07-05_10,2,10,-38000,-57000,0.995491725,0.4356,0.4356,42.3654,0.559891725,41.9298
2024-07-05_10,2,10,-19000,-57000,0.996621669,0.4092,0.4092,42.01,0.587421669,41.6008
2024-07-05_10,2,10,0,-57000,0.997387546,0.4006,0.4006,41.9668,0.596787546,41.5662
2024-07-05_10,2,10,19000,-57000,0.997719995,0.4114,0.4114,41.9887,0.586319995,41.5773
2024-07-05_10,2,10,38000,-57000,0.997890856,0.4382,0.4382,42.2673,0.559690856,41.8291
2024-07-05_10,2,10,57000,-57000,0.997953136,0.4801,0.4801,43.842,0.517853136,43.3619
2024-07-05_10,2,10,76000,-57000,0.9981,0.554,0.554,50.3755,0.4441,49.8215
2024-07-05_10,2,10,-76000,-38000,0.994531566,0.491,0.491,44.8406,0.503531566,44.3496
2024-07-05_10,2,10,-57000,-38000,0.994942944,0.4293,0.4293,41.9292,0.565642944,41.4999
2024-07-05_10,2,10,-38000,-38000,0.995668003,0.385,0.385,41.5607,0.610668003,41.1757
2024-07-05_10,2,10,-19000,-38000,0.996461703,0.3581,0.3581,41.7204,0.638361703,41.3623
2024-07-05_10,2,10,0,-38000,0.997075449,0.3489,0.3489,41.8192,0.648175449,41.4703
2024-07-05_10,2,10,19000,-38000,0.997647789,0.3611,0.3611,41.6961,0.636547789,41.335
2024-07-05_10,2,10,38000,-38000,0.9981,0.3895,0.3895,41.4991,0.6086,41.1096
2024-07-05_10,2,10,57000,-38000,0.997848897,0.4341,0.4341,41.8232,0.563748897,41.3891
2024-07-05_10,2,10,76000,-38000,0.997810606,0.494,0.494,44.6249,0.503810606,44.1309
2024-07-05_10,2,10,-95000,-19000,0.993173987,0.5211,0.5211,49.8045,0.472073987,49.2834
2024-07-05_10,2,10,-76000,-19000,0.993953247,0.4565,0.4565,42.762,0.537453247,42.3055
2024-07-05_10,2,10,-57000,-19000,0.994901287,0.396,0.396,41.2107,0.598901287,40.8147
2024-07-05_10,2,10,-38000,-19000,0.995749585,0.3509,0.3509,41.3659,0.644849585,41.015
2024-07-05_10,2,10,-19000,-19000,0.996521498,0.3218,0.3218,41.7715,0.674721498,41.4497
2024-07-05_10,2,10,0,-19000,0.996966695,0.3109,0.3109,41.9316,0.686066695,41.6207
2024-07-05_10,2,10,19000,-19000,0.997306988,0.3255,0.3255,41.7426,0.671806988,41.4171
2024-07-05_10,2,10,38000,-19000,0.997662302,0.3564,0.3564,41.3036,0.641262302,40.9472
2024-07-05_10,2,10,57000,-19000,0.997599781,0.4036,0.4036,41.125,0.593999781,40.7214
2024-07-05_10,2,10,76000,-19000,0.997400392,0.4641,0.4641,42.6014,0.533300392,42.1373
2024-07-05_10,2,10,95000,-19000,0.997166384,0.5301,0.5301,50.1639,0.467066384,49.6338
2024-07-05_10,2,10,-95000,0,0.992,0.5396,0.5396,49.72,0.4524,49.1804
2024-07-05_10,2,10,-76000,0,0.993269919,0.4404,0.4404,42.036,0.552869919,41.5956
2024-07-05_10,2,10,-57000,0,0.994717037,0.3797,0.3797,40.845,0.615017037,40.4653
2024-07-05_10,2,10,-38000,0,0.995705663,0.3352,0.3352,41.1382,0.660505663,40.803
2024-07-05_10,2,10,-19000,0,0.996610449,0.3043,0.3043,41.6244,0.692310449,41.3201
2024-07-05_10,2,10,0,0,0.9971,0.2908,0.2908,41.8417,0.7063,41.5509
2024-07-05_10,2,10,19000,0,0.997052021,0.3087,0.3087,41.5845,0.688352021,41.2758
2024-07-05_10,2,10,38000,0,0.997284762,0.3425,0.3425,41.0729,0.654784762,40.7304
2024-07-05_10,2,10,57000,0,0.997401893,0.3885,0.3885,40.7571,0.608901893,40.3686
2024-07-05_10,2,10,76000,0,0.997180635,0.4498,0.4498,41.8925,0.547380635,41.4427
2024-07-05_10,2,10,95000,0,0.9968,0.532,0.532,49.3778,0.4648,48.8458
2024-07-05_10,2,10,-95000,19000,0.993102373,0.5088,0.5088,49.0445,0.484302373,48.5357
2024-07-05_10,2,10,-76000,19000,0.993813909,0.4418,0.4418,42.1367,0.552013909,41.6949
2024-07-05_10,2,10,-57000,19000,0.994684062,0.3803,0.3803,40.5858,0.614384062,40.2055
2024-07-05_10,2,10,-38000,19000,0.9954636,0.3368,0.3368,40.7471,0.6586636,40.4103
2024-07-05_10,2,10,-19000,19000,0.996218421,0.3083,0.3083,41.1361,0.687918421,40.8278
2024-07-05_10,2,10,0,19000,0.996701436,0.2994,0.2994,41.3252,0.697301436,41.0258
2024-07-05_10,2,10,19000,19000,0.996865572,0.3121,0.3121,41.0904,0.684765572,40.7783
2024-07-05_10,2,10,38000,19000,0.997224004,0.3438,0.3438,40.6573,0.653424004,40.3135
2024-07-05_10,2,10,57000,19000,0.997579307,0.3898,0.3898,40.4951,0.607779307,40.1053
2024-07-05_10,2,10,76000,19000,0.997580253,0.4515,0.4515,41.9727,0.546080253,41.5212
2024-07-05_10,2,10,95000,19000,0.997292483,0.5128,0.5128,49.5393,0.484492483,49.0265
2024-07-05_10,2,10,-76000,38000,0.994181367,0.4655,0.4655,43.5905,0.528681367,43.125
2024-07-05_10,2,10,-57000,38000,0.994532094,0.3989,0.3989,40.6467,0.595632094,40.2478
2024-07-05_10,2,10,-38000,38000,0.995087566,0.3558,0.3558,40.2663,0.639287566,39.9105
2024-07-05_10,2,10,-19000,38000,0.995615662,0.3298,0.3298,40.4214,0.665815662,40.0916
2024-07-05_10,2,10,0,38000,0.996031418,0.3206,0.3206,40.5402,0.675431418,40.2196
2024-07-05_10,2,10,19000,38000,0.996572237,0.3336,0.3336,40.3819,0.662972237,40.0483
2024-07-05_10,2,10,38000,38000,0.997391885,0.3621,0.3621,40.1865,0.635291885,39.8244
2024-07-05_10,2,10,57000,38000,0.998250248,0.4071,0.4071,40.5388,0.591150248,40.1317
2024-07-05_10,2,10,76000,38000,0.998745626,0.4707,0.4707,43.3931,0.528045626,42.9224
2024-07-05_10,2,10,-76000,57000,0.994,0.5213,0.5213,48.7646,0.4727,48.2433
2024-07-05_10,2,10,-57000,57000,0.994273979,0.4363,0.4363,41.9953,0.557973979,41.559
2024-07-05_10,2,10,-38000,57000,0.994715877,0.3895,0.3895,40.32,0.605215877,39.9305
2024-07-05_10,2,10,-19000,57000,0.995079567,0.364,0.364,39.9771,0.631079567,39.6131
2024-07-05_10,2,10,0,57000,0.995180437,0.3559,0.3559,39.9391,0.639280437,39.5832
2024-07-05_10,2,10,19000,57000,0.996064926,0.367,0.367,39.9455,0.629064926,39.5785
2024-07-05_10,2,10,38000,57000,0.997725365,0.3943,0.3943,40.2366,0.603425365,39.8423
2024-07-05_10,2,10,57000,57000,0.999000942,0.4416,0.4416,41.8184,0.557400942,41.3768
2024-07-05_10,2,10,76000,57000,0.9998,0.5101,0.5101,48.3998,0.4897,47.8897
2024-07-05_10,2,10,-57000,76000,0.994,0.5013,0.5013,48.3083,0.4927,47.807
2024-07-05_10,2,10,-38000,76000,0.994492365,0.4436,0.4436,42.8744,0.550892365,42.4308
2024-07-05_10,2,10,-19000,76000,0.994761544,0.4155,0.4155,41.1522,0.579261544,40.7367
2024-07-05_10,2,10,0,76000,0.9944,0.4056,0.4056,40.7451,0.5888,40.3395
2024-07-05_10,2,10,19000,76000,0.995475402,0.4175,0.4175,41.1033,0.577975402,40.6858
2024-07-05_10,2,10,38000,76000,0.998015624,0.4458,0.4458,42.7472,0.552215624,42.3014
2024-07-05_10,2,10,57000,76000,0.9998,0.4921,0.4921,47.8943,0.5077,47.4022
2024-07-05_10,2,10,-19000,95000,0.994732929,0.4743,0.4743,47.4,0.520432929,46.9257
2024-07-05_10,2,10,0,95000,0.9944,0.4798,0.4798,47.7299,0.5146,47.2501
2024-07-05_10,2,10,19000,95000,0.995289165,0.4786,0.4786,47.4991,0.516689165,47.0205
2024-07-09_01,3,1,-19000,-95000,0.998538735,0.5246,0.5246,52.8666,0.473938735,52.342
2024-07-09_01,3,1,0,-95000,1.0001,0.542,0.542,52.5169,0.4581,51.9749
2024-07-09_01,3,1,19000,-95000,0.998955283,0.5256,0.5256,53.0705,0.473355283,52.5449
2024-07-09_01,3,1,-57000,-76000,0.9947,0.5408,0.5408,52.5942,0.4539,52.0534
2024-07-09_01,3,1,-38000,-76000,0.995637893,0.4763,0.4763,46.7338,0.519337893,46.2575
2024-07-09_01,3,1,-19000,-76000,0.997552521,0.4501,0.4501,44.8989,0.547452521,44.4488
2024-07-09_01,3,1,0,-76000,0.998694653,0.4428,0.4428,44.4576,0.555894653,44.0148
2024-07-09_01,3,1,19000,-76000,0.998311529,0.4521,0.4521,44.8113,0.546211529,44.3592
2024-07-09_01,3,1,38000,-76000,0.99806144,0.4791,0.4791,46.4663,0.51896144,45.9872
2024-07-09_01,3,1,57000,-76000,0.9982,0.5399,0.5399,51.8792,0.4583,51.3393
2024-07-09_01,3,1,-76000,-57000,0.9947,0.5304,0.5304,52.3943,0.4643,51.8639
2024-07-09_01,3,1,-57000,-57000,0.995010137,0.4526,0.4526,45.0819,0.542410137,44.6293
2024-07-09_01,3,1,-38000,-57000,0.995701171,0.4093,0.4093,43.2438,0.586401171,42.8345
2024-07-09_01,3,1,-19000,-57000,0.996765437,0.3834,0.3834,42.8336,0.613365437,42.4502
2024-07-09_01,3,1,0,-57000,0.997491642,0.3753,0.3753,42.7851,0.622191642,42.4098
2024-07-09_01,3,1,19000,-57000,0.997795363,0.3861,0.3861,42.7981,0.611695363,42.412
2024-07-09_01,3,1,38000,-57000,0.997961531,0.4143,0.4143,43.11,0.583661531,42.6957
2024-07-09_01,3,1,57000,-57000,0.99802496,0.4586,0.4586,44.7773,0.53942496,44.3187
2024-07-09_01,3,1,76000,-57000,0.9982,0.5352,0.5352,51.5532,0.463,51.018
2024-07-09_01,3,1,-76000,-38000,0.994784011,0.4625,0.4625,46.1286,0.532284011,45.6661
2024-07-09_01,3,1,-57000,-38000,0.995159695,0.4014,0.4014,42.84,0.593759695,42.4386
2024-07-09_01,3,1,-38000,-38000,0.995803151,0.3584,0.3584,42.357,0.637403151,41.9986
2024-07-09_01,3,1,-19000,-38000,0.996493938,0.3309,0.3309,42.4854,0.665593938,42.1545
2024-07-09_01,3,1,0,-38000,0.997051043,0.3203,0.3203,42.5951,0.676751043,42.2748
2024-07-09_01,3,1,19000,-38000,0.997667317,0.3345,0.3345,42.4627,0.663167317,42.1282
2024-07-09_01,3,1,38000,-38000,0.9982,0.3642,0.3642,42.2816,0.634,41.9174
2024-07-09_01,3,1,57000,-38000,0.997885319,0.4094,0.4094,42.6771,0.588485319,42.2677
2024-07-09_01,3,1,76000,-38000,0.997838039,0.4726,0.4726,45.6127,0.525238039,45.1401
2024-07-09_01,3,1,-95000,-19000,0.993346966,0.4978,0.4978,50.5522,0.495546966,50.0544
2024-07-09_01,3,1,-76000,-19000,0.994152466,0.4277,0.4277,43.8806,0.566452466,43.4529
2024-07-09_01,3,1,-57000,-19000,0.995078407,0.3677,0.3677,42.0633,0.627378407,41.6956
2024-07-09_01,3,1,-38000,-19000,0.995812501,0.3212,0.3212,42.142,0.674612501,41.8208
2024-07-09_01,3,1,-19000,-19000,0.996393154,0.292,0.292,42.5265,0.704393154,42.2345
2024-07-09_01,3,1,0,-19000,0.996710248,0.2816,0.2816,42.6959,0.715110248,42.4143
2024-07-09_01,3,1,19000,-19000,0.997166072,0.2963,0.2963,42.498,0.700866072,42.2017
2024-07-09_01,3,1,38000,-19000,0.997626464,0.3283,0.3283,42.0723,0.669326464,41.744
2024-07-09_01,3,1,57000,-19000,0.997533944,0.3774,0.3774,41.941,0.620133944,41.5636
2024-07-09_01,3,1,76000,-19000,0.997335308,0.4411,0.4411,43.5402,0.556235308,43.0991
2024-07-09_01,3,1,95000,-19000,0.997141596,0.509,0.509,52.1017,0.488141596,51.5927
2024-07-09_01,3,1,-95000,0,0.9921,0.5003,0.5003,51.5896,0.4918,51.0893
2024-07-09_01,3,1,-76000,0,0.993471625,0.4093,0.4093,43.1379,0.584171625,42.7286
2024-07-09_01,3,1,-57000,0,0.994933024,0.3504,0.3504,41.6957,0.644533024,41.3453
2024-07-09_01,3,1,-38000,0,0.99576255,0.3038,0.3038,41.9185,0.69196255,41.6147
2024-07-09_01,3,1,-19000,0,0.996364359,0.273,0.273,42.3922,0.723364359,42.1192
2024-07-09_01,3,1,0,0,0.9966,0.2593,0.2593,42.6235,0.7373,42.3642
2024-07-09_01,3,1,19000,0,0.996730587,0.2778,0.2778,42.349,0.718930587,42.0712
2024-07-09_01,3,1,38000,0,0.997037668,0.3123,0.3123,41.8416,0.684737668,41.5293
2024-07-09_01,3,1,57000,0,0.997142142,0.3621,0.3621,41.5708,0.635042142,41.2087
2024-07-09_01,3,1,76000,0,0.997048896,0.4253,0.4253,42.8235,0.571748896,42.3982
2024-07-09_01,3,1,95000,0,0.9969,0.5125,0.5125,50.6632,0.4844,50.1507
2024-07-09_01,3,1,-95000,19000,0.993398615,0.4805,0.4805,49.4293,0.512898615,48.9488
2024-07-09_01,3,1,-76000,19000,0.994229275,0.4089,0.4089,43.3127,0.585329275,42.9038
2024-07-09_01,3,1,-57000,19000,0.99508216,0.35,0.35,41.4861,0.64508216,41.1361
2024-07-09_01,3,1,-38000,19000,0.995650427,0.3043,0.3043,41.5616,0.691350427,41.2573
2024-07-09_01,3,1,-19000,19000,0.996114941,0.2753,0.2753,41.9199,0.720814941,41.6446
2024-07-09_01,3,1,0,19000,0.99639953,0.266,0.266,42.1087,0.73039953,41.8427
2024-07-09_01,3,1,19000,19000,0.996525238,0.2798,0.2798,41.8662,0.716725238,41.5864
2024-07-09_01,3,1,38000,19000,0.996757188,0.3126,0.3126,41.4537,0.684157188,41.1411
2024-07-09_01,3,1,57000,19000,0.996960118,0.3627,0.3627,41.3347,0.634260118,40.972
2024-07-09_01,3,1,76000,19000,0.997026332,0.4261,0.4261,42.9464,0.570926332,42.5203
2024-07-09_01,3,1,95000,19000,0.99699032,0.4928,0.4928,51.5246,0.50419032,51.0318
2024-07-09_01,3,1,-76000,38000,0.995143499,0.429,0.429,44.9971,0.566143499,44.5681
2024-07-09_01,3,1,-57000,38000,0.995298443,0.3661,0.3661,41.6597,0.629198443,41.2936
2024-07-09_01,3,1,-38000,38000,0.995513756,0.3224,0.3224,41.1296,0.673113756,40.8072
2024-07-09_01,3,1,-19000,38000,0.995722451,0.2956,0.2956,41.2377,0.700122451,40.9421
2024-07-09_01,3,1,0,38000,0.995909248,0.287,0.287,41.36,0.708909248,41.073
2024-07-09_01,3,1,19000,38000,0.996199864,0.2998,0.2998,41.1939,0.696399864,40.8941
2024-07-09_01,3,1,38000,38000,0.996621391,0.332,0.332,41.0176,0.664621391,40.6856
2024-07-09_01,3,1,57000,38000,0.99700778,0.3789,0.3789,41.4585,0.61810778,41.0796
2024-07-09_01,3,1,76000,38000,0.997210616,0.4447,0.4447,44.4558,0.552510616,44.0111
2024-07-09_01,3,1,-76000,57000,0.9954,0.473,0.473,50.6862,0.5224,50.2132
2024-07-09_01,3,1,-57000,57000,0.99537758,0.3998,0.3998,43.2427,0.59557758,42.8429
2024-07-09_01,3,1,-38000,57000,0.995397559,0.3565,0.3565,41.3239,0.638897559,40.9674
2024-07-09_01,3,1,-19000,57000,0.995316348,0.3306,0.3306,40.8713,0.664716348,40.5407
2024-07-09_01,3,1,0,57000,0.995222388,0.3218,0.3218,40.8176,0.673422388,40.4958
2024-07-09_01,3,1,19000,57000,0.995737992,0.3352,0.3352,40.8336,0.660537992,40.4984
2024-07-09_01,3,1,38000,57000,0.996614103,0.3641,0.3641,41.1798,0.632514103,40.8157
2024-07-09_01,3,1,57000,57000,0.997198052,0.4125,0.4125,42.9001,0.584698052,42.4876
2024-07-09_01,3,1,76000,57000,0.9975,0.4842,0.4842,49.8812,0.5133,49.397
2024-07-09_01,3,1,-57000,76000,0.9954,0.4571,0.4571,50.218,0.5383,49.7609
2024-07-09_01,3,1,-38000,76000,0.995337927,0.408,0.408,44.2212,0.587337927,43.8132
2024-07-09_01,3,1,-19000,76000,0.995018303,0.381,0.381,42.3013,0.614018303,41.9203
2024-07-09_01,3,1,0,76000,0.9946,0.3722,0.3722,41.8151,0.6224,41.4429
2024-07-09_01,3,1,19000,76000,0.995304163,0.3844,0.3844,42.2015,0.610904163,41.8171
2024-07-09_01,3,1,38000,76000,0.996672457,0.4151,0.4151,43.9305,0.581572457,43.5154
2024-07-09_01,3,1,57000,76000,0.9975,0.4636,0.4636,49.5511,0.5339,49.0875
2024-07-09_01,3,1,-19000,95000,0.994966873,0.4444,0.4444,48.6084,0.550566873,48.164
2024-07-09_01,3,1,0,95000,0.9946,0.4432,0.4432,49.4489,0.5514,49.0057
2024-07-09_01,3,1,19000,95000,0.995187271,0.4495,0.4495,49.2269,0.545687271,48.7774
2024-07-09_02,3,2,-19000,-95000,0.99840222,0.5163,0.5163,52.4528,0.48210222,51.9365
2024-07-09_02,3,2,0,-95000,0.9994,0.5302,0.5302,52.2787,0.4692,51.7485
2024-07-09_02,3,2,19000,-95000,0.998643592,0.5163,0.5163,52.5641,0.482343592,52.0478
2024-07-09_02,3,2,-57000,-76000,0.9963,0.5353,0.5353,52.2106,0.461,51.6753
2024-07-09_02,3,2,-38000,-76000,0.996709162,0.4727,0.4727,46.5394,0.524009162,46.0667
2024-07-09_02,3,2,-19000,-76000,0.997760523,0.4458,0.4458,44.7506,0.551960523,44.3048
2024-07-09_02,3,2,0,-76000,0.998464297,0.4376,0.4376,44.3018,0.560864297,43.8642
2024-07-09_02,3,2,19000,-76000,0.998209192,0.4464,0.4464,44.6577,0.551809192,44.2113
2024-07-09_02,3,2,38000,-76000,0.998074903,0.4726,0.4726,46.3004,0.525474903,45.8278
2024-07-09_02,3,2,57000,-76000,0.9982,0.5261,0.5261,51.838,0.4721,51.3119
2024-07-09_02,3,2,-76000,-57000,0.9963,0.5282,0.5282,51.9645,0.4681,51.4363
2024-07-09_02,3,2,-57000,-57000,0.996343072,0.4505,0.4505,44.914,0.545843072,44.4635
2024-07-09_02,3,2,-38000,-57000,0.996627705,0.4066,0.4066,43.1258,0.590027705,42.7192
2024-07-09_02,3,2,-19000,-57000,0.997169408,0.3801,0.3801,42.6988,0.617069408,42.3187
2024-07-09_02,3,2,0,-57000,0.9976068,0.3719,0.3719,42.6233,0.6257068,42.2514
2024-07-09_02,3,2,19000,-57000,0.99784413,0.3817,0.3817,42.6367,0.61614413,42.255
2024-07-09_02,3,2,38000,-57000,0.998000835,0.4087,0.4087,42.9548,0.589300835,42.5461
2024-07-09_02,3,2,57000,-57000,0.998060971,0.4517,0.4517,44.6183,0.546360971,44.1666
2024-07-09_02,3,2,76000,-57000,0.9982,0.5203,0.5203,51.4609,0.4779,50.9406
2024-07-09_02,3,2,-76000,-38000,0.995989164,0.4617,0.4617,45.914,0.534289164,45.4523
2024-07-09_02,3,2,-57000,-38000,0.996170031,0.3999,0.3999,42.7382,0.596270031,42.3383
2024-07-09_02,3,2,-38000,-38000,0.996462899,0.3568,0.3568,42.2392,0.639662899,41.8824
2024-07-09_02,3,2,-19000,-38000,0.996803983,0.3291,0.3291,42.3471,0.667703983,42.018
2024-07-09_02,3,2,0,-38000,0.99716031,0.319,0.319,42.4238,0.67816031,42.1048
2024-07-09_02,3,2,19000,-38000,0.997718732,0.3315,0.3315,42.2987,0.666218732,41.9672
2024-07-09_02,3,2,38000,-38000,0.9982,0.3595,0.3595,42.1222,0.6387,41.7627
2024-07-09_02,3,2,57000,-38000,0.997949735,0.4033,0.4033,42.5255,0.594649735,42.1222
2024-07-09_02,3,2,76000,-38000,0.99791022,0.4649,0.4649,45.4629,0.53301022,44.998
2024-07-09_02,3,2,-95000,-19000,0.994027159,0.4958,0.4958,51.0742,0.498227159,50.5784
2024-07-09_02,3,2,-76000,-19000,0.994881757,0.4272,0.4272,43.7374,0.567681757,43.3102
2024-07-09_02,3,2,-57000,-19000,0.995727104,0.3664,0.3664,41.9733,0.629327104,41.6069
2024-07-09_02,3,2,-38000,-19000,0.996208996,0.3204,0.3204,42.0255,0.675808996,41.7051
2024-07-09_02,3,2,-19000,-19000,0.996439184,0.2919,0.2919,42.3708,0.704539184,42.0789
2024-07-09_02,3,2,0,-19000,0.996532483,0.2811,0.2811,42.5132,0.715432483,42.2321
2024-07-09_02,3,2,19000,-19000,0.997147153,0.2944,0.2944,42.2935,0.702747153,41.9991
2024-07-09_02,3,2,38000,-19000,0.997708686,0.3248,0.3248,41.8839,0.672908686,41.5591
2024-07-09_02,3,2,57000,-19000,0.997680345,0.3724,0.3724,41.7984,0.625280345,41.426
2024-07-09_02,3,2,76000,-19000,0.997457196,0.4342,0.4342,43.3972,0.563257196,42.963
2024-07-09_02,3,2,95000,-19000,0.997173064,0.4992,0.4992,39.73,0.497973064,39.2308
2024-07-09_02,3,2,-95000,0,0.9927,0.5008,0.5008,51.1483,0.4919,50.6475
2024-07-09_02,3,2,-76000,0,0.99403075,0.4091,0.4091,43.0005,0.58493075,42.5914
2024-07-09_02,3,2,-57000,0,0.995378198,0.3498,0.3498,41.6059,0.645578198,41.2561
2024-07-09_02,3,2,-38000,0,0.995997032,0.3035,0.3035,41.8007,0.692497032,41.4972
2024-07-09_02,3,2,-19000,0,0.996192069,0.2735,0.2735,42.2254,0.722692069,41.9519
2024-07-09_02,3,2,0,0,0.996,0.26,0.26,42.3791,0.736,42.1191
2024-07-09_02,3,2,19000,0,0.996582643,0.277,0.277,42.1568,0.719582643,41.8798
2024-07-09_02,3,2,38000,0,0.997252951,0.3096,0.3096,41.6849,0.687652951,41.3753
2024-07-09_02,3,2,57000,0,0.997473154,0.3576,0.3576,41.4236,0.639873154,41.066
2024-07-09_02,3,2,76000,0,0.99719614,0.4193,0.4193,42.6879,0.57789614,42.2686
2024-07-09_02,3,2,95000,0,0.9967,0.4981,0.4981,50.6033,0.4986,50.1052
2024-07-09_02,3,2,-95000,19000,0.993894899,0.4791,0.4791,50.3786,0.514794899,49.8995
2024-07-09_02,3,2,-76000,19000,0.994633714,0.4092,0.4092,43.1457,0.585433714,42.7365
2024-07-09_02,3,2,-57000,19000,0.995390309,0.3493,0.3493,41.3893,0.646090309,41.04
2024-07-09_02,3,2,-38000,19000,0.99584799,0.3039,0.3039,41.4372,0.69194799,41.1333
2024-07-09_02,3,2,-19000,19000,0.996114501,0.276,0.276,41.7494,0.720114501,41.4734
2024-07-09_02,3,2,0,19000,0.996247413,0.2665,0.2665,41.9318,0.729747413,41.6653
2024-07-09_02,3,2,19000,19000,0.99664557,0.2795,0.2795,41.705,0.71714557,41.4255
2024-07-09_02,3,2,38000,19000,0.997261546,0.3101,0.3101,41.3019,0.687161546,40.9918
2024-07-09_02,3,2,57000,19000,0.997713499,0.3581,0.3581,41.1976,0.639613499,40.8395
2024-07-09_02,3,2,76000,19000,0.997692493,0.4196,0.4196,42.8132,0.578092493,42.3936
2024-07-09_02,3,2,95000,19000,0.997331409,0.4833,0.4833,51.0527,0.514031409,50.5694
2024-07-09_02,3,2,-76000,38000,0.995294671,0.4304,0.4304,44.7546,0.564894671,44.3242
2024-07-09_02,3,2,-57000,38000,0.995466355,0.3655,0.3655,41.5544,0.629966355,41.1889
2024-07-09_02,3,2,-38000,38000,0.995687072,0.322,0.322,41.0312,0.673687072,40.7092
2024-07-09_02,3,2,-19000,38000,0.995873016,0.2963,0.2963,41.1267,0.699573016,40.8304
2024-07-09_02,3,2,0,38000,0.996105069,0.2875,0.2875,41.2143,0.708605069,40.9268
2024-07-09_02,3,2,19000,38000,0.996653494,0.2993,0.2993,41.0631,0.697353494,40.7638
2024-07-09_02,3,2,38000,38000,0.9975647,0.329,0.329,40.8909,0.6685647,40.5619
2024-07-09_02,3,2,57000,38000,0.99850567,0.3739,0.3739,41.3201,0.62460567,40.9462
2024-07-09_02,3,2,76000,38000,0.999039625,0.438,0.438,44.3298,0.561039625,43.8918
2024-07-09_02,3,2,-76000,57000,0.9954,0.4776,0.4776,50.2992,0.5178,49.8216
2024-07-09_02,3,2,-57000,57000,0.995445889,0.4001,0.4001,43.0668,0.595345889,42.6667
2024-07-09_02,3,2,-38000,57000,0.995511133,0.356,0.356,41.2218,0.639511133,40.8658
2024-07-09_02,3,2,-19000,57000,0.995418055,0.3302,0.3302,40.7864,0.665218055,40.4562
2024-07-09_02,3,2,0,57000,0.995319426,0.3215,0.3215,40.7094,0.673819426,40.3879
2024-07-09_02,3,2,19000,57000,0.996227965,0.3336,0.3336,40.723,0.662627965,40.3894
2024-07-09_02,3,2,38000,57000,0.997986837,0.361,0.361,41.0615,0.636986837,40.7005
2024-07-09_02,3,2,57000,57000,0.999344365,0.4065,0.4065,42.7635,0.592844365,42.357
2024-07-09_02,3,2,76000,57000,1.0002,0.474,0.474,49.8136,0.5262,49.3396
2024-07-09_02,3,2,-57000,76000,0.9954,0.4581,0.4581,49.8809,0.5373,49.4228
2024-07-09_02,3,2,-38000,76000,0.995405163,0.4073,0.4073,44.0298,0.588105163,43.6225
2024-07-09_02,3,2,-19000,76000,0.995015881,0.3799,0.3799,42.1683,0.615115881,41.7884
2024-07-09_02,3,2,0,76000,0.9944,0.3707,0.3707,41.701,0.6237,41.3303
2024-07-09_02,3,2,19000,76000,0.995604555,0.3817,0.3817,42.0751,0.613904555,41.6934
2024-07-09_02,3,2,38000,76000,0.998313654,0.4099,0.4099,43.7932,0.588413654,43.3833
2024-07-09_02,3,2,57000,76000,1.0002,0.4549,0.4549,49.4413,0.5453,48.9864
2024-07-09_02,3,2,-19000,95000,0.994954032,0.4408,0.4408,48.8788,0.554154032,48.438
2024-07-09_02,3,2,0,95000,0.9944,0.4393,0.4393,49.2241,0.5551,48.7848
2024-07-09_02,3,2,19000,95000,0.995412853,0.4427,0.4427,49.1056,0.552712853,48.6629
2024-07-09_03,3,3,-19000,-95000,1.006015245,0.3112,0.3112,52.5588,0.694815245,52.2476
2024-07-09_03,3,3,0,-95000,1.007,0.3416,0.3416,52.4349,0.6654,52.0933
2024-07-09_03,3,3,19000,-95000,1.006214452,0.3107,0.3107,52.6513,0.695514452,52.3406
2024-07-09_03,3,3,-57000,-76000,1.0039,0.3196,0.3196,52.3374,0.6843,52.0178
2024-07-09_03,3,3,-38000,-76000,1.004348615,0.313288841,N/A,46.7048,0.691059774,46.39151116
2024-07-09_03,3,3,-19000,-76000,1.005386752,0.1832,0.1832,44.9257,0.822186752,44.7425
2024-07-09_03,3,3,0,-76000,1.00605801,0.18,0.18,44.4807,0.82605801,44.3007
2024-07-09_03,3,3,19000,-76000,1.005752952,0.1828,0.1828,44.8399,0.822952952,44.6571
2024-07-09_03,3,3,38000,-76000,1.005536523,0.284760387,N/A,46.4947,0.720776136,46.20993961
2024-07-09_03,3,3,57000,-76000,1.0056,0.3168,0.3168,52.0471,0.6888,51.7303
2024-07-09_03,3,3,-76000,-57000,1.0039,0.3168,0.3168,52.0589,0.6871,51.7421
2024-07-09_03,3,3,-57000,-57000,1.004011505,0.333403856,N/A,45.0614,0.670607648,44.72799614
2024-07-09_03,3,3,-38000,-57000,1.004312795,0.4144,0.4144,43.2902,0.589912795,42.8758
2024-07-09_03,3,3,-19000,-57000,1.004823537,0.3868,0.3868,42.8711,0.618023537,42.4843
2024-07-09_03,3,3,0,-57000,1.00519798,0.3783,0.3783,42.802,0.62689798,42.4237
2024-07-09_03,3,3,19000,-57000,1.005356515,0.3879,0.3879,42.8128,0.617456515,42.4249
2024-07-09_03,3,3,38000,-57000,1.005455694,0.169,0.169,43.1384,0.836455694,42.9694
2024-07-09_03,3,3,57000,-57000,1.005499959,0.306723696,N/A,44.7928,0.698776263,44.4860763
2024-07-09_03,3,3,76000,-57000,1.0056,0.3135,0.3135,51.6749,0.6921,51.3614
2024-07-09_03,3,3,-76000,-38000,1.003856296,0.308922076,N/A,46.0105,0.69493422,45.70157792
2024-07-09_03,3,3,-57000,-38000,1.003999147,0.4081,0.4081,42.898,0.595899147,42.4899
2024-07-09_03,3,3,-38000,-38000,1.004238592,0.3635,0.3635,42.4172,0.640738592,42.0537
2024-07-09_03,3,3,-19000,-38000,1.004502201,0.3363,0.3363,42.5251,0.668202201,42.1888
2024-07-09_03,3,3,0,-38000,1.004773249,0.3259,0.3259,42.5948,0.678873249,42.2689
2024-07-09_03,3,3,19000,-38000,1.005212672,0.3377,0.3377,42.4675,0.667512672,42.1298
2024-07-09_03,3,3,38000,-38000,1.0056,0.3656,0.3656,42.2987,0.64,41.9331
2024-07-09_03,3,3,57000,-38000,1.00541832,0.4098,0.4098,42.6871,0.59561832,42.2773
2024-07-09_03,3,3,76000,-38000,1.005435254,0.304556333,N/A,45.648,0.700878922,45.34344367
2024-07-09_03,3,3,-95000,-19000,1.003028906,0.307,0.307,51.3087,0.696028906,51.0017
2024-07-09_03,3,3,-76000,-19000,1.003428156,0.1762,0.1762,43.852,0.827228156,43.6758
2024-07-09_03,3,3,-57000,-19000,1.003840718,0.3743,0.3743,42.1474,0.629540718,41.7731
2024-07-09_03,3,3,-38000,-19000,1.004088908,0.3283,0.3283,42.1941,0.675788908,41.8658
2024-07-09_03,3,3,-19000,-19000,1.004190064,0.2992,0.2992,42.5326,0.704990064,42.2334
2024-07-09_03,3,3,0,-19000,1.004230014,0.288,0.288,42.6722,0.716230014,42.3842
2024-07-09_03,3,3,19000,-19000,1.004714629,0.301,0.301,42.4823,0.703714629,42.1813
2024-07-09_03,3,3,38000,-19000,1.005181011,0.3318,0.3318,42.074,0.673381011,41.7422
2024-07-09_03,3,3,57000,-19000,1.005222529,0.3784,0.3784,41.9535,0.626822529,41.5751
2024-07-09_03,3,3,76000,-19000,1.005325899,0.1781,0.1781,43.549,0.827225899,43.3709
2024-07-09_03,3,3,95000,-19000,1.005453642,0.3075,0.3075,51.6159,0.697953642,51.3084
2024-07-09_03,3,3,-95000,0,1.0024,0.3126,0.3126,51.2151,0.6898,50.9025
2024-07-09_03,3,3,-76000,0,1.00305667,0.1705,0.1705,43.1203,0.83255667,42.9498
2024-07-09_03,3,3,-57000,0,1.003697863,0.3576,0.3576,41.7643,0.646097863,41.4067
2024-07-09_03,3,3,-38000,0,1.003952613,0.3116,0.3116,41.956,0.692352613,41.6444
2024-07-09_03,3,3,-19000,0,1.003971964,0.2812,0.2812,42.3794,0.722771964,42.0982
2024-07-09_03,3,3,0,0,1.0038,0.2668,0.2668,42.5647,0.737,42.2979
2024-07-09_03,3,3,19000,0,1.004209793,0.2838,0.2838,42.3224,0.720409793,42.0386
2024-07-09_03,3,3,38000,0,1.004700284,0.3164,0.3164,41.8375,0.688300284,41.5211
2024-07-09_03,3,3,57000,0,1.004981639,0.3639,0.3639,41.5758,0.641081639,41.2119
2024-07-09_03,3,3,76000,0,1.005343769,0.1718,0.1718,42.8293,0.833543769,42.6575
2024-07-09_03,3,3,95000,0,1.0057,0.3093,0.3093,50.7503,0.6964,50.441
2024-07-09_03,3,3,-95000,19000,1.003036763,0.3046,0.3046,50.6535,0.698436763,50.3489
2024-07-09_03,3,3,-76000,19000,1.00342805,0.1703,0.1703,43.2572,0.83312805,43.0869
2024-07-09_03,3,3,-57000,19000,1.003757229,0.3574,0.3574,41.5363,0.646357229,41.1789
2024-07-09_03,3,3,-38000,19000,1.003866005,0.312,0.312,41.5881,0.691866005,41.2761
2024-07-09_03,3,3,-19000,19000,1.003891468,0.2835,0.2835,41.9213,0.720391468,41.6378
2024-07-09_03,3,3,0,19000,1.00391902,0.2733,0.2733,42.081,0.73061902,41.8077
2024-07-09_03,3,3,19000,19000,1.004113962,0.2863,0.2863,41.8506,0.717813962,41.5643
2024-07-09_03,3,3,38000,19000,1.004445067,0.3169,0.3169,41.4495,0.687545067,41.1326
2024-07-09_03,3,3,57000,19000,1.004756573,0.3645,0.3645,41.3458,0.640256573,40.9813
2024-07-09_03,3,3,76000,19000,1.005068982,0.1729,0.1729,42.9423,0.832168982,42.7694
2024-07-09_03,3,3,95000,19000,1.005323125,0.3056,0.3056,51.0382,0.699723125,50.7326
2024-07-09_03,3,3,-76000,38000,1.003999327,0.1781,0.1781,44.8268,0.825899327,44.6487
2024-07-09_03,3,3,-57000,38000,1.003941283,0.3741,0.3741,41.6672,0.629841283,41.2931
2024-07-09_03,3,3,-38000,38000,1.003794127,0.3303,0.3303,41.17,0.673494127,40.8397
2024-07-09_03,3,3,-19000,38000,1.003636258,0.3031,0.3031,41.2622,0.700536258,40.9591
2024-07-09_03,3,3,0,38000,1.003613661,0.2941,0.2941,41.3555,0.709513661,41.0614
2024-07-09_03,3,3,19000,38000,1.003850406,0.306,0.306,41.2069,0.697850406,40.9009
2024-07-09_03,3,3,38000,38000,1.004265816,0.3358,0.3358,41.0322,0.668465816,40.6964
2024-07-09_03,3,3,57000,38000,1.004634005,0.3807,0.3807,41.4517,0.623934005,41.071
2024-07-09_03,3,3,76000,38000,1.004828945,0.18,0.18,44.4499,0.824828945,44.2699
2024-07-09_03,3,3,-76000,57000,1.0043,0.3075,0.3075,50.3371,0.6968,50.0296
2024-07-09_03,3,3,-57000,57000,1.004107568,0.4107,0.4107,43.158,0.593407568,42.7473
2024-07-09_03,3,3,-38000,57000,1.00375018,0.3638,0.3638,41.3348,0.63995018,40.971
2024-07-09_03,3,3,-19000,57000,1.003140897,0.3378,0.3378,40.9175,0.665340897,40.5797
2024-07-09_03,3,3,0,57000,1.002772729,0.3288,0.3288,40.8454,0.673972729,40.5166
2024-07-09_03,3,3,19000,57000,1.003301115,0.3402,0.3402,40.8571,0.663101115,40.5169
2024-07-09_03,3,3,38000,57000,1.004170107,0.3674,0.3674,41.1844,0.636770107,40.817
2024-07-09_03,3,3,57000,57000,1.00468839,0.415,0.415,42.8706,0.58968839,42.4556
2024-07-09_03,3,3,76000,57000,1.0049,0.303457271,N/A,49.8939,0.701442729,49.59044273
2024-07-09_03,3,3,-57000,76000,1.0043,0.303070174,N/A,49.8901,0.701229826,49.58702983
2024-07-09_03,3,3,-38000,76000,1.003752398,0.1701,0.1701,44.0971,0.833652398,43.927
2024-07-09_03,3,3,-19000,76000,1.00266553,0.3875,0.3875,42.2612,0.61516553,41.8737
2024-07-09_03,3,3,0,76000,1.0019,0.3777,0.3777,41.7931,0.6242,41.4154
2024-07-09_03,3,3,19000,76000,1.002764384,0.3885,0.3885,42.1816,0.614264384,41.7931
2024-07-09_03,3,3,38000,76000,1.004167119,0.1705,0.1705,43.8883,0.833667119,43.7178
2024-07-09_03,3,3,57000,76000,1.0049,0.304266287,N/A,49.467,0.700633713,49.16273371
2024-07-09_03,3,3,-19000,95000,1.002560712,0.1823,0.1823,48.9907,0.820260712,48.8084
2024-07-09_03,3,3,0,95000,1.0019,0.1818,0.1818,49.2517,0.8201,49.0699
2024-07-09_03,3,3,19000,95000,1.002635527,0.1804,0.1804,49.1243,0.822235527,48.9439
