Repository: sdelaurentiis123/plasma-etching-code

# Bosch wafer measurements — Zenodo 17122442

Source: Sayyed et al., *A Multi-Model Dataset for BOSCH Plasma-Etching: Optical Emission Spectra,
Process Parameters, and Wafer Measurements for Data-Driven Plasma Modeling*, version 1 (2025),
DOI [10.5281/zenodo.17122442](https://doi.org/10.5281/zenodo.17122442).

License: Creative Commons Attribution 4.0. The authors and source must be credited on reuse.

Included here:

- `Si_Oxide_etch_9_points.csv` — 684 measurements from 76 processed 200-mm silicon wafers, at nine
  nominal positions per wafer (some source measurements are unavailable).
- `Si_Oxide_etch_89_points.csv` — 7,832 measurements from 88 identified wafers. Its distinct source

File: data/experimental/zenodo_17122442/Si_Oxide_etch_89_points.csv (part 5 of 16)
experiment_key,lot_number,wafer_number,X,Y,preox_thickness,postox_thickness,postox_thickness_nan,stepheight,oxide_etch,si_etch
2024-07-09_04,3,4,-19000,-95000,1.006386214,0.3112,0.3112,52.2716,0.695186214,51.9604
2024-07-09_04,3,4,0,-95000,1.0071,0.3215,0.3215,52.2141,0.6856,51.8926
2024-07-09_04,3,4,19000,-95000,1.006631394,0.3112,0.3112,52.3654,0.695431394,52.0542
2024-07-09_04,3,4,-57000,-76000,1.0043,0.3337,0.3337,52.1028,0.6706,51.7691
2024-07-09_04,3,4,-38000,-76000,1.004884011,0.3028,0.3028,46.5202,0.702084011,46.2174
2024-07-09_04,3,4,-19000,-76000,1.005941416,0.3023217,N/A,44.7554,0.703619716,44.4530783
2024-07-09_04,3,4,0,-76000,1.006511217,0.1814,0.1814,44.315,0.825111217,44.1336
2024-07-09_04,3,4,19000,-76000,1.006381713,0.302136926,N/A,44.6587,0.704244786,44.35656307
2024-07-09_04,3,4,38000,-76000,1.006274588,0.293363664,N/A,46.2982,0.712910924,46.00483634
2024-07-09_04,3,4,57000,-76000,1.0063,0.3187,0.3187,51.7853,0.6876,51.4666
2024-07-09_04,3,4,-76000,-57000,1.0043,0.3234,0.3234,51.8185,0.6809,51.4951
2024-07-09_04,3,4,-57000,-57000,1.004530194,0.285911636,N/A,44.8882,0.718618558,44.60228836
2024-07-09_04,3,4,-38000,-57000,1.004994339,0.1703,0.1703,43.1358,0.834694339,42.9655
2024-07-09_04,3,4,-19000,-57000,1.00565411,0.3935,0.3935,42.7188,0.61215411,42.3253
2024-07-09_04,3,4,0,-57000,1.00606409,0.3847,0.3847,42.6461,0.62136409,42.2614
2024-07-09_04,3,4,19000,-57000,1.006203483,0.3943,0.3943,42.652,0.611903483,42.2577
2024-07-09_04,3,4,38000,-57000,1.006248127,0.1707,0.1707,42.9596,0.835548127,42.7889
2024-07-09_04,3,4,57000,-57000,1.006261696,0.283101582,N/A,44.5873,0.723160114,44.30419842
2024-07-09_04,3,4,76000,-57000,1.0063,0.3159,0.3159,51.4198,0.6904,51.1039
2024-07-09_04,3,4,-76000,-38000,1.004411062,0.277922075,N/A,45.8163,0.726488986,45.53837792
2024-07-09_04,3,4,-57000,-38000,1.004702728,0.169,0.169,42.7344,0.835702728,42.5654
2024-07-09_04,3,4,-38000,-38000,1.00519128,0.3704,0.3704,42.2685,0.63479128,41.8981
2024-07-09_04,3,4,-19000,-38000,1.005697102,0.3437,0.3437,42.3768,0.661997102,42.0331
2024-07-09_04,3,4,0,-38000,1.006026702,0.3337,0.3337,42.4426,0.672326702,42.1089
2024-07-09_04,3,4,19000,-38000,1.006199424,0.3452,0.3452,42.316,0.660999424,41.9708
2024-07-09_04,3,4,38000,-38000,1.0063,0.3723,0.3723,42.1373,0.634,41.765
2024-07-09_04,3,4,57000,-38000,1.006237643,0.1696,0.1696,42.5054,0.836637643,42.3358
2024-07-09_04,3,4,76000,-38000,1.006217601,0.277444308,N/A,45.4203,0.728773293,45.14285569
2024-07-09_04,3,4,-95000,-19000,1.003396872,0.3075,0.3075,51.0074,0.695896872,50.6999
2024-07-09_04,3,4,-76000,-19000,1.004028248,0.1781,0.1781,43.6777,0.825928248,43.4996
2024-07-09_04,3,4,-57000,-19000,1.004762964,0.3812,0.3812,41.9874,0.623562964,41.6062
2024-07-09_04,3,4,-38000,-19000,1.005370999,0.3364,0.3364,42.049,0.668970999,41.7126
2024-07-09_04,3,4,-19000,-19000,1.005929323,0.307,0.307,42.3909,0.698929323,42.0839
2024-07-09_04,3,4,0,-19000,1.006247348,0.2964,0.2964,42.5251,0.709847348,42.2287
2024-07-09_04,3,4,19000,-19000,1.006222705,0.3091,0.3091,42.3314,0.697122705,42.0223
2024-07-09_04,3,4,38000,-19000,1.006224836,0.3397,0.3397,41.9149,0.666524836,41.5752
2024-07-09_04,3,4,57000,-19000,1.006187144,0.3855,0.3855,41.779,0.620687144,41.3935
2024-07-09_04,3,4,76000,-19000,1.006075558,0.18,0.18,43.3424,0.826075558,43.1624
2024-07-09_04,3,4,95000,-19000,1.005937272,0.3098,0.3098,51.3511,0.696137272,51.0413
2024-07-09_04,3,4,-95000,0,1.0024,0.3159,0.3159,50.9645,0.6865,50.6486
2024-07-09_04,3,4,-76000,0,1.003566443,0.1717,0.1717,42.9445,0.831866443,42.7728
2024-07-09_04,3,4,-57000,0,1.0047885,0.3648,0.3648,41.6112,0.6399885,41.2464
2024-07-09_04,3,4,-38000,0,1.005486554,0.3199,0.3199,41.8066,0.685586554,41.4867
2024-07-09_04,3,4,-19000,0,1.006135446,0.29,0.29,42.2447,0.716135446,41.9547
2024-07-09_04,3,4,0,0,1.0066,0.276,0.276,42.4215,0.7306,42.1455
2024-07-09_04,3,4,19000,0,1.006309139,0.2928,0.2928,42.1743,0.713509139,41.8815
2024-07-09_04,3,4,38000,0,1.006204556,0.3248,0.3248,41.683,0.681404556,41.3582
2024-07-09_04,3,4,57000,0,1.006188144,0.3708,0.3708,41.4098,0.635388144,41.039
2024-07-09_04,3,4,76000,0,1.005990795,0.1739,0.1739,42.6265,0.832090795,42.4526
2024-07-09_04,3,4,95000,0,1.0057,0.3117,0.3117,50.4416,0.694,50.1299
2024-07-09_04,3,4,-95000,19000,1.003598502,0.3056,0.3056,50.3703,0.697998502,50.0647
2024-07-09_04,3,4,-76000,19000,1.004375941,0.1718,0.1718,43.0747,0.832575941,42.9029
2024-07-09_04,3,4,-57000,19000,1.005098104,0.365,0.365,41.383,0.640098104,41.018
2024-07-09_04,3,4,-38000,19000,1.00551286,0.3208,0.3208,41.4442,0.68471286,41.1234
2024-07-09_04,3,4,-19000,19000,1.005902919,0.2925,0.2925,41.7783,0.713402919,41.4858
2024-07-09_04,3,4,0,19000,1.006188021,0.2831,0.2831,41.9394,0.723088021,41.6563
2024-07-09_04,3,4,19000,19000,1.006161921,0.2953,0.2953,41.7105,0.710861921,41.4152
2024-07-09_04,3,4,38000,19000,1.006245581,0.3256,0.3256,41.2932,0.680645581,40.9676
2024-07-09_04,3,4,57000,19000,1.006391652,0.3716,0.3716,41.1662,0.634791652,40.7946
2024-07-09_04,3,4,76000,19000,1.006330007,0.1743,0.1743,42.7336,0.832030007,42.5593
2024-07-09_04,3,4,95000,19000,1.00609134,0.3079,0.3079,50.7541,0.69819134,50.4462
2024-07-09_04,3,4,-76000,38000,1.005558765,0.1809,0.1809,44.6323,0.824658765,44.4514
2024-07-09_04,3,4,-57000,38000,1.005558909,0.3821,0.3821,41.5063,0.623458909,41.1242
2024-07-09_04,3,4,-38000,38000,1.005534552,0.3396,0.3396,41.0212,0.665934552,40.6816
2024-07-09_04,3,4,-19000,38000,1.005555079,0.3127,0.3127,41.1178,0.692855079,40.8051
2024-07-09_04,3,4,0,38000,1.005649572,0.3035,0.3035,41.2174,0.702149572,40.9139
2024-07-09_04,3,4,19000,38000,1.005906331,0.3153,0.3153,41.0535,0.690606331,40.7382
2024-07-09_04,3,4,38000,38000,1.006366933,0.3443,0.3443,40.8659,0.662066933,40.5216
2024-07-09_04,3,4,57000,38000,1.006880377,0.3882,0.3882,41.2592,0.618680377,40.871
2024-07-09_04,3,4,76000,38000,1.007184086,0.1832,0.1832,44.2151,0.823984086,44.0319
2024-07-09_04,3,4,-76000,57000,1.0061,0.3107,0.3107,50.0753,0.6954,49.7646
2024-07-09_04,3,4,-57000,57000,1.005867265,0.17,0.17,42.9663,0.835867265,42.7963
2024-07-09_04,3,4,-38000,57000,1.005580772,0.372,0.372,41.1659,0.633580772,40.7939
2024-07-09_04,3,4,-19000,57000,1.005160781,0.347,0.347,40.7552,0.658160781,40.4082
2024-07-09_04,3,4,0,57000,1.004931166,0.3385,0.3385,40.6851,0.666431166,40.3466
2024-07-09_04,3,4,19000,57000,1.005496565,0.3491,0.3491,40.6834,0.656396565,40.3343
2024-07-09_04,3,4,38000,57000,1.00657059,0.3755,0.3755,40.9956,0.63107059,40.6201
2024-07-09_04,3,4,57000,57000,1.007382731,0.171,0.171,42.6422,0.836382731,42.4712
2024-07-09_04,3,4,76000,57000,1.0079,0.268133983,N/A,49.5678,0.739766017,49.29966602
2024-07-09_04,3,4,-57000,76000,1.0061,0.3037,0.3037,49.6236,0.7024,49.3199
2024-07-09_04,3,4,-38000,76000,1.005626369,0.1718,0.1718,43.8777,0.833826369,43.7059
2024-07-09_04,3,4,-19000,76000,1.004800279,0.396,0.396,42.0565,0.608800279,41.6605
2024-07-09_04,3,4,0,76000,1.0042,0.3863,0.3863,41.6028,0.6179,41.2165
2024-07-09_04,3,4,19000,76000,1.005035281,0.397,0.397,41.9655,0.608035281,41.5685
2024-07-09_04,3,4,38000,76000,1.00674602,0.1718,0.1718,43.6466,0.83494602,43.4748
2024-07-09_04,3,4,57000,76000,1.0079,0.269639875,N/A,49.1609,0.738260125,48.89126012
2024-07-09_04,3,4,-19000,95000,1.004722376,0.295842751,N/A,48.7557,0.708879625,48.45985725
2024-07-09_04,3,4,0,95000,1.0042,0.1864,0.1864,48.9446,0.8178,48.7582
2024-07-09_04,3,4,19000,95000,1.004904517,0.1832,0.1832,48.8818,0.821704517,48.6986
2024-07-09_05,3,5,-19000,-95000,1.007421225,0.3112,0.3112,52.0602,0.696221225,51.749
2024-07-09_05,3,5,0,-95000,1.0082,0.33,0.33,52.0867,0.6782,51.7567
2024-07-09_05,3,5,19000,-95000,1.007739062,0.3121,0.3121,52.1846,0.695639062,51.8725
2024-07-09_05,3,5,-57000,-76000,1.0053,0.3442,0.3442,51.972,0.6611,51.6278
2024-07-09_05,3,5,-38000,-76000,1.005840796,0.3037,0.3037,46.4511,0.702140796,46.1474
2024-07-09_05,3,5,-19000,-76000,1.006931971,0.305531801,N/A,44.697,0.70140017,44.3914682
2024-07-09_05,3,5,0,-76000,1.007571449,0.1837,0.1837,44.26,0.823871449,44.0763
2024-07-09_05,3,5,19000,-76000,1.007517136,0.305434732,N/A,44.5999,0.702082404,44.29446527
2024-07-09_05,3,5,38000,-76000,1.007593456,0.3037,0.3037,46.2196,0.703893456,45.9159
2024-07-09_05,3,5,57000,-76000,1.0078,0.3225,0.3225,51.6346,0.6853,51.3121
2024-07-09_05,3,5,-76000,-57000,1.0053,0.3281,0.3281,51.6786,0.6772,51.3505
2024-07-09_05,3,5,-57000,-57000,1.005467296,0.289849191,N/A,44.8218,0.715618105,44.53195081
2024-07-09_05,3,5,-38000,-57000,1.005895863,0.1715,0.1715,43.0942,0.834395863,42.9227
2024-07-09_05,3,5,-19000,-57000,1.00657635,0.397,0.397,42.6905,0.60957635,42.2935
2024-07-09_05,3,5,0,-57000,1.007078327,0.3886,0.3886,42.6118,0.618478327,42.2232
2024-07-09_05,3,5,19000,-57000,1.00737868,0.3984,0.3984,42.6138,0.60897868,42.2154
2024-07-09_05,3,5,38000,-57000,1.007572354,0.1725,0.1725,42.9136,0.835072354,42.7411
2024-07-09_05,3,5,57000,-57000,1.007641015,0.287259656,N/A,44.5052,0.720381359,44.21794034
2024-07-09_05,3,5,76000,-57000,1.0078,0.3187,0.3187,51.2007,0.6891,50.882
2024-07-09_05,3,5,-76000,-38000,1.005251729,0.281229613,N/A,45.7471,0.724022117,45.46587039
2024-07-09_05,3,5,-57000,-38000,1.005515369,0.17,0.17,42.6928,0.835515369,42.5228
2024-07-09_05,3,5,-38000,-38000,1.005985015,0.3741,0.3741,42.2328,0.631885015,41.8587
2024-07-09_05,3,5,-19000,-38000,1.006530108,0.3473,0.3473,42.351,0.659230108,42.0037
2024-07-09_05,3,5,0,-38000,1.006970463,0.3375,0.3375,42.42,0.669470463,42.0825
2024-07-09_05,3,5,19000,-38000,1.00740409,0.3491,0.3491,42.2798,0.65830409,41.9307
2024-07-09_05,3,5,38000,-38000,1.0078,0.3762,0.3762,42.0821,0.6316,41.7059
2024-07-09_05,3,5,57000,-38000,1.007536301,0.1701,0.1701,42.446,0.837436301,42.2759
2024-07-09_05,3,5,76000,-38000,1.007480459,0.280835679,N/A,45.3112,0.72664478,45.03036432
2024-07-09_05,3,5,-95000,-19000,1.003925735,0.3084,0.3084,50.674,0.695525735,50.3656
2024-07-09_05,3,5,-76000,-19000,1.004602972,0.18,0.18,43.6041,0.824602972,43.4241
2024-07-09_05,3,5,-57000,-19000,1.005375245,0.3849,0.3849,41.9485,0.620475245,41.5636
2024-07-09_05,3,5,-38000,-19000,1.00602703,0.3401,0.3401,42.0173,0.66592703,41.6772
2024-07-09_05,3,5,-19000,-19000,1.006665963,0.3106,0.3106,42.3626,0.696065963,42.052
2024-07-09_05,3,5,0,-19000,1.007062946,0.2997,0.2997,42.4975,0.707362946,42.1978
2024-07-09_05,3,5,19000,-19000,1.00719915,0.3127,0.3127,42.2974,0.69449915,41.9847
2024-07-09_05,3,5,38000,-19000,1.007392645,0.3436,0.3436,41.8796,0.663792645,41.536
2024-07-09_05,3,5,57000,-19000,1.007261348,0.3895,0.3895,41.723,0.617761348,41.3335
2024-07-09_05,3,5,76000,-19000,1.007007592,0.1818,0.1818,43.2531,0.825207592,43.0713
2024-07-09_05,3,5,95000,-19000,1.006752676,0.3103,0.3103,51.2159,0.696452676,50.9056
2024-07-09_05,3,5,-95000,0,1.0029,0.3173,0.3173,50.8192,0.6856,50.5019
2024-07-09_05,3,5,-76000,0,1.00399058,0.1734,0.1734,42.8843,0.83059058,42.7109
2024-07-09_05,3,5,-57000,0,1.005192587,0.3686,0.3686,41.5672,0.636592587,41.1986
2024-07-09_05,3,5,-38000,0,1.005985326,0.3237,0.3237,41.7741,0.682285326,41.4504
2024-07-09_05,3,5,-19000,0,1.006809931,0.2932,0.2932,42.2073,0.713609931,41.9141
2024-07-09_05,3,5,0,0,1.0074,0.2794,0.2794,42.3869,0.728,42.1075
2024-07-09_05,3,5,19000,0,1.007081095,0.2962,0.2962,42.1453,0.710881095,41.8491
2024-07-09_05,3,5,38000,0,1.007011052,0.3285,0.3285,41.6436,0.678511052,41.3151
2024-07-09_05,3,5,57000,0,1.006969227,0.3745,0.3745,41.3459,0.632469227,40.9714
2024-07-09_05,3,5,76000,0,1.006714299,0.1757,0.1757,42.5294,0.831014299,42.3537
2024-07-09_05,3,5,95000,0,1.0064,0.3131,0.3131,50.2233,0.6933,49.9102
2024-07-09_05,3,5,-95000,19000,1.003877394,0.3065,0.3065,49.9784,0.697377394,49.6719
2024-07-09_05,3,5,-76000,19000,1.004505061,0.1734,0.1734,43.0011,0.831105061,42.8277
2024-07-09_05,3,5,-57000,19000,1.005204049,0.3688,0.3688,41.321,0.636404049,40.9522
2024-07-09_05,3,5,-38000,19000,1.005775158,0.3246,0.3246,41.401,0.681175158,41.0764
2024-07-09_05,3,5,-19000,19000,1.006381043,0.2957,0.2957,41.7402,0.710681043,41.4445
2024-07-09_05,3,5,0,19000,1.006807217,0.2866,0.2866,41.9013,0.720207217,41.6147
2024-07-09_05,3,5,19000,19000,1.006751264,0.2987,0.2987,41.666,0.708051264,41.3673
2024-07-09_05,3,5,38000,19000,1.006792848,0.3293,0.3293,41.2451,0.677492848,40.9158
2024-07-09_05,3,5,57000,19000,1.006902992,0.3755,0.3755,41.1038,0.631402992,40.7283
2024-07-09_05,3,5,76000,19000,1.006856989,0.18,0.18,42.6406,0.826856989,42.4606
2024-07-09_05,3,5,95000,19000,1.006688829,0.3084,0.3084,50.6097,0.698288829,50.3013
2024-07-09_05,3,5,-76000,38000,1.0050333,0.1823,0.1823,44.5433,0.8227333,44.361
2024-07-09_05,3,5,-57000,38000,1.005211846,0.3859,0.3859,41.4297,0.619311846,41.0438
2024-07-09_05,3,5,-38000,38000,1.005480141,0.3433,0.3433,40.96,0.662180141,40.6167
2024-07-09_05,3,5,-19000,38000,1.005741156,0.3164,0.3164,41.0638,0.689341156,40.7474
2024-07-09_05,3,5,0,38000,1.005956377,0.307,0.307,41.1699,0.698956377,40.8629
2024-07-09_05,3,5,19000,38000,1.006243416,0.3191,0.3191,41.0017,0.687143416,40.6826
2024-07-09_05,3,5,38000,38000,1.006670285,0.3481,0.3481,40.8074,0.658570285,40.4593
2024-07-09_05,3,5,57000,38000,1.007096238,0.3922,0.3922,41.1809,0.614896238,40.7887
2024-07-09_05,3,5,76000,38000,1.007331146,0.1851,0.1851,44.0923,0.822231146,43.9072
2024-07-09_05,3,5,-76000,57000,1.0051,0.3131,0.3131,49.9019,0.692,49.5888
2024-07-09_05,3,5,-57000,57000,1.00515348,0.1711,0.1711,42.8819,0.83405348,42.7108
2024-07-09_05,3,5,-38000,57000,1.005235754,0.3761,0.3761,41.0884,0.629135754,40.7123
2024-07-09_05,3,5,-19000,57000,1.005171114,0.3508,0.3508,40.6828,0.654371114,40.332
2024-07-09_05,3,5,0,57000,1.005054574,0.3423,0.3423,40.6196,0.662754574,40.2773
2024-07-09_05,3,5,19000,57000,1.005658985,0.3529,0.3529,40.6082,0.652758985,40.2553
2024-07-09_05,3,5,38000,57000,1.006691449,0.3795,0.3795,40.9151,0.627191449,40.5356
2024-07-09_05,3,5,57000,57000,1.00739991,0.1725,0.1725,42.5303,0.83489991,42.3578
2024-07-09_05,3,5,76000,57000,1.0078,0.3079,0.3079,49.3187,0.6999,49.0108
2024-07-09_05,3,5,-57000,76000,1.0051,0.3056,0.3056,49.419,0.6995,49.1134
2024-07-09_05,3,5,-38000,76000,1.005113251,0.1729,0.1729,43.7752,0.832213251,43.6023
2024-07-09_05,3,5,-19000,76000,1.004792737,0.4006,0.4006,41.9515,0.604192737,41.5509
2024-07-09_05,3,5,0,76000,1.0043,0.3908,0.3908,41.4919,0.6135,41.1011
2024-07-09_05,3,5,19000,76000,1.005137475,0.4016,0.4016,41.8508,0.603537475,41.4492
2024-07-09_05,3,5,38000,76000,1.006778665,0.1734,0.1734,43.5087,0.833378665,43.3353
2024-07-09_05,3,5,57000,76000,1.0078,0.279081776,N/A,48.8585,0.728718224,48.57941822
2024-07-09_05,3,5,-19000,95000,1.004728662,0.323688679,N/A,48.4723,0.681039983,48.14861132
2024-07-09_05,3,5,0,95000,1.0043,0.33333767,N/A,48.6548,0.67096233,48.32146233
2024-07-09_05,3,5,19000,95000,1.004996144,0.324641674,N/A,48.6574,0.68035447,48.33275833
2024-07-09_06,3,6,-19000,-95000,1.006216622,0.3121,0.3121,51.8705,0.694116622,51.5584
2024-07-09_06,3,6,0,-95000,1.007,0.3416,0.3416,51.7722,0.6654,51.4306
2024-07-09_06,3,6,19000,-95000,1.006456935,0.3131,0.3131,51.9735,0.693356935,51.6604
2024-07-09_06,3,6,-57000,-76000,1.0042,0.3469,0.3469,51.6205,0.6573,51.2736
2024-07-09_06,3,6,-38000,-76000,1.004701415,0.3056,0.3056,46.1372,0.699101415,45.8316
2024-07-09_06,3,6,-19000,-76000,1.00572809,0.324416106,N/A,44.4067,0.681311983,44.08228389
2024-07-09_06,3,6,0,-76000,1.006326141,0.333313406,N/A,43.984,0.673012735,43.65068659
2024-07-09_06,3,6,19000,-76000,1.006164384,0.324370031,N/A,44.3292,0.681794353,44.00482997
2024-07-09_06,3,6,38000,-76000,1.00604899,0.3056,0.3056,45.9507,0.70044899,45.6451
2024-07-09_06,3,6,57000,-76000,1.0061,0.3281,0.3281,51.3742,0.678,51.0461
2024-07-09_06,3,6,-76000,-57000,1.0042,0.345,0.345,51.3309,0.6592,50.9859
2024-07-09_06,3,6,-57000,-57000,1.004348272,0.296290883,N/A,44.5143,0.708057389,44.21800912
2024-07-09_06,3,6,-38000,-57000,1.004746742,0.1729,0.1729,42.8018,0.831846742,42.6289
2024-07-09_06,3,6,-19000,-57000,1.005371695,0.4027,0.4027,42.4138,0.602671695,42.0111
2024-07-09_06,3,6,0,-57000,1.005791437,0.3938,0.3938,42.3418,0.611991437,41.948
2024-07-09_06,3,6,19000,-57000,1.005949502,0.404,0.404,42.357,0.601949502,41.953
2024-07-09_06,3,6,38000,-57000,1.006014538,0.1739,0.1739,42.6606,0.832114538,42.4867
2024-07-09_06,3,6,57000,-57000,1.006036543,0.29267628,N/A,44.254,0.713360263,43.96132372
2024-07-09_06,3,6,76000,-57000,1.0061,0.3206,0.3206,50.9669,0.6855,50.6463
2024-07-09_06,3,6,-76000,-38000,1.004112503,0.287212185,N/A,45.4148,0.716900318,45.12758781
2024-07-09_06,3,6,-57000,-38000,1.004374193,0.1717,0.1717,42.3913,0.832674193,42.2196
2024-07-09_06,3,6,-38000,-38000,1.004829931,0.3795,0.3795,41.9593,0.625329931,41.5798
2024-07-09_06,3,6,-19000,-38000,1.005342155,0.3528,0.3528,42.0796,0.652542155,41.7268
2024-07-09_06,3,6,0,-38000,1.005704196,0.3435,0.3435,42.16,0.662204196,41.8165
2024-07-09_06,3,6,19000,-38000,1.005935743,0.3545,0.3545,42.0312,0.651435743,41.6767
2024-07-09_06,3,6,38000,-38000,1.0061,0.3818,0.3818,41.8467,0.6243,41.4649
2024-07-09_06,3,6,57000,-38000,1.005993513,0.1718,0.1718,42.2074,0.834193513,42.0356
2024-07-09_06,3,6,76000,-38000,1.005964837,0.285746736,N/A,45.0837,0.720218101,44.79795326
2024-07-09_06,3,6,-95000,-19000,1.002631817,0.3098,0.3098,50.5101,0.692831817,50.2003
2024-07-09_06,3,6,-76000,-19000,1.003375719,0.1818,0.1818,43.29,0.821575719,43.1082
2024-07-09_06,3,6,-57000,-19000,1.004208899,0.3904,0.3904,41.6522,0.613808899,41.2618
2024-07-09_06,3,6,-38000,-19000,1.004884882,0.3459,0.3459,41.7408,0.658984882,41.3949
2024-07-09_06,3,6,-19000,-19000,1.00552566,0.3169,0.3169,42.0949,0.68862566,41.778
2024-07-09_06,3,6,0,-19000,1.005902912,0.3063,0.3063,42.238,0.699602912,41.9317
2024-07-09_06,3,6,19000,-19000,1.005909217,0.3193,0.3193,42.044,0.686609217,41.7247
2024-07-09_06,3,6,38000,-19000,1.005951445,0.3497,0.3497,41.6378,0.656251445,41.2881
2024-07-09_06,3,6,57000,-19000,1.005894127,0.3954,0.3954,41.4901,0.610494127,41.0947
2024-07-09_06,3,6,76000,-19000,1.005747995,0.1842,0.1842,43.0382,0.821547995,42.854
2024-07-09_06,3,6,95000,-19000,1.005577182,0.3112,0.3112,50.9113,0.694377182,50.6001
2024-07-09_06,3,6,-95000,0,1.0015,0.3206,0.3206,50.4377,0.6809,50.1171
2024-07-09_06,3,6,-76000,0,1.002701603,0.1762,0.1762,42.5698,0.826501603,42.3936
2024-07-09_06,3,6,-57000,0,1.004021375,0.3741,0.3741,41.2803,0.629921375,40.9062
2024-07-09_06,3,6,-38000,0,1.00487182,0.3301,0.3301,41.5026,0.67477182,41.1725
2024-07-09_06,3,6,-19000,0,1.005713701,0.2998,0.2998,41.9458,0.705913701,41.646
2024-07-09_06,3,6,0,0,1.0063,0.287,0.287,42.1325,0.7193,41.8455
2024-07-09_06,3,6,19000,0,1.005961295,0.3029,0.3029,41.8924,0.703061295,41.5895
2024-07-09_06,3,6,38000,0,1.005856728,0.3358,0.3358,41.4055,0.670056728,41.0697
2024-07-09_06,3,6,57000,0,1.005840681,0.3807,0.3807,41.123,0.625140681,40.7423
2024-07-09_06,3,6,76000,0,1.005619384,0.1781,0.1781,42.3223,0.827519384,42.1442
2024-07-09_06,3,6,95000,0,1.0053,0.314,0.314,50.0034,0.6913,49.6894
2024-07-09_06,3,6,-95000,19000,1.002574992,0.3079,0.3079,49.8483,0.694674992,49.5404
2024-07-09_06,3,6,-76000,19000,1.003266619,0.1753,0.1753,42.6927,0.827966619,42.5174
2024-07-09_06,3,6,-57000,19000,1.004053558,0.3742,0.3742,41.0376,0.629853558,40.6634
2024-07-09_06,3,6,-38000,19000,1.004702873,0.3313,0.3313,41.1287,0.673402873,40.7974
2024-07-09_06,3,6,-19000,19000,1.005349222,0.3028,0.3028,41.4815,0.702549222,41.1787
2024-07-09_06,3,6,0,19000,1.005775898,0.2939,0.2939,41.647,0.711875898,41.3531
2024-07-09_06,3,6,19000,19000,1.005761723,0.3055,0.3055,41.421,0.700261723,41.1155
2024-07-09_06,3,6,38000,19000,1.005859403,0.3363,0.3363,41.0082,0.669559403,40.6719
2024-07-09_06,3,6,57000,19000,1.006021597,0.3816,0.3816,40.8692,0.624421597,40.4876
2024-07-09_06,3,6,76000,19000,1.005960059,0.179,0.179,42.4194,0.826960059,42.2404
2024-07-09_06,3,6,95000,19000,1.005710269,0.315,0.315,50.2908,0.690710269,49.9758
2024-07-09_06,3,6,-76000,38000,1.003802327,0.1851,0.1851,44.2173,0.818702327,44.0322
2024-07-09_06,3,6,-57000,38000,1.004054149,0.3917,0.3917,41.1532,0.612354149,40.7615
2024-07-09_06,3,6,-38000,38000,1.004451606,0.3493,0.3493,40.6929,0.655151606,40.3436
2024-07-09_06,3,6,-19000,38000,1.004842745,0.3234,0.3234,40.815,0.681442745,40.4916
2024-07-09_06,3,6,0,38000,1.005137544,0.3144,0.3144,40.9065,0.690737544,40.5921
2024-07-09_06,3,6,19000,38000,1.005470834,0.3264,0.3264,40.7628,0.679070834,40.4364
2024-07-09_06,3,6,38000,38000,1.005973425,0.3544,0.3544,40.5721,0.651573425,40.2177
2024-07-09_06,3,6,57000,38000,1.006522042,0.3985,0.3985,40.9491,0.608022042,40.5506
2024-07-09_06,3,6,76000,38000,1.006845506,0.303427719,N/A,43.8863,0.703417787,43.58287228
2024-07-09_06,3,6,-76000,57000,1.0038,0.3145,0.3145,49.5412,0.6893,49.2267
2024-07-09_06,3,6,-57000,57000,1.003945879,0.1725,0.1725,42.5844,0.831445879,42.4119
2024-07-09_06,3,6,-38000,57000,1.004221605,0.3817,0.3817,40.8183,0.622521605,40.4366
2024-07-09_06,3,6,-19000,57000,1.00445711,0.3569,0.3569,40.4247,0.64755711,40.0678
2024-07-09_06,3,6,0,57000,1.004522453,0.3486,0.3486,40.3638,0.655922453,40.0152
2024-07-09_06,3,6,19000,57000,1.005105354,0.359,0.359,40.3665,0.646105354,40.0075
2024-07-09_06,3,6,38000,57000,1.006200806,0.3856,0.3856,40.677,0.620600806,40.2914
2024-07-09_06,3,6,57000,57000,1.007051831,0.1743,0.1743,42.3062,0.832751831,42.1319
2024-07-09_06,3,6,76000,57000,1.0076,0.3084,0.3084,49.1397,0.6992,48.8313
2024-07-09_06,3,6,-57000,76000,1.0038,0.3075,0.3075,49.1198,0.6963,48.8123
2024-07-09_06,3,6,-38000,76000,1.004087471,0.1753,0.1753,43.49,0.828787471,43.3147
2024-07-09_06,3,6,-19000,76000,1.004241517,0.4066,0.4066,41.6904,0.597641517,41.2838
2024-07-09_06,3,6,0,76000,1.004,0.3967,0.3967,41.246,0.6073,40.8493
2024-07-09_06,3,6,19000,76000,1.004710693,0.4077,0.4077,41.6207,0.597010693,41.213
2024-07-09_06,3,6,38000,76000,1.00639958,0.1757,0.1757,43.2935,0.83069958,43.1178
2024-07-09_06,3,6,57000,76000,1.0076,0.286274674,N/A,48.6503,0.721325326,48.36402533
2024-07-09_06,3,6,-19000,95000,1.004220181,0.329785377,N/A,48.1536,0.674434804,47.82381462
2024-07-09_06,3,6,0,95000,1.004,0.340041947,N/A,48.4788,0.663958053,48.13875805
2024-07-09_06,3,6,19000,95000,1.004585739,0.331566535,N/A,48.2985,0.673019204,47.96693347
2024-07-09_07,3,7,-19000,-95000,1.006011435,0.3131,0.3131,51.7225,0.692911435,51.4094
2024-07-09_07,3,7,0,-95000,1.0067,0.3415,0.3415,51.6448,0.6652,51.3033
2024-07-09_07,3,7,19000,-95000,1.006318153,0.314,0.314,51.8093,0.692318153,51.4953
2024-07-09_07,3,7,-57000,-76000,1.0039,0.3475,0.3475,51.4657,0.6564,51.1182
2024-07-09_07,3,7,-38000,-76000,1.004493395,0.3065,0.3065,46.004,0.697993395,45.6975
2024-07-09_07,3,7,-19000,-76000,1.005584232,0.327011549,N/A,44.2994,0.678572683,43.97238845
2024-07-09_07,3,7,0,-76000,1.006176486,0.336129644,N/A,43.872,0.670046842,43.53587036
2024-07-09_07,3,7,19000,-76000,1.006141863,0.327225995,N/A,44.2318,0.678915868,43.90457401
2024-07-09_07,3,7,38000,-76000,1.006177542,0.3056,0.3056,45.861,0.700577542,45.5554
2024-07-09_07,3,7,57000,-76000,1.0063,0.33,0.33,51.2688,0.6763,50.9388
2024-07-09_07,3,7,-76000,-57000,1.0039,0.3456,0.3456,51.1529,0.6583,50.8073
2024-07-09_07,3,7,-57000,-57000,1.004120153,0.298975514,N/A,44.376,0.705144639,44.07702449
2024-07-09_07,3,7,-38000,-57000,1.004606406,0.1743,0.1743,42.6941,0.830306406,42.5198
2024-07-09_07,3,7,-19000,-57000,1.005325402,0.4062,0.4062,42.3166,0.599125402,41.9104
2024-07-09_07,3,7,0,-57000,1.005809392,0.3976,0.3976,42.2601,0.608209392,41.8625
2024-07-09_07,3,7,19000,-57000,1.006047361,0.4075,0.4075,42.2733,0.598547361,41.8658
2024-07-09_07,3,7,38000,-57000,1.006170956,0.1748,0.1748,42.5807,0.831370956,42.4059
2024-07-09_07,3,7,57000,-57000,1.006212636,0.297611616,N/A,44.185,0.70860102,43.88738838
2024-07-09_07,3,7,76000,-57000,1.0063,0.3215,0.3215,50.8739,0.6848,50.5524
2024-07-09_07,3,7,-76000,-38000,1.003949315,0.3037,0.3037,45.2571,0.700249315,44.9534
2024-07-09_07,3,7,-57000,-38000,1.004259115,0.172,0.172,42.2682,0.832259115,42.0962
2024-07-09_07,3,7,-38000,-38000,1.004805036,0.383,0.383,41.858,0.621805036,41.475
2024-07-09_07,3,7,-19000,-38000,1.00541238,0.3564,0.3564,41.9866,0.64901238,41.6302
2024-07-09_07,3,7,0,-38000,1.005837454,0.3469,0.3469,42.0744,0.658937454,41.7275
2024-07-09_07,3,7,19000,-38000,1.006101084,0.3583,0.3583,41.9532,0.647801084,41.5949
2024-07-09_07,3,7,38000,-38000,1.0063,0.3857,0.3857,41.7767,0.6206,41.391
2024-07-09_07,3,7,57000,-38000,1.006167004,0.1725,0.1725,42.1351,0.833667004,41.9626
2024-07-09_07,3,7,76000,-38000,1.006140371,0.3037,0.3037,45.0202,0.702440371,44.7165
2024-07-09_07,3,7,-95000,-19000,1.002738774,0.3093,0.3093,50.3846,0.693438774,50.0753
2024-07-09_07,3,7,-76000,-19000,1.003423522,0.1828,0.1828,43.146,0.820623522,42.9632
2024-07-09_07,3,7,-57000,-19000,1.004240438,0.3936,0.3936,41.5276,0.610640438,41.134
2024-07-09_07,3,7,-38000,-19000,1.004979773,0.3493,0.3493,41.6381,0.655679773,41.2888
2024-07-09_07,3,7,-19000,-19000,1.005742591,0.3204,0.3204,42.0023,0.685342591,41.6819
2024-07-09_07,3,7,0,-19000,1.006208349,0.3095,0.3095,42.1588,0.696708349,41.8493
2024-07-09_07,3,7,19000,-19000,1.00613609,0.3233,0.3233,41.9702,0.68283609,41.6469
2024-07-09_07,3,7,38000,-19000,1.006129553,0.3532,0.3532,41.5596,0.652929553,41.2064
2024-07-09_07,3,7,57000,-19000,1.006053443,0.3991,0.3991,41.4188,0.606953443,41.0197
2024-07-09_07,3,7,76000,-19000,1.005924358,0.306977047,N/A,42.9539,0.698947312,42.64692295
2024-07-09_07,3,7,95000,-19000,1.005791602,0.3112,0.3112,50.7432,0.694591602,50.432
2024-07-09_07,3,7,-95000,0,1.0017,0.3206,0.3206,50.2558,0.6811,49.9352
2024-07-09_07,3,7,-76000,0,1.00285056,0.1762,0.1762,42.4204,0.82665056,42.2442
2024-07-09_07,3,7,-57000,0,1.004143906,0.3771,0.3771,41.1626,0.627043906,40.7855
2024-07-09_07,3,7,-38000,0,1.005042178,0.3338,0.3338,41.3995,0.671242178,41.0657
2024-07-09_07,3,7,-19000,0,1.006035301,0.3032,0.3032,41.8496,0.702835301,41.5464
2024-07-09_07,3,7,0,0,1.0068,0.2903,0.2903,42.0508,0.7165,41.7605
2024-07-09_07,3,7,19000,0,1.006268699,0.3064,0.3064,41.8077,0.699868699,41.5013
2024-07-09_07,3,7,38000,0,1.006016557,0.3392,0.3392,41.3205,0.666816557,40.9813
2024-07-09_07,3,7,57000,0,1.00596177,0.3843,0.3843,41.0445,0.62166177,40.6602
2024-07-09_07,3,7,76000,0,1.005805061,0.18,0.18,42.2331,0.825805061,42.0531
2024-07-09_07,3,7,95000,0,1.0056,0.3159,0.3159,49.8708,0.6897,49.5549
2024-07-09_07,3,7,-95000,19000,1.002754095,0.3075,0.3075,49.7246,0.695254095,49.4171
2024-07-09_07,3,7,-76000,19000,1.003442645,0.1767,0.1767,42.5374,0.826742645,42.3607
2024-07-09_07,3,7,-57000,19000,1.004225382,0.3773,0.3773,40.9114,0.626925382,40.5341
2024-07-09_07,3,7,-38000,19000,1.004891645,0.3346,0.3346,41.0314,0.670291645,40.6968
2024-07-09_07,3,7,-19000,19000,1.005604525,0.3062,0.3062,41.3832,0.699404525,41.077
2024-07-09_07,3,7,0,19000,1.006092208,0.2968,0.2968,41.5533,0.709292208,41.2565
2024-07-09_07,3,7,19000,19000,1.00597622,0.3093,0.3093,41.3289,0.69667622,41.0196
2024-07-09_07,3,7,38000,19000,1.005944092,0.3403,0.3403,40.9205,0.665644092,40.5802
2024-07-09_07,3,7,57000,19000,1.006033924,0.3852,0.3852,40.7843,0.620833924,40.3991
2024-07-09_07,3,7,76000,19000,1.0060023,0.18,0.18,42.3222,0.8260023,42.1422
2024-07-09_07,3,7,95000,19000,1.005848227,0.3098,0.3098,50.1298,0.696048227,49.82
2024-07-09_07,3,7,-76000,38000,1.004043828,0.303967153,N/A,44.0472,0.700076674,43.74323285
2024-07-09_07,3,7,-57000,38000,1.004274711,0.3945,0.3945,41.0124,0.609774711,40.6179
2024-07-09_07,3,7,-38000,38000,1.004647854,0.3525,0.3525,40.5775,0.652147854,40.225
2024-07-09_07,3,7,-19000,38000,1.005029187,0.327,0.327,40.7124,0.678029187,40.3854
2024-07-09_07,3,7,0,38000,1.005304805,0.3178,0.3178,40.8177,0.687504805,40.4999
2024-07-09_07,3,7,19000,38000,1.005564069,0.33,0.33,40.6672,0.675564069,40.3372
2024-07-09_07,3,7,38000,38000,1.00593332,0.3581,0.3581,40.4763,0.64783332,40.1182
2024-07-09_07,3,7,57000,38000,1.006335956,0.4023,0.4023,40.8496,0.604035956,40.4473
2024-07-09_07,3,7,76000,38000,1.006574188,0.30735372,N/A,43.7819,0.699220468,43.47454628
2024-07-09_07,3,7,-76000,57000,1.0041,0.3159,0.3159,49.3523,0.6882,49.0364
2024-07-09_07,3,7,-57000,57000,1.004208203,0.1739,0.1739,42.4193,0.830308203,42.2454
2024-07-09_07,3,7,-38000,57000,1.004438419,0.385,0.385,40.6778,0.619438419,40.2928
2024-07-09_07,3,7,-19000,57000,1.004632589,0.3602,0.3602,40.3013,0.644432589,39.9411
2024-07-09_07,3,7,0,57000,1.004675733,0.352,0.352,40.2478,0.652675733,39.8958
2024-07-09_07,3,7,19000,57000,1.005164185,0.3626,0.3626,40.2588,0.642564185,39.8962
2024-07-09_07,3,7,38000,57000,1.006040599,0.3895,0.3895,40.5743,0.616540599,40.1848
2024-07-09_07,3,7,57000,57000,1.006694613,0.1753,0.1753,42.1964,0.831394613,42.0211
2024-07-09_07,3,7,76000,57000,1.0071,0.3112,0.3112,49.0076,0.6959,48.6964
2024-07-09_07,3,7,-57000,76000,1.0041,0.3075,0.3075,48.8888,0.6966,48.5813
2024-07-09_07,3,7,-38000,76000,1.004322334,0.1762,0.1762,43.3231,0.828122334,43.1469
2024-07-09_07,3,7,-19000,76000,1.004423784,0.4098,0.4098,41.5464,0.594623784,41.1366
2024-07-09_07,3,7,0,76000,1.0042,0.4,0.4,41.113,0.6042,40.713
2024-07-09_07,3,7,19000,76000,1.004802586,0.4115,0.4115,41.4898,0.593302586,41.0783
2024-07-09_07,3,7,38000,76000,1.006166234,0.1776,0.1776,43.1654,0.828566234,42.9878
2024-07-09_07,3,7,57000,76000,1.0071,0.3046,0.3046,48.562,0.7025,48.2574
2024-07-09_07,3,7,-19000,95000,1.004399363,0.333870038,N/A,48.0092,0.670529325,47.67532996
2024-07-09_07,3,7,0,95000,1.0042,0.343687024,N/A,48.3122,0.660512976,47.96851298
2024-07-09_07,3,7,19000,95000,1.004693821,0.3346358,N/A,48.1389,0.670058021,47.8042642
2024-07-09_08,3,8,-19000,-95000,1.005995773,0.3131,0.3131,51.6093,0.692895773,51.2962
2024-07-09_08,3,8,0,-95000,1.0068,0.3459,0.3459,51.5594,0.6609,51.2135
2024-07-09_08,3,8,19000,-95000,1.006288979,0.3135,0.3135,51.6744,0.692788979,51.3609
2024-07-09_08,3,8,-57000,-76000,1.0038,0.3484,0.3484,51.3447,0.6554,50.9963
2024-07-09_08,3,8,-38000,-76000,1.004369573,0.3065,0.3065,45.906,0.697869573,45.5995
2024-07-09_08,3,8,-19000,-76000,1.005498064,0.327912302,N/A,44.2039,0.677585761,43.8759877
2024-07-09_08,3,8,0,-76000,1.006142047,0.337456206,N/A,43.8013,0.668685841,43.46384379
2024-07-09_08,3,8,19000,-76000,1.006032059,0.328442123,N/A,44.1767,0.677589936,43.84825788
2024-07-09_08,3,8,38000,-76000,1.005993261,0.3065,0.3065,45.8156,0.699493261,45.5091
2024-07-09_08,3,8,57000,-76000,1.0061,0.3356,0.3356,51.2368,0.6705,50.9012
2024-07-09_08,3,8,-76000,-57000,1.0038,0.3459,0.3459,51.0043,0.6579,50.6584
2024-07-09_08,3,8,-57000,-57000,1.003983114,0.299584586,N/A,44.2588,0.704398527,43.95921541
2024-07-09_08,3,8,-38000,-57000,1.00444478,0.1743,0.1743,42.5907,0.83014478,42.4164
2024-07-09_08,3,8,-19000,-57000,1.005161244,0.4071,0.4071,42.2325,0.598061244,41.8254
2024-07-09_08,3,8,0,-57000,1.005649696,0.3986,0.3986,42.1805,0.607049696,41.7819
2024-07-09_08,3,8,19000,-57000,1.005865595,0.409,0.409,42.2247,0.596865595,41.8157
2024-07-09_08,3,8,38000,-57000,1.005971237,0.1753,0.1753,42.5379,0.830671237,42.3626
2024-07-09_08,3,8,57000,-57000,1.006006955,0.299396739,N/A,44.1536,0.706610215,43.85420326
2024-07-09_08,3,8,76000,-57000,1.0061,0.3243,0.3243,50.8415,0.6818,50.5172
2024-07-09_08,3,8,-76000,-38000,1.003761639,0.3032,0.3032,45.1247,0.700561639,44.8215
2024-07-09_08,3,8,-57000,-38000,1.004052006,0.1725,0.1725,42.163,0.831552006,41.9905
2024-07-09_08,3,8,-38000,-38000,1.004582113,0.3837,0.3837,41.7632,0.620882113,41.3795
2024-07-09_08,3,8,-19000,-38000,1.005197834,0.3568,0.3568,41.9137,0.648397834,41.5569
2024-07-09_08,3,8,0,-38000,1.005634074,0.3481,0.3481,42.0112,0.657534074,41.6631
2024-07-09_08,3,8,19000,-38000,1.005896395,0.3596,0.3596,41.9023,0.646296395,41.5427
2024-07-09_08,3,8,38000,-38000,1.0061,0.3873,0.3873,41.7368,0.6188,41.3495
2024-07-09_08,3,8,57000,-38000,1.005950653,0.1739,0.1739,42.1005,0.832050653,41.9266
2024-07-09_08,3,8,76000,-38000,1.005912657,0.3037,0.3037,44.9884,0.702212657,44.6847
2024-07-09_08,3,8,-95000,-19000,1.00241348,0.3112,0.3112,50.2819,0.69121348,49.9707
2024-07-09_08,3,8,-76000,-19000,1.003102078,0.1828,0.1828,43.0177,0.820302078,42.8349
2024-07-09_08,3,8,-57000,-19000,1.003923751,0.3942,0.3942,41.4272,0.609723751,41.033
2024-07-09_08,3,8,-38000,-19000,1.004690042,0.35,0.35,41.5463,0.654690042,41.1963
2024-07-09_08,3,8,-19000,-19000,1.005514589,0.3213,0.3213,41.9323,0.684214589,41.611
2024-07-09_08,3,8,0,-19000,1.006027227,0.3108,0.3108,42.0912,0.695227227,41.7804
2024-07-09_08,3,8,19000,-19000,1.005931182,0.3249,0.3249,41.9244,0.681031182,41.5995
2024-07-09_08,3,8,38000,-19000,1.005909689,0.3549,0.3549,41.5133,0.651009689,41.1584
2024-07-09_08,3,8,57000,-19000,1.005810331,0.401,0.401,41.3869,0.604810331,40.9859
2024-07-09_08,3,8,76000,-19000,1.005636386,0.308318414,N/A,42.9187,0.697317972,42.61038159
2024-07-09_08,3,8,95000,-19000,1.005457904,0.314,0.314,50.6072,0.691457904,50.2932
2024-07-09_08,3,8,-95000,0,1.0014,0.3215,0.3215,50.0841,0.6799,49.7626
2024-07-09_08,3,8,-76000,0,1.002454213,0.1762,0.1762,42.2975,0.826254213,42.1213
2024-07-09_08,3,8,-57000,0,1.003702229,0.3777,0.3777,41.06,0.626002229,40.6823
2024-07-09_08,3,8,-38000,0,1.004671376,0.3345,0.3345,41.3162,0.670171376,40.9817
2024-07-09_08,3,8,-19000,0,1.005812377,0.3044,0.3044,41.7816,0.701412377,41.4772
2024-07-09_08,3,8,0,0,1.0067,0.2915,0.2915,41.9905,0.7152,41.699
2024-07-09_08,3,8,19000,0,1.006078594,0.3082,0.3082,41.7605,0.697878594,41.4523
2024-07-09_08,3,8,38000,0,1.005772158,0.3415,0.3415,41.2845,0.664272158,40.943
2024-07-09_08,3,8,57000,0,1.00568814,0.3865,0.3865,41.0014,0.61918814,40.6149
2024-07-09_08,3,8,76000,0,1.005470682,0.18,0.18,42.1993,0.825470682,42.0193
2024-07-09_08,3,8,95000,0,1.0052,0.3159,0.3159,49.8639,0.6893,49.548
2024-07-09_08,3,8,-95000,19000,1.002250447,0.3079,0.3079,49.6073,0.694350447,49.2994
2024-07-09_08,3,8,-76000,19000,1.002806059,0.1767,0.1767,42.4086,0.826106059,42.2319
2024-07-09_08,3,8,-57000,19000,1.003568334,0.3777,0.3777,40.8129,0.625868334,40.4352
2024-07-09_08,3,8,-38000,19000,1.004373206,0.3356,0.3356,40.9397,0.668773206,40.6041
2024-07-09_08,3,8,-19000,19000,1.005267853,0.3072,0.3072,41.3106,0.698067853,41.0034
2024-07-09_08,3,8,0,19000,1.005865593,0.2987,0.2987,41.4915,0.707165593,41.1928
2024-07-09_08,3,8,19000,19000,1.005730641,0.3112,0.3112,41.2823,0.694530641,40.9711
2024-07-09_08,3,8,38000,19000,1.005676674,0.3424,0.3424,40.88,0.663276674,40.5376
2024-07-09_08,3,8,57000,19000,1.005755949,0.3876,0.3876,40.748,0.618155949,40.3604
2024-07-09_08,3,8,76000,19000,1.005696721,0.1818,0.1818,42.2909,0.823896721,42.1091
2024-07-09_08,3,8,95000,19000,1.005506385,0.3098,0.3098,50.0149,0.695706385,49.7051
2024-07-09_08,3,8,-76000,38000,1.002858223,0.30452426,N/A,43.9083,0.698333963,43.60377574
2024-07-09_08,3,8,-57000,38000,1.003257166,0.3955,0.3955,40.8993,0.607757166,40.5038
2024-07-09_08,3,8,-38000,38000,1.003915933,0.3538,0.3538,40.4911,0.650115933,40.1373
2024-07-09_08,3,8,-19000,38000,1.004547489,0.3284,0.3284,40.6281,0.676147489,40.2997
2024-07-09_08,3,8,0,38000,1.004957203,0.3196,0.3196,40.7443,0.685357203,40.4247
2024-07-09_08,3,8,19000,38000,1.005263758,0.3324,0.3324,40.6009,0.672863758,40.2685
2024-07-09_08,3,8,38000,38000,1.005656004,0.3604,0.3604,40.4318,0.645256004,40.0714
2024-07-09_08,3,8,57000,38000,1.006079734,0.4046,0.4046,40.8156,0.601479734,40.411
2024-07-09_08,3,8,76000,38000,1.006329848,0.308527133,N/A,43.7466,0.697802715,43.43807287
2024-07-09_08,3,8,-76000,57000,1.0025,0.315,0.315,49.1871,0.6875,48.8721
2024-07-09_08,3,8,-57000,57000,1.002878588,0.1739,0.1739,42.2929,0.828978588,42.119
2024-07-09_08,3,8,-38000,57000,1.003495152,0.3863,0.3863,40.5854,0.617195152,40.1991
2024-07-09_08,3,8,-19000,57000,1.004126596,0.3616,0.3616,40.219,0.642526596,39.8574
2024-07-09_08,3,8,0,57000,1.00435963,0.3538,0.3538,40.1783,0.65055963,39.8245
2024-07-09_08,3,8,19000,57000,1.004870694,0.3648,0.3648,40.2001,0.640070694,39.8353
2024-07-09_08,3,8,38000,57000,1.005776621,0.3919,0.3919,40.5177,0.613876621,40.1258
2024-07-09_08,3,8,57000,57000,1.006466082,0.1762,0.1762,42.1571,0.830266082,41.9809
2024-07-09_08,3,8,76000,57000,1.0069,0.3098,0.3098,48.9291,0.6971,48.6193
2024-07-09_08,3,8,-57000,76000,1.0025,0.3084,0.3084,48.7396,0.6941,48.4312
2024-07-09_08,3,8,-38000,76000,1.00324561,0.1767,0.1767,43.1992,0.82654561,43.0225
2024-07-09_08,3,8,-19000,76000,1.003998834,0.4114,0.4114,41.4531,0.592598834,41.0417
2024-07-09_08,3,8,0,76000,1.004,0.4017,0.4017,41.0336,0.6023,40.6319
2024-07-09_08,3,8,19000,76000,1.00453891,0.4135,0.4135,41.4117,0.59103891,40.9982
2024-07-09_08,3,8,38000,76000,1.005918013,0.1781,0.1781,43.1008,0.827818013,42.9227
2024-07-09_08,3,8,57000,76000,1.0069,0.3046,0.3046,48.392,0.7023,48.0874
2024-07-09_08,3,8,-19000,95000,1.004009581,0.335144375,N/A,47.9062,0.668865206,47.57105562
2024-07-09_08,3,8,0,95000,1.004,0.345098637,N/A,48.1995,0.658901363,47.85440136
2024-07-09_08,3,8,19000,95000,1.004430568,0.336047547,N/A,48.0696,0.66838302,47.73355245
2024-07-09_09,3,9,-19000,-95000,1.005748414,0.3131,0.3131,51.5031,0.692648414,51.19
2024-07-09_09,3,9,0,-95000,1.0065,0.3443,0.3443,51.3521,0.6622,51.0078
2024-07-09_09,3,9,19000,-95000,1.006058401,0.3121,0.3121,51.4183,0.693958401,51.1062
2024-07-09_09,3,9,-57000,-76000,1.0035,0.348,0.348,51.1794,0.6555,50.8314
2024-07-09_09,3,9,-38000,-76000,1.004121211,0.3056,0.3056,45.8483,0.698521211,45.5427
2024-07-09_09,3,9,-19000,-76000,1.005281216,0.327979676,N/A,44.1582,0.67730154,43.83022032
2024-07-09_09,3,9,0,-76000,1.005913868,0.337359127,N/A,43.7527,0.668554741,43.41534087
2024-07-09_09,3,9,19000,-76000,1.005842775,0.327985515,N/A,44.1125,0.67785726,43.78451448
2024-07-09_09,3,9,38000,-76000,1.005819669,0.3056,0.3056,45.7524,0.700219669,45.4468
2024-07-09_09,3,9,57000,-76000,1.0059,0.3234,0.3234,51.1808,0.6825,50.8574
2024-07-09_09,3,9,-76000,-57000,1.0035,0.3469,0.3469,50.8335,0.6566,50.4866
2024-07-09_09,3,9,-57000,-57000,1.003720057,0.299933756,N/A,44.2069,0.703786301,43.90696624
2024-07-09_09,3,9,-38000,-57000,1.004229989,0.1743,0.1743,42.5288,0.829929989,42.3545
2024-07-09_09,3,9,-19000,-57000,1.004990283,0.4077,0.4077,42.181,0.597290283,41.7733
2024-07-09_09,3,9,0,-57000,1.005494337,0.3991,0.3991,42.1365,0.606394337,41.7374
2024-07-09_09,3,9,19000,-57000,1.005712943,0.4093,0.4093,42.1694,0.596412943,41.7601
2024-07-09_09,3,9,38000,-57000,1.005807806,0.1743,0.1743,42.479,0.831507806,42.3047
2024-07-09_09,3,9,57000,-57000,1.005837227,0.297644022,N/A,44.0912,0.708193205,43.79355598
2024-07-09_09,3,9,76000,-57000,1.0059,0.3206,0.3206,50.6326,0.6853,50.312
2024-07-09_09,3,9,-76000,-38000,1.003502253,0.3037,0.3037,45.0292,0.699802253,44.7255
2024-07-09_09,3,9,-57000,-38000,1.003835867,0.1725,0.1725,42.0996,0.831335867,41.9271
2024-07-09_09,3,9,-38000,-38000,1.004420803,0.385,0.385,41.7084,0.619420803,41.3234
2024-07-09_09,3,9,-19000,-38000,1.005070509,0.3579,0.3579,41.8561,0.647170509,41.4982
2024-07-09_09,3,9,0,-38000,1.005515659,0.3492,0.3492,41.9571,0.656315659,41.6079
2024-07-09_09,3,9,19000,-38000,1.00575474,0.3605,0.3605,41.846,0.64525474,41.4855
2024-07-09_09,3,9,38000,-38000,1.0059,0.3883,0.3883,41.6695,0.6176,41.2812
2024-07-09_09,3,9,57000,-38000,1.005806569,0.1739,0.1739,42.0397,0.831906569,41.8658
2024-07-09_09,3,9,76000,-38000,1.00577085,0.3,0.3,44.8893,0.70577085,44.5893
2024-07-09_09,3,9,-95000,-19000,1.002017016,0.3098,0.3098,50.1193,0.692217016,49.8095
2024-07-09_09,3,9,-76000,-19000,1.002819816,0.1837,0.1837,42.9642,0.819119816,42.7805
2024-07-09_09,3,9,-57000,-19000,1.003759377,0.3951,0.3951,41.3697,0.608659377,40.9746
2024-07-09_09,3,9,-38000,-19000,1.004583183,0.3509,0.3509,41.5066,0.653683183,41.1557
2024-07-09_09,3,9,-19000,-19000,1.005409515,0.3224,0.3224,41.8893,0.683009515,41.5669
2024-07-09_09,3,9,0,-19000,1.005903789,0.3121,0.3121,42.0451,0.693803789,41.733
2024-07-09_09,3,9,19000,-19000,1.005832344,0.3261,0.3261,41.8674,0.679732344,41.5413
2024-07-09_09,3,9,38000,-19000,1.005807946,0.356,0.356,41.4584,0.649807946,41.1024
2024-07-09_09,3,9,57000,-19000,1.005742834,0.4019,0.4019,41.3188,0.603842834,40.9169
2024-07-09_09,3,9,76000,-19000,1.005532029,0.308018472,N/A,42.846,0.697513558,42.53798153
2024-07-09_09,3,9,95000,-19000,1.00526568,0.3121,0.3121,50.4601,0.69316568,50.148
2024-07-09_09,3,9,-95000,0,1.0008,0.3187,0.3187,49.9719,0.6821,49.6532
