Repository: sdelaurentiis123/plasma-etching-code

# Bosch wafer measurements — Zenodo 17122442

Source: Sayyed et al., *A Multi-Model Dataset for BOSCH Plasma-Etching: Optical Emission Spectra,
Process Parameters, and Wafer Measurements for Data-Driven Plasma Modeling*, version 1 (2025),
DOI [10.5281/zenodo.17122442](https://doi.org/10.5281/zenodo.17122442).

License: Creative Commons Attribution 4.0. The authors and source must be credited on reuse.

Included here:

- `Si_Oxide_etch_9_points.csv` — 684 measurements from 76 processed 200-mm silicon wafers, at nine
  nominal positions per wafer (some source measurements are unavailable).
- `Si_Oxide_etch_89_points.csv` — 7,832 measurements from 88 identified wafers. Its distinct source

File: data/experimental/zenodo_17122442/Si_Oxide_etch_89_points.csv (part 6 of 16)
experiment_key,lot_number,wafer_number,X,Y,preox_thickness,postox_thickness,postox_thickness_nan,stepheight,oxide_etch,si_etch
2024-07-09_09,3,9,-76000,0,1.002122817,0.1771,0.1771,42.2307,0.825022817,42.0536
2024-07-09_09,3,9,-57000,0,1.003608293,0.3787,0.3787,41.0009,0.624908293,40.6222
2024-07-09_09,3,9,-38000,0,1.004628296,0.3353,0.3353,41.2428,0.669328296,40.9075
2024-07-09_09,3,9,-19000,0,1.005710951,0.3051,0.3051,41.6878,0.700610951,41.3827
2024-07-09_09,3,9,0,0,1.0065,0.2926,0.2926,41.9015,0.7139,41.6089
2024-07-09_09,3,9,19000,0,1.00600996,0.3091,0.3091,41.677,0.69690996,41.3679
2024-07-09_09,3,9,38000,0,1.005829099,0.3422,0.3422,41.2063,0.663629099,40.8641
2024-07-09_09,3,9,57000,0,1.005785875,0.3873,0.3873,40.9374,0.618485875,40.5501
2024-07-09_09,3,9,76000,0,1.005382364,0.18,0.18,42.1235,0.825382364,41.9435
2024-07-09_09,3,9,95000,0,1.0048,0.3159,0.3159,49.6927,0.6889,49.3768
2024-07-09_09,3,9,-95000,19000,1.001986712,0.3079,0.3079,49.4184,0.694086712,49.1105
2024-07-09_09,3,9,-76000,19000,1.002757421,0.1818,0.1818,42.3522,0.820957421,42.1704
2024-07-09_09,3,9,-57000,19000,1.003656277,0.3792,0.3792,40.7583,0.624456277,40.3791
2024-07-09_09,3,9,-38000,19000,1.004438739,0.3374,0.3374,40.8826,0.667038739,40.5452
2024-07-09_09,3,9,-19000,19000,1.005256631,0.3089,0.3089,41.2581,0.696356631,40.9492
2024-07-09_09,3,9,0,19000,1.00581193,0.3001,0.3001,41.439,0.70571193,41.1389
2024-07-09_09,3,9,19000,19000,1.0058042,0.3126,0.3126,41.2225,0.6932042,40.9099
2024-07-09_09,3,9,38000,19000,1.005968241,0.3438,0.3438,40.8091,0.662168241,40.4653
2024-07-09_09,3,9,57000,19000,1.006212339,0.3886,0.3886,40.6713,0.617612339,40.2827
2024-07-09_09,3,9,76000,19000,1.006057148,0.1814,0.1814,42.1927,0.824657148,42.0113
2024-07-09_09,3,9,95000,19000,1.005578551,0.3093,0.3093,49.9319,0.696278551,49.6226
2024-07-09_09,3,9,-76000,38000,1.003331756,0.305538434,N/A,43.8476,0.697793322,43.54206157
2024-07-09_09,3,9,-57000,38000,1.00363496,0.3967,0.3967,40.844,0.60693496,40.4473
2024-07-09_09,3,9,-38000,38000,1.004122415,0.3548,0.3548,40.4266,0.649322415,40.0718
2024-07-09_09,3,9,-19000,38000,1.004612358,0.33,0.33,40.5662,0.674612358,40.2362
2024-07-09_09,3,9,0,38000,1.005004806,0.321,0.321,40.6933,0.684004806,40.3723
2024-07-09_09,3,9,19000,38000,1.005497377,0.3338,0.3338,40.5402,0.671697377,40.2064
2024-07-09_09,3,9,38000,38000,1.006279339,0.3615,0.3615,40.3645,0.644779339,40.003
2024-07-09_09,3,9,57000,38000,1.007159719,0.4167,0.4167,40.7388,0.590459719,40.3221
2024-07-09_09,3,9,76000,38000,1.007685873,0.310213329,N/A,43.643,0.697472545,43.33278667
2024-07-09_09,3,9,-76000,57000,1.0033,0.314,0.314,49.1225,0.6893,48.8085
2024-07-09_09,3,9,-57000,57000,1.003486082,0.1743,0.1743,42.233,0.829186082,42.0587
2024-07-09_09,3,9,-38000,57000,1.003823303,0.3873,0.3873,40.5246,0.616523303,40.1373
2024-07-09_09,3,9,-19000,57000,1.004093749,0.3628,0.3628,40.1646,0.641293749,39.8018
2024-07-09_09,3,9,0,57000,1.0041668,0.3551,0.3551,40.1259,0.6490668,39.7708
2024-07-09_09,3,9,19000,57000,1.005037257,0.366,0.366,40.1383,0.639037257,39.7723
2024-07-09_09,3,9,38000,57000,1.006732434,0.3931,0.3931,40.4499,0.613632434,40.0568
2024-07-09_09,3,9,57000,57000,1.008091543,0.1767,0.1767,42.068,0.831391543,41.8913
2024-07-09_09,3,9,76000,57000,1.009,0.3098,0.3098,48.7993,0.6992,48.4895
2024-07-09_09,3,9,-57000,76000,1.0033,0.3079,0.3079,48.6823,0.6954,48.3744
2024-07-09_09,3,9,-38000,76000,1.003647749,0.1767,0.1767,43.1458,0.826947749,42.9691
2024-07-09_09,3,9,-19000,76000,1.003780927,0.4123,0.4123,41.4064,0.591480927,40.9941
2024-07-09_09,3,9,0,76000,1.0034,0.4031,0.4031,40.9815,0.6003,40.5784
2024-07-09_09,3,9,19000,76000,1.004472493,0.4149,0.4149,41.354,0.589572493,40.9391
2024-07-09_09,3,9,38000,76000,1.007088056,0.1781,0.1781,43.0207,0.828988056,42.8426
2024-07-09_09,3,9,57000,76000,1.009,0.3056,0.3056,48.333,0.7034,48.0274
2024-07-09_09,3,9,-19000,95000,1.00374779,0.336015007,N/A,47.9631,0.667732783,47.62708499
2024-07-09_09,3,9,0,95000,1.0034,0.346130775,N/A,48.1041,0.657269225,47.75796923
2024-07-09_09,3,9,19000,95000,1.00428764,0.337084999,N/A,48.0768,0.66720264,47.739715
2024-07-09_10,3,10,-19000,-95000,1.00558916,0.314,0.314,50.9797,0.69158916,50.6657
2024-07-09_10,3,10,0,-95000,1.0066,0.345,0.345,50.9132,0.6616,50.5682
2024-07-09_10,3,10,19000,-95000,1.005988729,0.314,0.314,51.0852,0.691988729,50.7712
2024-07-09_10,3,10,-57000,-76000,1.0024,0.3479,0.3479,50.7277,0.6545,50.3798
2024-07-09_10,3,10,-38000,-76000,1.003334518,0.3065,0.3065,45.3349,0.696834518,45.0284
2024-07-09_10,3,10,-19000,-76000,1.004960568,0.297641809,N/A,43.6632,0.707318759,43.36555819
2024-07-09_10,3,10,0,-76000,1.005808081,0.311929706,N/A,43.274,0.693878376,42.96207029
2024-07-09_10,3,10,19000,-76000,1.005676938,0.29744779,N/A,43.6291,0.708229148,43.33165221
2024-07-09_10,3,10,38000,-76000,1.005566373,0.307,0.307,45.2397,0.698566373,44.9327
2024-07-09_10,3,10,57000,-76000,1.0056,0.3337,0.3337,50.5805,0.6719,50.2468
2024-07-09_10,3,10,-76000,-57000,1.0024,0.345,0.345,50.4021,0.6574,50.0571
2024-07-09_10,3,10,-57000,-57000,1.002791695,0.296364667,N/A,43.718,0.706427028,43.42163533
2024-07-09_10,3,10,-38000,-57000,1.003542737,0.1781,0.1781,42.0721,0.825442737,41.894
2024-07-09_10,3,10,-19000,-57000,1.004592455,0.1694,0.1694,41.7276,0.835192455,41.5582
2024-07-09_10,3,10,0,-57000,1.005241741,0.4062,0.4062,41.6773,0.599041741,41.2711
2024-07-09_10,3,10,19000,-57000,1.005473728,0.169,0.169,41.7072,0.836473728,41.5382
2024-07-09_10,3,10,38000,-57000,1.005544679,0.1781,0.1781,42.0129,0.827444679,41.8348
2024-07-09_10,3,10,57000,-57000,1.0055644,0.293370549,N/A,43.5949,0.712193851,43.30152945
2024-07-09_10,3,10,76000,-57000,1.0056,0.3215,0.3215,50.1944,0.6841,49.8729
2024-07-09_10,3,10,-76000,-38000,1.00267333,0.3051,0.3051,44.5836,0.69757333,44.2785
2024-07-09_10,3,10,-57000,-38000,1.003124706,0.1753,0.1753,41.6544,0.827824706,41.4791
2024-07-09_10,3,10,-38000,-38000,1.003908328,0.3911,0.3911,41.2624,0.612808328,40.8713
2024-07-09_10,3,10,-19000,-38000,1.004734768,0.3646,0.3646,41.418,0.640134768,41.0534
2024-07-09_10,3,10,0,-38000,1.005269548,0.3557,0.3557,41.5137,0.649569548,41.158
2024-07-09_10,3,10,19000,-38000,1.005504336,0.3673,0.3673,41.4074,0.638204336,41.0401
2024-07-09_10,3,10,38000,-38000,1.0056,0.3954,0.3954,41.2298,0.6102,40.8344
2024-07-09_10,3,10,57000,-38000,1.005554993,0.1762,0.1762,41.5767,0.829354993,41.4005
2024-07-09_10,3,10,76000,-38000,1.005532623,0.3046,0.3046,44.4057,0.700932623,44.1011
2024-07-09_10,3,10,-95000,-19000,1.001568473,0.3093,0.3093,49.6203,0.692268473,49.311
2024-07-09_10,3,10,-76000,-19000,1.002331272,0.306549659,N/A,42.4957,0.695781614,42.18915034
2024-07-09_10,3,10,-57000,-19000,1.003302217,0.402,0.402,40.9299,0.601302217,40.5279
2024-07-09_10,3,10,-38000,-19000,1.00423665,0.3578,0.3578,41.0737,0.64643665,40.7159
2024-07-09_10,3,10,-19000,-19000,1.005182875,0.33,0.33,41.4442,0.675182875,41.1142
2024-07-09_10,3,10,0,-19000,1.005738283,0.3198,0.3198,41.6073,0.685938283,41.2875
2024-07-09_10,3,10,19000,-19000,1.005641904,0.334,0.334,41.4301,0.671641904,41.0961
2024-07-09_10,3,10,38000,-19000,1.005586037,0.3632,0.3632,41.0262,0.642386037,40.663
2024-07-09_10,3,10,57000,-19000,1.005557262,0.4092,0.4092,40.8791,0.596357262,40.4699
2024-07-09_10,3,10,76000,-19000,1.005391039,0.308429476,N/A,42.3733,0.696961564,42.06487052
2024-07-09_10,3,10,95000,-19000,1.005152827,0.3121,0.3121,50.0882,0.693052827,49.7761
2024-07-09_10,3,10,-95000,0,1.0004,0.3225,0.3225,49.5159,0.6779,49.1934
2024-07-09_10,3,10,-76000,0,1.001766795,0.179,0.179,41.783,0.822766795,41.604
2024-07-09_10,3,10,-57000,0,1.003314735,0.3855,0.3855,40.5668,0.617814735,40.1813
2024-07-09_10,3,10,-38000,0,1.004398216,0.3428,0.3428,40.8305,0.661598216,40.4877
2024-07-09_10,3,10,-19000,0,1.005558225,0.3128,0.3128,41.298,0.692758225,40.9852
2024-07-09_10,3,10,0,0,1.0064,0.3004,0.3004,41.509,0.706,41.2086
2024-07-09_10,3,10,19000,0,1.00588604,0.3174,0.3174,41.2774,0.68848604,40.96
2024-07-09_10,3,10,38000,0,1.005714784,0.3499,0.3499,40.7927,0.655814784,40.4428
2024-07-09_10,3,10,57000,0,1.005709439,0.3951,0.3951,40.4992,0.610609439,40.1041
2024-07-09_10,3,10,76000,0,1.005315394,0.1832,0.1832,41.6646,0.822115394,41.4814
2024-07-09_10,3,10,95000,0,1.0047,0.3159,0.3159,49.2074,0.6888,48.8915
2024-07-09_10,3,10,-95000,19000,1.001702802,0.3079,0.3079,48.939,0.693802802,48.6311
2024-07-09_10,3,10,-76000,19000,1.00255973,0.179,0.179,41.8983,0.82355973,41.7193
2024-07-09_10,3,10,-57000,19000,1.003510354,0.3858,0.3858,40.3254,0.617710354,39.9396
2024-07-09_10,3,10,-38000,19000,1.00429401,0.3441,0.3441,40.4572,0.66019401,40.1131
2024-07-09_10,3,10,-19000,19000,1.005120538,0.3162,0.3162,40.827,0.688920538,40.5108
2024-07-09_10,3,10,0,19000,1.005696297,0.3076,0.3076,41.008,0.698096297,40.7004
2024-07-09_10,3,10,19000,19000,1.005719197,0.3203,0.3203,40.8012,0.685419197,40.4809
2024-07-09_10,3,10,38000,19000,1.005962521,0.3508,0.3508,40.3893,0.655162521,40.0385
2024-07-09_10,3,10,57000,19000,1.006295908,0.396,0.396,40.2495,0.610295908,39.8535
2024-07-09_10,3,10,76000,19000,1.006147853,0.1837,0.1837,41.7496,0.822447853,41.5659
2024-07-09_10,3,10,95000,19000,1.005595989,0.3112,0.3112,49.4771,0.694395989,49.1659
2024-07-09_10,3,10,-76000,38000,1.003431931,0.306106171,N/A,43.3779,0.697325761,43.07179383
2024-07-09_10,3,10,-57000,38000,1.003673198,0.4034,0.4034,40.4063,0.600273198,40.0029
2024-07-09_10,3,10,-38000,38000,1.004062243,0.3617,0.3617,40,0.642362243,39.6383
2024-07-09_10,3,10,-19000,38000,1.004481993,0.3376,0.3376,40.1458,0.666881993,39.8082
2024-07-09_10,3,10,0,38000,1.004868784,0.3289,0.3289,40.266,0.675968784,39.9371
2024-07-09_10,3,10,19000,38000,1.005446868,0.3411,0.3411,40.1322,0.664346868,39.7911
2024-07-09_10,3,10,38000,38000,1.006409891,0.3685,0.3685,39.9391,0.637909891,39.5706
2024-07-09_10,3,10,57000,38000,1.007506228,0.4128,0.4128,40.3151,0.594706228,39.9023
2024-07-09_10,3,10,76000,38000,1.00816634,0.308850441,N/A,43.1758,0.699315899,42.86694956
2024-07-09_10,3,10,-76000,57000,1.0036,0.3154,0.3154,48.6171,0.6882,48.3017
2024-07-09_10,3,10,-57000,57000,1.003667047,0.1771,0.1771,41.7741,0.826567047,41.597
2024-07-09_10,3,10,-38000,57000,1.003837768,0.3942,0.3942,40.0841,0.609637768,39.6899
2024-07-09_10,3,10,-19000,57000,1.003901028,0.3699,0.3699,39.7343,0.634001028,39.3644
2024-07-09_10,3,10,0,57000,1.003882049,0.3622,0.3622,39.6924,0.641682049,39.3302
2024-07-09_10,3,10,19000,57000,1.004928858,0.3729,0.3729,39.7128,0.632028858,39.3399
2024-07-09_10,3,10,38000,57000,1.007002559,0.3999,0.3999,40.0144,0.607102559,39.6145
2024-07-09_10,3,10,57000,57000,1.008675729,0.179,0.179,41.6196,0.829675729,41.4406
2024-07-09_10,3,10,76000,57000,1.0098,0.3103,0.3103,48.3456,0.6995,48.0353
2024-07-09_10,3,10,-57000,76000,1.0036,0.3084,0.3084,48.1778,0.6952,47.8694
2024-07-09_10,3,10,-38000,76000,1.003708939,0.18,0.18,42.6642,0.823708939,42.4842
2024-07-09_10,3,10,-19000,76000,1.003486903,0.17,0.17,40.9333,0.833486903,40.7633
2024-07-09_10,3,10,0,76000,1.0029,0.4101,0.4101,40.5183,0.5928,40.1082
2024-07-09_10,3,10,19000,76000,1.004240043,0.1705,0.1705,40.8955,0.833740043,40.725
2024-07-09_10,3,10,38000,76000,1.007451342,0.1809,0.1809,42.551,0.826551342,42.3701
2024-07-09_10,3,10,57000,76000,1.0098,0.3075,0.3075,47.9485,0.7023,47.641
2024-07-09_10,3,10,-19000,95000,1.003428474,0.287370858,N/A,47.3259,0.716057616,47.03852914
2024-07-09_10,3,10,0,95000,1.0029,0.307151628,N/A,47.5814,0.695748372,47.27424837
2024-07-09_10,3,10,19000,95000,1.004016387,0.287923338,N/A,47.5121,0.716093049,47.22417666
2024-07-11_01,4,1,-19000,-95000,1.005011039,0.3103,0.3103,52.768,0.694711039,52.4577
2024-07-11_01,4,1,0,-95000,1.0061,0.3187,0.3187,52.491,0.6874,52.1723
2024-07-11_01,4,1,19000,-95000,1.005472008,0.3093,0.3093,52.9548,0.696172008,52.6455
2024-07-11_01,4,1,-57000,-76000,1.0015,0.3187,0.3187,52.4607,0.6828,52.142
2024-07-11_01,4,1,-38000,-76000,1.002539881,0.30629507,N/A,46.6599,0.696244811,46.35360493
2024-07-11_01,4,1,-19000,-76000,1.004332561,0.1828,0.1828,44.8722,0.821532561,44.6894
2024-07-11_01,4,1,0,-76000,1.005264122,0.179,0.179,44.4516,0.826264122,44.2726
2024-07-11_01,4,1,19000,-76000,1.005161899,0.1828,0.1828,44.827,0.822361899,44.6442
2024-07-11_01,4,1,38000,-76000,1.005110076,0.284078457,N/A,46.5061,0.721031619,46.22202154
2024-07-11_01,4,1,57000,-76000,1.0052,0.3168,0.3168,52.0813,0.6884,51.7645
2024-07-11_01,4,1,-76000,-57000,1.0015,0.3159,0.3159,52.2169,0.6856,51.901
2024-07-11_01,4,1,-57000,-57000,1.001943594,0.1837,0.1837,45.0065,0.818243594,44.8228
2024-07-11_01,4,1,-38000,-57000,1.002777869,0.4123,0.4123,43.2174,0.590477869,42.8051
2024-07-11_01,4,1,-19000,-57000,1.003940033,0.3855,0.3855,42.8245,0.618440033,42.439
2024-07-11_01,4,1,0,-57000,1.004671072,0.3773,0.3773,42.789,0.627371072,42.4117
2024-07-11_01,4,1,19000,-57000,1.004970484,0.3879,0.3879,42.8229,0.617070484,42.435
2024-07-11_01,4,1,38000,-57000,1.005091364,0.169,0.169,43.1657,0.836091364,42.9967
2024-07-11_01,4,1,57000,-57000,1.005128956,0.306727779,N/A,44.842,0.698401177,44.53527222
2024-07-11_01,4,1,76000,-57000,1.0052,0.3159,0.3159,51.7555,0.6893,51.4396
2024-07-11_01,4,1,-76000,-38000,1.001840989,0.309715785,N/A,46.0075,0.692125204,45.69778421
2024-07-11_01,4,1,-57000,-38000,1.002334219,0.4035,0.4035,42.8207,0.598834219,42.4172
2024-07-11_01,4,1,-38000,-38000,1.003191538,0.3607,0.3607,42.3583,0.642491538,41.9976
2024-07-11_01,4,1,-19000,-38000,1.004093974,0.3339,0.3339,42.488,0.670193974,42.1541
2024-07-11_01,4,1,0,-38000,1.004693835,0.3242,0.3242,42.5939,0.680493835,42.2697
2024-07-11_01,4,1,19000,-38000,1.005016173,0.3371,0.3371,42.4817,0.667916173,42.1446
2024-07-11_01,4,1,38000,-38000,1.0052,0.3661,0.3661,42.3383,0.6391,41.9722
2024-07-11_01,4,1,57000,-38000,1.005097767,0.4116,0.4116,42.7495,0.593497767,42.3379
2024-07-11_01,4,1,76000,-38000,1.005069057,0.304590013,N/A,45.7138,0.700479043,45.40920999
2024-07-11_01,4,1,-95000,-19000,1.00078538,0.3056,0.3056,51.1258,0.69518538,50.8202
2024-07-11_01,4,1,-76000,-19000,1.001560411,0.1734,0.1734,43.8165,0.828160411,43.6431
2024-07-11_01,4,1,-57000,-19000,1.002568523,0.3697,0.3697,42.0685,0.632868523,41.6988
2024-07-11_01,4,1,-38000,-19000,1.003559351,0.3242,0.3242,42.1382,0.679359351,41.814
2024-07-11_01,4,1,-19000,-19000,1.004559295,0.2954,0.2954,42.5139,0.709159295,42.2185
2024-07-11_01,4,1,0,-19000,1.005145506,0.2855,0.2855,42.6833,0.719645506,42.3978
2024-07-11_01,4,1,19000,-19000,1.005095585,0.2995,0.2995,42.5089,0.705595585,42.2094
2024-07-11_01,4,1,38000,-19000,1.005091588,0.3312,0.3312,42.1206,0.673891588,41.7894
2024-07-11_01,4,1,57000,-19000,1.005037608,0.3793,0.3793,42.0208,0.625737608,41.6415
2024-07-11_01,4,1,76000,-19000,1.004854198,0.1781,0.1781,43.6311,0.826754198,43.453
2024-07-11_01,4,1,95000,-19000,1.004617631,0.3093,0.3093,52.1109,0.695317631,51.8016
2024-07-11_01,4,1,-95000,0,0.9996,0.3098,0.3098,51.4084,0.6898,51.0986
2024-07-11_01,4,1,-76000,0,1.001003475,0.4124,0.4124,43.091,0.588603475,42.6786
2024-07-11_01,4,1,-57000,0,1.002608134,0.3526,0.3526,41.7171,0.650008134,41.3645
2024-07-11_01,4,1,-38000,0,1.003745663,0.3069,0.3069,41.9293,0.696845663,41.6224
2024-07-11_01,4,1,-19000,0,1.004947443,0.277,0.277,42.3849,0.727947443,42.1079
2024-07-11_01,4,1,0,0,1.0058,0.2636,0.2636,42.61,0.7422,42.3464
2024-07-11_01,4,1,19000,0,1.005290828,0.2821,0.2821,42.363,0.723190828,42.0809
2024-07-11_01,4,1,38000,0,1.005115938,0.3158,0.3158,41.899,0.689315938,41.5832
2024-07-11_01,4,1,57000,0,1.00509213,0.3648,0.3648,41.6499,0.64029213,41.2851
2024-07-11_01,4,1,76000,0,1.004733525,0.1725,0.1725,42.9106,0.832233525,42.7381
2024-07-11_01,4,1,95000,0,1.0042,0.3107,0.3107,50.8078,0.6935,50.4971
2024-07-11_01,4,1,-95000,19000,1.000936518,0.326031842,N/A,50.2411,0.674904676,49.91506816
2024-07-11_01,4,1,-76000,19000,1.001820228,0.4122,0.4122,43.2571,0.589620228,42.8449
2024-07-11_01,4,1,-57000,19000,1.002819425,0.3522,0.3522,41.5028,0.650619425,41.1506
2024-07-11_01,4,1,-38000,19000,1.003659935,0.3075,0.3075,41.5894,0.696159935,41.2819
2024-07-11_01,4,1,-19000,19000,1.004525234,0.2797,0.2797,41.9273,0.724825234,41.6476
2024-07-11_01,4,1,0,19000,1.005104395,0.2705,0.2705,42.1096,0.734604395,41.8391
2024-07-11_01,4,1,19000,19000,1.005103878,0.2844,0.2844,41.8933,0.720703878,41.6089
2024-07-11_01,4,1,38000,19000,1.005273754,0.3168,0.3168,41.5181,0.688473754,41.2013
2024-07-11_01,4,1,57000,19000,1.005526658,0.3657,0.3657,41.4161,0.639826658,41.0504
2024-07-11_01,4,1,76000,19000,1.005392117,0.1725,0.1725,43.0268,0.832892117,42.8543
2024-07-11_01,4,1,95000,19000,1.004937112,0.3037,0.3037,51.5257,0.701237112,51.222
2024-07-11_01,4,1,-76000,38000,1.002681829,0.1739,0.1739,44.8874,0.828781829,44.7135
2024-07-11_01,4,1,-57000,38000,1.002972303,0.3689,0.3689,41.6554,0.634072303,41.2865
2024-07-11_01,4,1,-38000,38000,1.003451288,0.3264,0.3264,41.1617,0.677051288,40.8353
2024-07-11_01,4,1,-19000,38000,1.003958192,0.3002,0.3002,41.2676,0.703758192,40.9674
2024-07-11_01,4,1,0,38000,1.004365079,0.292,0.292,41.3891,0.712365079,41.0971
2024-07-11_01,4,1,19000,38000,1.0048494,0.3052,0.3052,41.2461,0.6996494,40.9409
2024-07-11_01,4,1,38000,38000,1.005611583,0.3363,0.3363,41.093,0.669311583,40.7567
2024-07-11_01,4,1,57000,38000,1.00647756,0.3825,0.3825,41.5337,0.62397756,41.1512
2024-07-11_01,4,1,76000,38000,1.006998899,0.1809,0.1809,44.528,0.826098899,44.3471
2024-07-11_01,4,1,-76000,57000,1.0028,0.3028,0.3028,50.5149,0.7,50.2121
2024-07-11_01,4,1,-57000,57000,1.00293089,0.4042,0.4042,43.1848,0.59873089,42.7806
2024-07-11_01,4,1,-38000,57000,1.003242635,0.3603,0.3603,41.3356,0.642942635,40.9753
2024-07-11_01,4,1,-19000,57000,1.003541713,0.3355,0.3355,40.9207,0.668041713,40.5852
2024-07-11_01,4,1,0,57000,1.003655778,0.3275,0.3275,40.8629,0.676155778,40.5354
2024-07-11_01,4,1,19000,57000,1.004470191,0.3404,0.3404,40.8905,0.664070191,40.5501
2024-07-11_01,4,1,38000,57000,1.00608636,0.369,0.369,41.2418,0.63708636,40.8728
2024-07-11_01,4,1,57000,57000,1.007406352,0.1694,0.1694,42.9534,0.838006352,42.784
2024-07-11_01,4,1,76000,57000,1.0083,0.3028,0.3028,50.0064,0.7055,49.7036
2024-07-11_01,4,1,-57000,76000,1.0028,0.33963091,N/A,50.0234,0.66316909,49.68376909
2024-07-11_01,4,1,-38000,76000,1.003112896,0.4127,0.4127,44.147,0.590412896,43.7343
2024-07-11_01,4,1,-19000,76000,1.003298531,0.3857,0.3857,42.2851,0.617598531,41.8994
2024-07-11_01,4,1,0,76000,1.003,0.3773,0.3773,41.8307,0.6257,41.4534
2024-07-11_01,4,1,19000,76000,1.003973445,0.3897,0.3897,42.226,0.614273445,41.8363
2024-07-11_01,4,1,38000,76000,1.006449718,0.1701,0.1701,43.9536,0.836349718,43.7835
2024-07-11_01,4,1,57000,76000,1.0083,0.271000591,N/A,49.773,0.737299409,49.50199941
2024-07-11_01,4,1,-19000,95000,1.003277425,0.1837,0.1837,48.9785,0.819577425,48.7948
2024-07-11_01,4,1,0,95000,1.003,0.1818,0.1818,49.389,0.8212,49.2072
2024-07-11_01,4,1,19000,95000,1.003803721,0.1809,0.1809,49.3961,0.822903721,49.2152
2024-07-11_02,4,2,-19000,-95000,1.004861839,0.3107,0.3107,52.694,0.694161839,52.3833
2024-07-11_02,4,2,0,-95000,1.0058,0.3196,0.3196,52.5149,0.6862,52.1953
2024-07-11_02,4,2,19000,-95000,1.005194606,0.3093,0.3093,52.8359,0.695894606,52.5266
2024-07-11_02,4,2,-57000,-76000,1.0023,0.3206,0.3206,52.408,0.6817,52.0874
2024-07-11_02,4,2,-38000,-76000,1.002965883,0.306922997,N/A,46.7484,0.696042886,46.441477
2024-07-11_02,4,2,-19000,-76000,1.004282308,0.1818,0.1818,44.9797,0.822482308,44.7979
2024-07-11_02,4,2,0,-76000,1.005029553,0.1785,0.1785,44.5608,0.826529553,44.3823
2024-07-11_02,4,2,19000,-76000,1.004886576,0.1828,0.1828,44.9461,0.822086576,44.7633
2024-07-11_02,4,2,38000,-76000,1.004807853,0.284862605,N/A,46.6208,0.719945248,46.3359374
2024-07-11_02,4,2,57000,-76000,1.0049,0.3187,0.3187,52.1825,0.6862,51.8638
2024-07-11_02,4,2,-76000,-57000,1.0023,0.3178,0.3178,52.1382,0.6845,51.8204
2024-07-11_02,4,2,-57000,-57000,1.002513789,0.1832,0.1832,45.0986,0.819313789,44.9154
2024-07-11_02,4,2,-38000,-57000,1.003056015,0.4121,0.4121,43.3276,0.590956015,42.9155
2024-07-11_02,4,2,-19000,-57000,1.003894547,0.3855,0.3855,42.9326,0.618394547,42.5471
2024-07-11_02,4,2,0,-57000,1.004456765,0.3774,0.3774,42.8862,0.627056765,42.5088
2024-07-11_02,4,2,19000,-57000,1.004684108,0.3876,0.3876,42.9227,0.617084108,42.5351
2024-07-11_02,4,2,38000,-57000,1.004781876,0.169,0.169,43.2654,0.835781876,43.0964
2024-07-11_02,4,2,57000,-57000,1.004814092,0.307483622,N/A,44.9422,0.69733047,44.63471638
2024-07-11_02,4,2,76000,-57000,1.0049,0.3159,0.3159,51.8476,0.689,51.5317
2024-07-11_02,4,2,-76000,-38000,1.002246982,0.310463366,N/A,46.0637,0.691783616,45.75323663
2024-07-11_02,4,2,-57000,-38000,1.002592435,0.4038,0.4038,42.9301,0.598792435,42.5263
2024-07-11_02,4,2,-38000,-38000,1.003222567,0.3614,0.3614,42.465,0.641822567,42.1036
2024-07-11_02,4,2,-19000,-38000,1.003952283,0.3347,0.3347,42.5856,0.669252283,42.2509
2024-07-11_02,4,2,0,-38000,1.004456118,0.325,0.325,42.6787,0.679456118,42.3537
2024-07-11_02,4,2,19000,-38000,1.004717928,0.3377,0.3377,42.5744,0.667017928,42.2367
2024-07-11_02,4,2,38000,-38000,1.0049,0.3658,0.3658,42.4243,0.6391,42.0585
2024-07-11_02,4,2,57000,-38000,1.004765271,0.4102,0.4102,42.8458,0.594565271,42.4356
2024-07-11_02,4,2,76000,-38000,1.004728709,0.305254728,N/A,45.8107,0.699473981,45.50544527
2024-07-11_02,4,2,-95000,-19000,1.000618199,0.3056,0.3056,51.2575,0.695018199,50.9519
2024-07-11_02,4,2,-76000,-19000,1.001446915,0.1725,0.1725,43.8945,0.828946915,43.722
2024-07-11_02,4,2,-57000,-19000,1.002435661,0.3705,0.3705,42.1719,0.631935661,41.8014
2024-07-11_02,4,2,-38000,-19000,1.00335836,0.3261,0.3261,42.2361,0.67725836,41.91
2024-07-11_02,4,2,-19000,-19000,1.004352473,0.2972,0.2972,42.6147,0.707152473,42.3175
2024-07-11_02,4,2,0,-19000,1.004967076,0.2867,0.2867,42.7699,0.718267076,42.4832
2024-07-11_02,4,2,19000,-19000,1.004813936,0.3007,0.3007,42.5886,0.704113936,42.2879
2024-07-11_02,4,2,38000,-19000,1.004745729,0.3313,0.3313,42.193,0.673445729,41.8617
2024-07-11_02,4,2,57000,-19000,1.00465,0.3782,0.3782,42.1026,0.62645,41.7244
2024-07-11_02,4,2,76000,-19000,1.004475253,0.1771,0.1771,43.7142,0.827375253,43.5371
2024-07-11_02,4,2,95000,-19000,1.00428708,0.3084,0.3084,51.9325,0.69588708,51.6241
2024-07-11_02,4,2,-95000,0,0.9994,0.3117,0.3117,51.3278,0.6877,51.0161
2024-07-11_02,4,2,-76000,0,1.000663868,0.4127,0.4127,43.1678,0.587963868,42.7551
2024-07-11_02,4,2,-57000,0,1.002166656,0.3535,0.3535,41.8068,0.648666656,41.4533
2024-07-11_02,4,2,-38000,0,1.003341833,0.3083,0.3083,42.0164,0.695041833,41.7081
2024-07-11_02,4,2,-19000,0,1.004725422,0.2787,0.2787,42.4628,0.726025422,42.1841
2024-07-11_02,4,2,0,0,1.0058,0.2651,0.2651,42.6704,0.7407,42.4053
2024-07-11_02,4,2,19000,0,1.005042925,0.283,0.283,42.4342,0.722042925,42.1512
2024-07-11_02,4,2,38000,0,1.004666788,0.3159,0.3159,41.9703,0.688766788,41.6544
2024-07-11_02,4,2,57000,0,1.004578547,0.3636,0.3636,41.7161,0.640978547,41.3525
2024-07-11_02,4,2,76000,0,1.004329123,0.1716,0.1716,42.9893,0.832729123,42.8177
2024-07-11_02,4,2,95000,0,1.004,0.3075,0.3075,50.9251,0.6965,50.6176
2024-07-11_02,4,2,-95000,19000,1.000410039,0.32669405,N/A,50.4501,0.673715989,50.12340595
2024-07-11_02,4,2,-76000,19000,1.001070646,0.4127,0.4127,43.3257,0.588370646,42.913
2024-07-11_02,4,2,-57000,19000,1.00199412,0.3529,0.3529,41.5916,0.64909412,41.2387
2024-07-11_02,4,2,-38000,19000,1.002984264,0.3086,0.3086,41.6636,0.694384264,41.355
2024-07-11_02,4,2,-19000,19000,1.004080208,0.281,0.281,41.9994,0.723080208,41.7184
2024-07-11_02,4,2,0,19000,1.004807343,0.2716,0.2716,42.177,0.733207343,41.9054
2024-07-11_02,4,2,19000,19000,1.004660472,0.2851,0.2851,41.9592,0.719560472,41.6741
2024-07-11_02,4,2,38000,19000,1.004622058,0.3168,0.3168,41.5739,0.687822058,41.2571
2024-07-11_02,4,2,57000,19000,1.004744993,0.3643,0.3643,41.4794,0.640444993,41.1151
2024-07-11_02,4,2,76000,19000,1.004672651,0.1718,0.1718,43.1099,0.832872651,42.9381
2024-07-11_02,4,2,95000,19000,1.004413888,0.3056,0.3056,51.3327,0.698813888,51.0271
2024-07-11_02,4,2,-76000,38000,1.001081221,0.1743,0.1743,44.9212,0.826781221,44.7469
2024-07-11_02,4,2,-57000,38000,1.001588115,0.3689,0.3689,41.728,0.632688115,41.3591
2024-07-11_02,4,2,-38000,38000,1.002428317,0.327,0.327,41.2388,0.675428317,40.9118
2024-07-11_02,4,2,-19000,38000,1.003234352,0.3011,0.3011,41.3468,0.702134352,41.0457
2024-07-11_02,4,2,0,38000,1.003758459,0.2929,0.2929,41.4561,0.710858459,41.1632
2024-07-11_02,4,2,19000,38000,1.004155949,0.3053,0.3053,41.318,0.698855949,41.0127
2024-07-11_02,4,2,38000,38000,1.004675927,0.3356,0.3356,41.1586,0.669075927,40.823
2024-07-11_02,4,2,57000,38000,1.005250252,0.3802,0.3802,41.6074,0.625050252,41.2272
2024-07-11_02,4,2,76000,38000,1.005594287,0.179,0.179,44.6381,0.826594287,44.4591
2024-07-11_02,4,2,-76000,57000,1.0006,0.3065,0.3065,50.4526,0.6941,50.1461
2024-07-11_02,4,2,-57000,57000,1.001096473,0.4039,0.4039,43.2422,0.597196473,42.8383
2024-07-11_02,4,2,-38000,57000,1.001907933,0.3598,0.3598,41.4091,0.642107933,41.0493
2024-07-11_02,4,2,-19000,57000,1.002761214,0.3356,0.3356,40.9943,0.667161214,40.6587
2024-07-11_02,4,2,0,57000,1.003093777,0.3276,0.3276,40.9363,0.675493777,40.6087
2024-07-11_02,4,2,19000,57000,1.003731005,0.3397,0.3397,40.9629,0.664031005,40.6232
2024-07-11_02,4,2,38000,57000,1.00489405,0.3673,0.3673,41.3231,0.63759405,40.9558
2024-07-11_02,4,2,57000,57000,1.005807652,0.4139,0.4139,43.0467,0.591907652,42.6328
2024-07-11_02,4,2,76000,57000,1.0064,0.304278513,N/A,50.113,0.702121487,49.80872149
2024-07-11_02,4,2,-57000,76000,1.0006,0.2775,0.2775,50.0047,0.7231,49.7272
2024-07-11_02,4,2,-38000,76000,1.001593931,0.4113,0.4113,44.2084,0.590293931,43.7971
2024-07-11_02,4,2,-19000,76000,1.002641435,0.3841,0.3841,42.3593,0.618541435,41.9752
2024-07-11_02,4,2,0,76000,1.0027,0.3757,0.3757,41.9197,0.627,41.544
2024-07-11_02,4,2,19000,76000,1.003348748,0.3876,0.3876,42.3136,0.615748748,41.926
2024-07-11_02,4,2,38000,76000,1.005106833,0.1697,0.1697,44.0629,0.835406833,43.8932
2024-07-11_02,4,2,57000,76000,1.0064,0.30563501,N/A,49.6757,0.70076499,49.37006499
2024-07-11_02,4,2,-19000,95000,1.002665205,0.1809,0.1809,48.9222,0.821765205,48.7413
2024-07-11_02,4,2,0,95000,1.0027,0.1809,0.1809,49.4389,0.8218,49.258
2024-07-11_02,4,2,19000,95000,1.003216983,0.1795,0.1795,49.2451,0.823716983,49.0656
2024-07-11_03,4,3,-19000,-95000,1.004347436,0.3112,0.3112,52.5454,0.693147436,52.2342
2024-07-11_03,4,3,0,-95000,1.0053,0.3206,0.3206,52.4163,0.6847,52.0957
2024-07-11_03,4,3,19000,-95000,1.00474264,0.3112,0.3112,52.6745,0.69354264,52.3633
2024-07-11_03,4,3,-57000,-76000,1.0015,0.3393,0.3393,52.3069,0.6622,51.9676
2024-07-11_03,4,3,-38000,-76000,1.002289919,0.284612261,N/A,46.7132,0.717677658,46.42858774
2024-07-11_03,4,3,-19000,-76000,1.003757416,0.1828,0.1828,44.9661,0.820957416,44.7833
2024-07-11_03,4,3,0,-76000,1.004558155,0.1795,0.1795,44.552,0.825058155,44.3725
2024-07-11_03,4,3,19000,-76000,1.004474413,0.1828,0.1828,44.9231,0.821674413,44.7403
2024-07-11_03,4,3,38000,-76000,1.004468714,0.282895797,N/A,46.5821,0.721572917,46.2992042
2024-07-11_03,4,3,57000,-76000,1.0046,0.3196,0.3196,52.0694,0.685,51.7498
2024-07-11_03,4,3,-76000,-57000,1.0015,0.3187,0.3187,51.9906,0.6828,51.6719
2024-07-11_03,4,3,-57000,-57000,1.001787385,0.307080283,N/A,45.0706,0.694707103,44.76351972
2024-07-11_03,4,3,-38000,-57000,1.00243417,0.169,0.169,43.3336,0.83343417,43.1646
2024-07-11_03,4,3,-19000,-57000,1.003393285,0.3873,0.3873,42.938,0.616093285,42.5507
2024-07-11_03,4,3,0,-57000,1.004029878,0.3789,0.3789,42.8902,0.625129878,42.5113
2024-07-11_03,4,3,19000,-57000,1.004316954,0.389,0.389,42.93,0.615316954,42.541
2024-07-11_03,4,3,38000,-57000,1.00445372,0.1695,0.1695,43.2611,0.83495372,43.0916
2024-07-11_03,4,3,57000,-57000,1.004499005,0.306230051,N/A,44.9071,0.698268955,44.60086995
2024-07-11_03,4,3,76000,-57000,1.0046,0.3168,0.3168,51.6952,0.6878,51.3784
2024-07-11_03,4,3,-76000,-38000,1.001542508,0.302391197,N/A,46.0269,0.699151311,45.7245088
2024-07-11_03,4,3,-57000,-38000,1.001958655,0.4062,0.4062,42.9297,0.595758655,42.5235
2024-07-11_03,4,3,-38000,-38000,1.002691142,0.3632,0.3632,42.4783,0.639491142,42.1151
2024-07-11_03,4,3,-19000,-38000,1.003504791,0.3356,0.3356,42.6022,0.667904791,42.2666
2024-07-11_03,4,3,0,-38000,1.004062703,0.3267,0.3267,42.7043,0.677362703,42.3776
2024-07-11_03,4,3,19000,-38000,1.004376553,0.3392,0.3392,42.5858,0.665176553,42.2466
2024-07-11_03,4,3,38000,-38000,1.0046,0.3674,0.3674,42.4292,0.6372,42.0618
2024-07-11_03,4,3,57000,-38000,1.00444594,0.4122,0.4122,42.827,0.59224594,42.4148
2024-07-11_03,4,3,76000,-38000,1.004410741,0.304084446,N/A,45.7601,0.700326295,45.45601555
2024-07-11_03,4,3,-95000,-19000,0.999836222,0.3065,0.3065,51.0253,0.693336222,50.7188
2024-07-11_03,4,3,-76000,-19000,1.000784646,0.1743,0.1743,43.8748,0.826484646,43.7005
2024-07-11_03,4,3,-57000,-19000,1.001909799,0.3726,0.3726,42.1803,0.629309799,41.8077
2024-07-11_03,4,3,-38000,-19000,1.002919805,0.3275,0.3275,42.2537,0.675419805,41.9262
2024-07-11_03,4,3,-19000,-19000,1.003956353,0.299,0.299,42.6361,0.704956353,42.3371
2024-07-11_03,4,3,0,-19000,1.00458408,0.2888,0.2888,42.7906,0.71578408,42.5018
2024-07-11_03,4,3,19000,-19000,1.004457409,0.3025,0.3025,42.6017,0.701957409,42.2992
2024-07-11_03,4,3,38000,-19000,1.004414902,0.3333,0.3333,42.2047,0.671114902,41.8714
2024-07-11_03,4,3,57000,-19000,1.004316909,0.3804,0.3804,42.0894,0.623916909,41.709
2024-07-11_03,4,3,76000,-19000,1.004145672,0.1785,0.1785,43.6713,0.825645672,43.4928
2024-07-11_03,4,3,95000,-19000,1.003966074,0.3093,0.3093,51.7428,0.694666074,51.4335
2024-07-11_03,4,3,-95000,0,0.9984,0.3112,0.3112,51.1826,0.6872,50.8714
2024-07-11_03,4,3,-76000,0,0.999979523,0.1694,0.1694,43.1434,0.830579523,42.974
2024-07-11_03,4,3,-57000,0,1.001760789,0.3556,0.3556,41.8174,0.646160789,41.4618
2024-07-11_03,4,3,-38000,0,1.003001313,0.3103,0.3103,42.0377,0.692701313,41.7274
2024-07-11_03,4,3,-19000,0,1.004360923,0.281,0.281,42.4881,0.723360923,42.2071
2024-07-11_03,4,3,0,0,1.0054,0.2675,0.2675,42.6904,0.7379,42.4229
2024-07-11_03,4,3,19000,0,1.004671232,0.2853,0.2853,42.4539,0.719371232,42.1686
2024-07-11_03,4,3,38000,0,1.004310542,0.3181,0.3181,41.9694,0.686210542,41.6513
2024-07-11_03,4,3,57000,0,1.004224433,0.3656,0.3656,41.708,0.638624433,41.3424
2024-07-11_03,4,3,76000,0,1.003995775,0.1729,0.1729,42.9498,0.831095775,42.7769
2024-07-11_03,4,3,95000,0,1.0037,0.3131,0.3131,50.6788,0.6906,50.3657
2024-07-11_03,4,3,-95000,19000,0.999830272,0.271194105,N/A,50.1333,0.728636167,49.8621059
2024-07-11_03,4,3,-76000,19000,1.000764845,0.169,0.169,43.293,0.831764845,43.124
2024-07-11_03,4,3,-57000,19000,1.001850242,0.3551,0.3551,41.5871,0.646750242,41.232
2024-07-11_03,4,3,-38000,19000,1.002794983,0.3108,0.3108,41.6662,0.691994983,41.3554
2024-07-11_03,4,3,-19000,19000,1.003790867,0.2838,0.2838,42.0241,0.719990867,41.7403
2024-07-11_03,4,3,0,19000,1.004456877,0.2743,0.2743,42.195,0.730156877,41.9207
2024-07-11_03,4,3,19000,19000,1.004302128,0.2875,0.2875,41.9722,0.716802128,41.6847
2024-07-11_03,4,3,38000,19000,1.004247812,0.3188,0.3188,41.5743,0.685447812,41.2555
2024-07-11_03,4,3,57000,19000,1.004351798,0.3666,0.3666,41.4668,0.637751798,41.1002
2024-07-11_03,4,3,76000,19000,1.004288424,0.1732,0.1732,43.0538,0.831088424,42.8806
2024-07-11_03,4,3,95000,19000,1.004061901,0.3075,0.3075,51.1519,0.696561901,50.8444
2024-07-11_03,4,3,-76000,38000,1.001505581,0.1757,0.1757,44.8685,0.825805581,44.6928
2024-07-11_03,4,3,-57000,38000,1.001867686,0.3717,0.3717,41.7108,0.630167686,41.3391
2024-07-11_03,4,3,-38000,38000,1.002459318,0.3297,0.3297,41.2312,0.672759318,40.9015
2024-07-11_03,4,3,-19000,38000,1.003056466,0.3036,0.3036,41.3485,0.699456466,41.0449
2024-07-11_03,4,3,0,38000,1.003467009,0.2954,0.2954,41.464,0.708067009,41.1686
2024-07-11_03,4,3,19000,38000,1.0038065,0.3079,0.3079,41.3092,0.6959065,41.0013
2024-07-11_03,4,3,38000,38000,1.004270015,0.3382,0.3382,41.1443,0.666070015,40.8061
2024-07-11_03,4,3,57000,38000,1.00478327,0.3828,0.3828,41.5691,0.62198327,41.1863
2024-07-11_03,4,3,76000,38000,1.005090024,0.1809,0.1809,44.5516,0.824190024,44.3707
2024-07-11_03,4,3,-76000,57000,1.0015,0.3079,0.3079,50.2874,0.6936,49.9795
2024-07-11_03,4,3,-57000,57000,1.001718507,0.4072,0.4072,43.1958,0.594518507,42.7886
2024-07-11_03,4,3,-38000,57000,1.002160966,0.3625,0.3625,41.3839,0.639660966,41.0214
2024-07-11_03,4,3,-19000,57000,1.002613798,0.3384,0.3384,40.9856,0.664213798,40.6472
2024-07-11_03,4,3,0,57000,1.002776748,0.3302,0.3302,40.9309,0.672576748,40.6007
2024-07-11_03,4,3,19000,57000,1.003367192,0.3424,0.3424,40.9443,0.660967192,40.6019
2024-07-11_03,4,3,38000,57000,1.004442847,0.3701,0.3701,41.281,0.634342847,40.9109
2024-07-11_03,4,3,57000,57000,1.005270884,0.17,0.17,42.965,0.835270884,42.795
2024-07-11_03,4,3,76000,57000,1.0058,0.3046,0.3046,49.8962,0.7012,49.5916
2024-07-11_03,4,3,-57000,76000,1.0015,0.300635023,N/A,49.8344,0.700864977,49.53376498
2024-07-11_03,4,3,-38000,76000,1.001986055,0.169,0.169,44.1382,0.832986055,43.9692
2024-07-11_03,4,3,-19000,76000,1.002431344,0.3874,0.3874,42.3098,0.615031344,41.9224
2024-07-11_03,4,3,0,76000,1.0023,0.3789,0.3789,41.8509,0.6234,41.472
2024-07-11_03,4,3,19000,76000,1.002970583,0.3909,0.3909,42.2464,0.612070583,41.8555
2024-07-11_03,4,3,38000,76000,1.004622283,0.171,0.171,43.9707,0.833622283,43.7997
2024-07-11_03,4,3,57000,76000,1.0058,0.269547172,N/A,49.5712,0.736252828,49.30165283
2024-07-11_03,4,3,-19000,95000,1.002423854,0.1818,0.1818,48.6409,0.820623854,48.4591
2024-07-11_03,4,3,0,95000,1.0023,0.1828,0.1828,49.2153,0.8195,49.0325
2024-07-11_03,4,3,19000,95000,1.002843362,0.1814,0.1814,49.0062,0.821443362,48.8248
2024-07-11_04,4,4,-19000,-95000,1.004034298,0.3112,0.3112,52.1916,0.692834298,51.8804
2024-07-11_04,4,4,0,-95000,1.005,0.3393,0.3393,52.0729,0.6657,51.7336
2024-07-11_04,4,4,19000,-95000,1.004460981,0.3121,0.3121,52.255,0.692360981,51.9429
2024-07-11_04,4,4,-57000,-76000,1.0009,0.3426,0.3426,51.9183,0.6583,51.5757
2024-07-11_04,4,4,-38000,-76000,1.001826269,0.3028,0.3028,46.3893,0.699026269,46.0865
2024-07-11_04,4,4,-19000,-76000,1.003435052,0.306988,N/A,44.6609,0.696447051,44.353912
2024-07-11_04,4,4,0,-76000,1.004272061,0.1818,0.1818,44.2587,0.822472061,44.0769
2024-07-11_04,4,4,19000,-76000,1.004204306,0.305172503,N/A,44.6112,0.699031803,44.3060275
2024-07-11_04,4,4,38000,-76000,1.004193354,0.3032,0.3032,46.2756,0.700993354,45.9724
2024-07-11_04,4,4,57000,-76000,1.0043,0.3215,0.3215,51.7447,0.6828,51.4232
2024-07-11_04,4,4,-76000,-57000,1.0009,0.3225,0.3225,51.5831,0.6784,51.2606
2024-07-11_04,4,4,-57000,-57000,1.001284085,0.313835602,N/A,44.7416,0.687448483,44.4277644
2024-07-11_04,4,4,-38000,-57000,1.002038319,0.171,0.171,43.0255,0.831038319,42.8545
2024-07-11_04,4,4,-19000,-57000,1.003098628,0.3945,0.3945,42.6523,0.608598628,42.2578
2024-07-11_04,4,4,0,-57000,1.003771548,0.3861,0.3861,42.6061,0.617671548,42.22
2024-07-11_04,4,4,19000,-57000,1.004058851,0.3962,0.3962,42.6465,0.607858851,42.2503
2024-07-11_04,4,4,38000,-57000,1.004182548,0.1711,0.1711,42.9808,0.833082548,42.8097
2024-07-11_04,4,4,57000,-57000,1.004221774,0.286362324,N/A,44.618,0.717859451,44.33163768
2024-07-11_04,4,4,76000,-57000,1.0043,0.3196,0.3196,51.359,0.6847,51.0394
2024-07-11_04,4,4,-76000,-38000,1.00112742,0.307293945,N/A,45.6548,0.693833475,45.34750605
2024-07-11_04,4,4,-57000,-38000,1.001600476,0.4132,0.4132,42.6097,0.588400476,42.1965
2024-07-11_04,4,4,-38000,-38000,1.002411714,0.3706,0.3706,42.1827,0.631811714,41.8121
2024-07-11_04,4,4,-19000,-38000,1.003268923,0.3444,0.3444,42.32,0.658868923,41.9756
2024-07-11_04,4,4,0,-38000,1.00383314,0.335,0.335,42.4203,0.66883314,42.0853
2024-07-11_04,4,4,19000,-38000,1.004122247,0.3468,0.3468,42.3106,0.657322247,41.9638
2024-07-11_04,4,4,38000,-38000,1.0043,0.3747,0.3747,42.1432,0.6296,41.7685
2024-07-11_04,4,4,57000,-38000,1.004186606,0.1696,0.1696,42.54,0.834586606,42.3704
2024-07-11_04,4,4,76000,-38000,1.004159183,0.279911668,N/A,45.4604,0.724247515,45.18048833
2024-07-11_04,4,4,-95000,-19000,0.999719728,0.3075,0.3075,50.7175,0.692219728,50.41
2024-07-11_04,4,4,-76000,-19000,1.000635028,0.1767,0.1767,43.5219,0.823935028,43.3452
2024-07-11_04,4,4,-57000,-19000,1.001750438,0.3801,0.3801,41.866,0.621650438,41.4859
2024-07-11_04,4,4,-38000,-19000,1.002759992,0.3365,0.3365,41.9716,0.666259992,41.6351
2024-07-11_04,4,4,-19000,-19000,1.003762488,0.307,0.307,42.3527,0.696762488,42.0457
2024-07-11_04,4,4,0,-19000,1.00435312,0.297,0.297,42.5118,0.70735312,42.2148
2024-07-11_04,4,4,19000,-19000,1.004233112,0.3104,0.3104,42.3242,0.693833112,42.0138
2024-07-11_04,4,4,38000,-19000,1.004179953,0.3416,0.3416,41.9231,0.662579953,41.5815
2024-07-11_04,4,4,57000,-19000,1.004107606,0.3877,0.3877,41.805,0.616407606,41.4173
2024-07-11_04,4,4,76000,-19000,1.003955957,0.1814,0.1814,43.3685,0.822555957,43.1871
2024-07-11_04,4,4,95000,-19000,1.003781936,0.3112,0.3112,51.3001,0.692581936,50.9889
2024-07-11_04,4,4,-95000,0,0.9983,0.315,0.315,50.753,0.6833,50.438
2024-07-11_04,4,4,-76000,0,0.999961645,0.1706,0.1706,42.7999,0.829361645,42.6293
2024-07-11_04,4,4,-57000,0,1.00178198,0.3631,0.3631,41.5014,0.63868198,41.1383
2024-07-11_04,4,4,-38000,0,1.002960436,0.3188,0.3188,41.7351,0.684160436,41.4163
2024-07-11_04,4,4,-19000,0,1.004182378,0.2897,0.2897,42.1974,0.714482378,41.9077
2024-07-11_04,4,4,0,0,1.0051,0.2765,0.2765,42.4059,0.7286,42.1294
2024-07-11_04,4,4,19000,0,1.004464341,0.2938,0.2938,42.1696,0.710664341,41.8758
2024-07-11_04,4,4,38000,0,1.004159112,0.3268,0.3268,41.6798,0.677359112,41.353
2024-07-11_04,4,4,57000,0,1.00409209,0.3731,0.3731,41.4184,0.63099209,41.0453
2024-07-11_04,4,4,76000,0,1.003843459,0.1748,0.1748,42.6488,0.829043459,42.474
2024-07-11_04,4,4,95000,0,1.0035,0.3145,0.3145,50.351,0.689,50.0365
2024-07-11_04,4,4,-95000,19000,0.999940264,0.3037,0.3037,49.869,0.696240264,49.5653
2024-07-11_04,4,4,-76000,19000,1.00101591,0.1706,0.1706,42.934,0.83041591,42.7634
2024-07-11_04,4,4,-57000,19000,1.002125546,0.3628,0.3628,41.2703,0.639325546,40.9075
2024-07-11_04,4,4,-38000,19000,1.002931097,0.3193,0.3193,41.3621,0.683631097,41.0428
2024-07-11_04,4,4,-19000,19000,1.003744376,0.2921,0.2921,41.7207,0.711644376,41.4286
2024-07-11_04,4,4,0,19000,1.004300817,0.2834,0.2834,41.9063,0.720900817,41.6229
2024-07-11_04,4,4,19000,19000,1.004185254,0.296,0.296,41.6875,0.708185254,41.3915
2024-07-11_04,4,4,38000,19000,1.004187154,0.3278,0.3278,41.2709,0.676387154,40.9431
2024-07-11_04,4,4,57000,19000,1.004322978,0.3741,0.3741,41.1697,0.630222978,40.7956
2024-07-11_04,4,4,76000,19000,1.004239257,0.1753,0.1753,42.7485,0.828939257,42.5732
2024-07-11_04,4,4,95000,19000,1.003955316,0.3084,0.3084,50.7102,0.695555316,50.4018
2024-07-11_04,4,4,-76000,38000,1.002357545,0.1785,0.1785,44.4821,0.823857545,44.3036
2024-07-11_04,4,4,-57000,38000,1.002542256,0.3792,0.3792,41.3657,0.623342256,40.9865
2024-07-11_04,4,4,-38000,38000,1.002835859,0.338,0.338,40.9181,0.664835859,40.5801
2024-07-11_04,4,4,-19000,38000,1.003177973,0.3118,0.3118,41.0404,0.691377973,40.7286
2024-07-11_04,4,4,0,38000,1.003463919,0.3039,0.3039,41.1656,0.699563919,40.8617
2024-07-11_04,4,4,19000,38000,1.003793767,0.3164,0.3164,41.0048,0.687393767,40.6884
2024-07-11_04,4,4,38000,38000,1.004309898,0.3463,0.3463,40.8475,0.658009898,40.5012
2024-07-11_04,4,4,57000,38000,1.004896166,0.3905,0.3905,41.2678,0.614396166,40.8773
2024-07-11_04,4,4,76000,38000,1.00524899,0.1837,0.1837,44.2375,0.82154899,44.0538
2024-07-11_04,4,4,-76000,57000,1.0028,0.3103,0.3103,49.8316,0.6925,49.5213
2024-07-11_04,4,4,-57000,57000,1.002730998,0.1686,0.1686,42.7855,0.834130998,42.6169
2024-07-11_04,4,4,-38000,57000,1.002767645,0.37,0.37,41.0419,0.632767645,40.6719
2024-07-11_04,4,4,-19000,57000,1.002763472,0.3464,0.3464,40.6661,0.656363472,40.3197
2024-07-11_04,4,4,0,57000,1.002733913,0.3387,0.3387,40.6163,0.664033913,40.2776
2024-07-11_04,4,4,19000,57000,1.003362927,0.3505,0.3505,40.6298,0.652862927,40.2793
2024-07-11_04,4,4,38000,57000,1.004558389,0.3778,0.3778,40.9737,0.626758389,40.5959
2024-07-11_04,4,4,57000,57000,1.005490988,0.1714,0.1714,42.6341,0.834090988,42.4627
2024-07-11_04,4,4,76000,57000,1.0061,0.3075,0.3075,49.4948,0.6986,49.1873
2024-07-11_04,4,4,-57000,76000,1.0028,0.270900889,N/A,49.4701,0.731899111,49.19919911
