Repository: sdelaurentiis123/plasma-etching-code

# Bosch wafer measurements — Zenodo 17122442

Source: Sayyed et al., *A Multi-Model Dataset for BOSCH Plasma-Etching: Optical Emission Spectra,
Process Parameters, and Wafer Measurements for Data-Driven Plasma Modeling*, version 1 (2025),
DOI [10.5281/zenodo.17122442](https://doi.org/10.5281/zenodo.17122442).

License: Creative Commons Attribution 4.0. The authors and source must be credited on reuse.

Included here:

- `Si_Oxide_etch_9_points.csv` — 684 measurements from 76 processed 200-mm silicon wafers, at nine
  nominal positions per wafer (some source measurements are unavailable).
- `Si_Oxide_etch_89_points.csv` — 7,832 measurements from 88 identified wafers. Its distinct source

File: data/experimental/zenodo_17122442/Si_Oxide_etch_89_points.csv (part 7 of 16)
experiment_key,lot_number,wafer_number,X,Y,preox_thickness,postox_thickness,postox_thickness_nan,stepheight,oxide_etch,si_etch
2024-07-11_04,4,4,-38000,76000,1.002735158,0.1706,0.1706,43.7686,0.832135158,43.598
2024-07-11_04,4,4,-19000,76000,1.002488656,0.3947,0.3947,41.9582,0.607788656,41.5635
2024-07-11_04,4,4,0,76000,1.0021,0.3864,0.3864,41.5314,0.6157,41.145
2024-07-11_04,4,4,19000,76000,1.002911936,0.3986,0.3986,41.9024,0.604311936,41.5038
2024-07-11_04,4,4,38000,76000,1.004776856,0.1725,0.1725,43.6192,0.832276856,43.4467
2024-07-11_04,4,4,57000,76000,1.0061,0.272848427,N/A,49.2584,0.733251573,48.98555157
2024-07-11_04,4,4,-19000,95000,1.002444042,0.1843,0.1843,48.3331,0.818144042,48.1488
2024-07-11_04,4,4,0,95000,1.0021,0.1854,0.1854,48.7697,0.8167,48.5843
2024-07-11_04,4,4,19000,95000,1.002772686,0.1832,0.1832,48.6593,0.819572686,48.4761
2024-07-11_05,4,5,-19000,-95000,1.004016135,0.3126,0.3126,52.0129,0.691416135,51.7003
2024-07-11_05,4,5,0,-95000,1.0048,0.3435,0.3435,51.9323,0.6613,51.5888
2024-07-11_05,4,5,19000,-95000,1.004323708,0.3117,0.3117,52.0602,0.692623708,51.7485
2024-07-11_05,4,5,-57000,-76000,1.0018,0.3435,0.3435,51.7071,0.6583,51.3636
2024-07-11_05,4,5,-38000,-76000,1.00237738,0.3037,0.3037,46.3363,0.69867738,46.0326
2024-07-11_05,4,5,-19000,-76000,1.003529331,0.305323657,N/A,44.6243,0.698205675,44.31897634
2024-07-11_05,4,5,0,-76000,1.004177527,0.1823,0.1823,44.2314,0.821877527,44.0491
2024-07-11_05,4,5,19000,-76000,1.004087543,0.305349134,N/A,44.5537,0.698738409,44.24835087
2024-07-11_05,4,5,38000,-76000,1.00403803,0.3037,0.3037,46.1708,0.70033803,45.8671
2024-07-11_05,4,5,57000,-76000,1.0041,0.3243,0.3243,51.6343,0.6798,51.31
2024-07-11_05,4,5,-76000,-57000,1.0018,0.3225,0.3225,51.4019,0.6793,51.0794
2024-07-11_05,4,5,-57000,-57000,1.001964536,0.288166974,N/A,44.6747,0.713797562,44.38653303
2024-07-11_05,4,5,-38000,-57000,1.002449915,0.171,0.171,42.9884,0.831449915,42.8174
2024-07-11_05,4,5,-19000,-57000,1.003211663,0.3955,0.3955,42.6299,0.607711663,42.2344
2024-07-11_05,4,5,0,-57000,1.003727912,0.387,0.387,42.5943,0.616727912,42.2073
2024-07-11_05,4,5,19000,-57000,1.003941573,0.3975,0.3975,42.6331,0.606441573,42.2356
2024-07-11_05,4,5,38000,-57000,1.004025305,0.172,0.172,42.9585,0.832025305,42.7865
2024-07-11_05,4,5,57000,-57000,1.004050715,0.287147787,N/A,44.595,0.716902928,44.30785221
2024-07-11_05,4,5,76000,-57000,1.0041,0.3196,0.3196,51.2229,0.6845,50.9033
2024-07-11_05,4,5,-76000,-38000,1.001611564,0.278965747,N/A,45.5842,0.722645818,45.30523425
2024-07-11_05,4,5,-57000,-38000,1.001964701,0.1694,0.1694,42.5762,0.832564701,42.4068
2024-07-11_05,4,5,-38000,-38000,1.002579521,0.3715,0.3715,42.1564,0.631079521,41.7849
2024-07-11_05,4,5,-19000,-38000,1.003278231,0.3452,0.3452,42.3117,0.658078231,41.9665
2024-07-11_05,4,5,0,-38000,1.00375495,0.3359,0.3359,42.4082,0.66785495,42.0723
2024-07-11_05,4,5,19000,-38000,1.003983659,0.3479,0.3479,42.3003,0.656083659,41.9524
2024-07-11_05,4,5,38000,-38000,1.0041,0.376,0.376,42.1409,0.6281,41.7649
2024-07-11_05,4,5,57000,-38000,1.004032831,0.1701,0.1701,42.5324,0.833932831,42.3623
2024-07-11_05,4,5,76000,-38000,1.00400449,0.280483281,N/A,45.4065,0.723521209,45.12601672
2024-07-11_05,4,5,-95000,-19000,0.999369027,0.3075,0.3075,50.5081,0.691869027,50.2006
2024-07-11_05,4,5,-76000,-19000,1.00046972,0.1776,0.1776,43.4179,0.82286972,43.2403
2024-07-11_05,4,5,-57000,-19000,1.001693661,0.3808,0.3808,41.8022,0.620893661,41.4214
2024-07-11_05,4,5,-38000,-19000,1.002684917,0.337,0.337,41.9356,0.665684917,41.5986
2024-07-11_05,4,5,-19000,-19000,1.003643976,0.3079,0.3079,42.3366,0.695743976,42.0287
2024-07-11_05,4,5,0,-19000,1.004209677,0.2983,0.2983,42.502,0.705909677,42.2037
2024-07-11_05,4,5,19000,-19000,1.004107732,0.3119,0.3119,42.32,0.692207732,42.0081
2024-07-11_05,4,5,38000,-19000,1.004054621,0.3431,0.3431,41.9174,0.660954621,41.5743
2024-07-11_05,4,5,57000,-19000,1.004009081,0.3893,0.3893,41.7972,0.614709081,41.4079
2024-07-11_05,4,5,76000,-19000,1.003821277,0.18,0.18,43.3521,0.823821277,43.1721
2024-07-11_05,4,5,95000,-19000,1.003566821,0.3112,0.3112,51.1394,0.692366821,50.8282
2024-07-11_05,4,5,-95000,0,0.9977,0.315,0.315,50.5891,0.6827,50.2741
2024-07-11_05,4,5,-76000,0,0.999455604,0.1715,0.1715,42.7381,0.827955604,42.5666
2024-07-11_05,4,5,-57000,0,1.001401939,0.3643,0.3643,41.4631,0.637101939,41.0988
2024-07-11_05,4,5,-38000,0,1.002686479,0.3201,0.3201,41.6839,0.682586479,41.3638
2024-07-11_05,4,5,-19000,0,1.003984005,0.2907,0.2907,42.1297,0.713284005,41.839
2024-07-11_05,4,5,0,0,1.0049,0.2777,0.2777,42.3529,0.7272,42.0752
2024-07-11_05,4,5,19000,0,1.004343841,0.295,0.295,42.1412,0.709343841,41.8462
2024-07-11_05,4,5,38000,0,1.004146471,0.3281,0.3281,41.6795,0.676046471,41.3514
2024-07-11_05,4,5,57000,0,1.00412393,0.375,0.375,41.4207,0.62912393,41.0457
2024-07-11_05,4,5,76000,0,1.003716821,0.1757,0.1757,42.6337,0.828016821,42.458
2024-07-11_05,4,5,95000,0,1.0031,0.314,0.314,50.177,0.6891,49.863
2024-07-11_05,4,5,-95000,19000,0.999239694,0.3042,0.3042,49.7967,0.695039694,49.4925
2024-07-11_05,4,5,-76000,19000,1.000231983,0.171,0.171,42.8556,0.829231983,42.6846
2024-07-11_05,4,5,-57000,19000,1.001408558,0.3642,0.3642,41.2238,0.637208558,40.8596
2024-07-11_05,4,5,-38000,19000,1.002434458,0.3209,0.3209,41.3374,0.681534458,41.0165
2024-07-11_05,4,5,-19000,19000,1.003460582,0.2938,0.2938,41.7131,0.709660582,41.4193
2024-07-11_05,4,5,0,19000,1.004128903,0.2854,0.2854,41.8871,0.718728903,41.6017
2024-07-11_05,4,5,19000,19000,1.004146098,0.2978,0.2978,41.6519,0.706346098,41.3541
2024-07-11_05,4,5,38000,19000,1.004362434,0.3295,0.3295,41.2203,0.674862434,40.8908
2024-07-11_05,4,5,57000,19000,1.004668773,0.3757,0.3757,41.1091,0.628968773,40.7334
2024-07-11_05,4,5,76000,19000,1.004512993,0.1762,0.1762,42.6967,0.828312993,42.5205
2024-07-11_05,4,5,95000,19000,1.003973695,0.3084,0.3084,50.5367,0.695573695,50.2283
2024-07-11_05,4,5,-76000,38000,1.000856473,0.1795,0.1795,44.3869,0.821356473,44.2074
2024-07-11_05,4,5,-57000,38000,1.001307517,0.3809,0.3809,41.3179,0.620407517,40.937
2024-07-11_05,4,5,-38000,38000,1.002035158,0.3397,0.3397,40.8804,0.662335158,40.5407
2024-07-11_05,4,5,-19000,38000,1.002750665,0.3138,0.3138,41.0279,0.688950665,40.7141
2024-07-11_05,4,5,0,38000,1.003283308,0.3056,0.3056,41.1481,0.697683308,40.8425
2024-07-11_05,4,5,19000,38000,1.003874254,0.3182,0.3182,41.0069,0.685674254,40.6887
2024-07-11_05,4,5,38000,38000,1.004785509,0.3482,0.3482,40.8327,0.656585509,40.4845
2024-07-11_05,4,5,57000,38000,1.005819241,0.3926,0.3926,41.2332,0.613219241,40.8406
2024-07-11_05,4,5,76000,38000,1.006442394,0.1846,0.1846,44.1648,0.821842394,43.9802
2024-07-11_05,4,5,-76000,57000,1.0007,0.3103,0.3103,49.6543,0.6904,49.344
2024-07-11_05,4,5,-57000,57000,1.001036408,0.1696,0.1696,42.7406,0.831436408,42.571
2024-07-11_05,4,5,-38000,57000,1.001644574,0.3723,0.3723,40.9969,0.629344574,40.6246
2024-07-11_05,4,5,-19000,57000,1.002254924,0.3486,0.3486,40.619,0.653654924,40.2704
2024-07-11_05,4,5,0,57000,1.002496425,0.341,0.341,40.5799,0.661496425,40.2389
2024-07-11_05,4,5,19000,57000,1.003458619,0.3523,0.3523,40.6009,0.651158619,40.2486
2024-07-11_05,4,5,38000,57000,1.005365943,0.3798,0.3798,40.9293,0.625565943,40.5495
2024-07-11_05,4,5,57000,57000,1.006934034,0.1718,0.1718,42.5918,0.835134034,42.42
2024-07-11_05,4,5,76000,57000,1.008,0.3084,0.3084,49.3737,0.6996,49.0653
2024-07-11_05,4,5,-57000,76000,1.0007,0.3018,0.3018,49.2057,0.6989,48.9039
2024-07-11_05,4,5,-38000,76000,1.001401705,0.172,0.172,43.6682,0.829401705,43.4962
2024-07-11_05,4,5,-19000,76000,1.002017276,0.3975,0.3975,41.8824,0.604517276,41.4849
2024-07-11_05,4,5,0,76000,1.0018,0.389,0.389,41.4637,0.6128,41.0747
2024-07-11_05,4,5,19000,76000,1.002900976,0.4012,0.4012,41.8411,0.601700976,41.4399
2024-07-11_05,4,5,38000,76000,1.005805902,0.1734,0.1734,43.5484,0.832405902,43.375
2024-07-11_05,4,5,57000,76000,1.008,0.278495037,N/A,48.9874,0.729504963,48.70890496
2024-07-11_05,4,5,-19000,95000,1.002014139,0.321768642,N/A,48.2764,0.680245497,47.95463136
2024-07-11_05,4,5,0,95000,1.0018,0.331787419,N/A,48.6303,0.670012581,48.29851258
2024-07-11_05,4,5,19000,95000,1.002704211,0.323551406,N/A,48.5573,0.679152805,48.23374859
2024-07-11_06,4,6,-19000,-95000,1.003694791,0.3121,0.3121,51.7876,0.691594791,51.4755
2024-07-11_06,4,6,0,-95000,1.0044,0.345,0.345,51.6879,0.6594,51.3429
2024-07-11_06,4,6,19000,-95000,1.004041169,0.3131,0.3131,51.9045,0.690941169,51.5914
2024-07-11_06,4,6,-57000,-76000,1.0016,0.3479,0.3479,51.4692,0.6537,51.1213
2024-07-11_06,4,6,-38000,-76000,1.002154346,0.3056,0.3056,46.0187,0.696554346,45.7131
2024-07-11_06,4,6,-19000,-76000,1.003255494,0.309559358,N/A,44.3273,0.693696136,44.01774064
2024-07-11_06,4,6,0,-76000,1.003878819,0.1846,0.1846,43.9405,0.819278819,43.7559
2024-07-11_06,4,6,19000,-76000,1.00389104,0.309528229,N/A,44.3292,0.694362812,44.01967177
2024-07-11_06,4,6,38000,-76000,1.004010455,0.3046,0.3046,45.9686,0.699410455,45.664
2024-07-11_06,4,6,57000,-76000,1.0042,0.3262,0.3262,51.4037,0.678,51.0775
2024-07-11_06,4,6,-76000,-57000,1.0016,0.3434,0.3434,51.1376,0.6582,50.7942
2024-07-11_06,4,6,-57000,-57000,1.00175789,0.294451389,N/A,44.3654,0.707306501,44.07094861
2024-07-11_06,4,6,-38000,-57000,1.00222792,0.1729,0.1729,42.6898,0.82932792,42.5169
2024-07-11_06,4,6,-19000,-57000,1.002975468,0.4018,0.4018,42.3396,0.601175468,41.9378
2024-07-11_06,4,6,0,-57000,1.003517827,0.3936,0.3936,42.3101,0.609917827,41.9165
2024-07-11_06,4,6,19000,-57000,1.003830167,0.404,0.404,42.3633,0.599830167,41.9593
2024-07-11_06,4,6,38000,-57000,1.004011912,0.1734,0.1734,42.6928,0.830611912,42.5194
2024-07-11_06,4,6,57000,-57000,1.004072891,0.292053644,N/A,44.3316,0.712019247,44.03954636
2024-07-11_06,4,6,76000,-57000,1.0042,0.3225,0.3225,51.0186,0.6817,50.6961
2024-07-11_06,4,6,-76000,-38000,1.001415901,0.285473944,N/A,45.2436,0.715941957,44.95812606
2024-07-11_06,4,6,-57000,-38000,1.001757355,0.171,0.171,42.2543,0.830757355,42.0833
2024-07-11_06,4,6,-38000,-38000,1.002353279,0.378,0.378,41.8571,0.624353279,41.4791
2024-07-11_06,4,6,-19000,-38000,1.00304168,0.3521,0.3521,42.0242,0.65094168,41.6721
2024-07-11_06,4,6,0,-38000,1.003549101,0.3431,0.3431,42.1366,0.660449101,41.7935
2024-07-11_06,4,6,19000,-38000,1.003910401,0.3547,0.3547,42.0339,0.649210401,41.6792
2024-07-11_06,4,6,38000,-38000,1.0042,0.3828,0.3828,41.8813,0.6214,41.4985
2024-07-11_06,4,6,57000,-38000,1.004003318,0.1725,0.1725,42.2725,0.831503318,42.1
2024-07-11_06,4,6,76000,-38000,1.003951247,0.3018,0.3018,45.1643,0.702151247,44.8625
2024-07-11_06,4,6,-95000,-19000,0.999235222,0.3084,0.3084,50.2998,0.690835222,49.9914
2024-07-11_06,4,6,-76000,-19000,1.000309211,0.1804,0.1804,43.1302,0.819909211,42.9498
2024-07-11_06,4,6,-57000,-19000,1.001496929,0.3878,0.3878,41.5198,0.613696929,41.132
2024-07-11_06,4,6,-38000,-19000,1.002451152,0.3447,0.3447,41.6462,0.657751152,41.3015
2024-07-11_06,4,6,-19000,-19000,1.003379608,0.3158,0.3158,42.0468,0.687579608,41.731
2024-07-11_06,4,6,0,-19000,1.003941091,0.3058,0.3058,42.218,0.698141091,41.9122
2024-07-11_06,4,6,19000,-19000,1.003908362,0.3197,0.3197,42.047,0.684208362,41.7273
2024-07-11_06,4,6,38000,-19000,1.003946717,0.3503,0.3503,41.6609,0.653646717,41.3106
2024-07-11_06,4,6,57000,-19000,1.003826831,0.3963,0.3963,41.5363,0.607526831,41.14
2024-07-11_06,4,6,76000,-19000,1.003559676,0.1842,0.1842,43.0887,0.819359676,42.9045
2024-07-11_06,4,6,95000,-19000,1.003263251,0.3112,0.3112,50.8276,0.692063251,50.5164
2024-07-11_06,4,6,-95000,0,0.9976,0.3225,0.3225,50.221,0.6751,49.8985
2024-07-11_06,4,6,-76000,0,0.999333202,0.1725,0.1725,42.3995,0.826833202,42.227
2024-07-11_06,4,6,-57000,0,1.001230355,0.371,0.371,41.1486,0.630230355,40.7776
2024-07-11_06,4,6,-38000,0,1.002452137,0.3281,0.3281,41.4225,0.674352137,41.0944
2024-07-11_06,4,6,-19000,0,1.003695413,0.299,0.299,41.8877,0.704695413,41.5887
2024-07-11_06,4,6,0,0,1.0046,0.2863,0.2863,42.1113,0.7183,41.825
2024-07-11_06,4,6,19000,0,1.004024885,0.3034,0.3034,41.8896,0.700624885,41.5862
2024-07-11_06,4,6,38000,0,1.003787978,0.3365,0.3365,41.4121,0.667287978,41.0756
2024-07-11_06,4,6,57000,0,1.003704017,0.382,0.382,41.1455,0.621704017,40.7635
2024-07-11_06,4,6,76000,0,1.003313666,0.179,0.179,42.361,0.824313666,42.182
2024-07-11_06,4,6,95000,0,1.0028,0.3159,0.3159,50.0394,0.6869,49.7235
2024-07-11_06,4,6,-95000,19000,0.999157426,0.3065,0.3065,49.5448,0.692657426,49.2383
2024-07-11_06,4,6,-76000,19000,1.00016075,0.1739,0.1739,42.5278,0.82626075,42.3539
2024-07-11_06,4,6,-57000,19000,1.001293971,0.3708,0.3708,40.9125,0.630493971,40.5417
2024-07-11_06,4,6,-38000,19000,1.002224123,0.3288,0.3288,41.0417,0.673424123,40.7129
2024-07-11_06,4,6,-19000,19000,1.003161092,0.3019,0.3019,41.4133,0.701261092,41.1114
2024-07-11_06,4,6,0,19000,1.003782678,0.2936,0.2936,41.6071,0.710182678,41.3135
2024-07-11_06,4,6,19000,19000,1.003706523,0.3058,0.3058,41.3937,0.697906523,41.0879
2024-07-11_06,4,6,38000,19000,1.003759655,0.3378,0.3378,40.9974,0.665959655,40.6596
2024-07-11_06,4,6,57000,19000,1.003914683,0.3829,0.3829,40.8798,0.621014683,40.4969
2024-07-11_06,4,6,76000,19000,1.003777119,0.179,0.179,42.4408,0.824777119,42.2618
2024-07-11_06,4,6,95000,19000,1.003405669,0.3093,0.3093,50.2675,0.694105669,49.9582
2024-07-11_06,4,6,-76000,38000,1.000972337,0.1823,0.1823,44.0458,0.818672337,43.8635
2024-07-11_06,4,6,-57000,38000,1.001325146,0.3872,0.3872,40.999,0.614125146,40.6118
2024-07-11_06,4,6,-38000,38000,1.001885215,0.3467,0.3467,40.579,0.655185215,40.2323
2024-07-11_06,4,6,-19000,38000,1.002441936,0.3217,0.3217,40.7342,0.680741936,40.4125
2024-07-11_06,4,6,0,38000,1.002848045,0.3137,0.3137,40.8585,0.689148045,40.5448
2024-07-11_06,4,6,19000,38000,1.003263483,0.3266,0.3266,40.7254,0.676663483,40.3988
2024-07-11_06,4,6,38000,38000,1.003873637,0.3553,0.3553,40.553,0.648573637,40.1977
2024-07-11_06,4,6,57000,38000,1.004543254,0.3997,0.3997,40.9638,0.604843254,40.5641
2024-07-11_06,4,6,76000,38000,1.004937337,0.303336797,N/A,43.9185,0.70160054,43.6151632
2024-07-11_06,4,6,-76000,57000,1.001,0.3131,0.3131,49.3033,0.6879,48.9902
2024-07-11_06,4,6,-57000,57000,1.001194187,0.1707,0.1707,42.4111,0.830494187,42.2404
2024-07-11_06,4,6,-38000,57000,1.001582105,0.3784,0.3784,40.687,0.623182105,40.3086
2024-07-11_06,4,6,-19000,57000,1.001936095,0.3554,0.3554,40.3271,0.646536095,39.9717
2024-07-11_06,4,6,0,57000,1.002044577,0.3482,0.3482,40.2913,0.653844577,39.9431
2024-07-11_06,4,6,19000,57000,1.00277774,0.3595,0.3595,40.3141,0.64327774,39.9546
2024-07-11_06,4,6,38000,57000,1.004146355,0.3866,0.3866,40.6532,0.617546355,40.2666
2024-07-11_06,4,6,57000,57000,1.005209963,0.1743,0.1743,42.3196,0.830909963,42.1453
2024-07-11_06,4,6,76000,57000,1.0059,0.3103,0.3103,49.1007,0.6956,48.7904
2024-07-11_06,4,6,-57000,76000,1.001,0.3056,0.3056,48.8859,0.6954,48.5803
2024-07-11_06,4,6,-38000,76000,1.001406046,0.1734,0.1734,43.3333,0.828006046,43.1599
2024-07-11_06,4,6,-19000,76000,1.00167351,0.404,0.404,41.5785,0.59767351,41.1745
2024-07-11_06,4,6,0,76000,1.0014,0.3958,0.3958,41.1671,0.6056,40.7713
2024-07-11_06,4,6,19000,76000,1.002280874,0.4082,0.4082,41.557,0.594080874,41.1488
2024-07-11_06,4,6,38000,76000,1.004393062,0.1767,0.1767,43.2718,0.827693062,43.0951
2024-07-11_06,4,6,57000,76000,1.0059,0.3028,0.3028,48.6978,0.7031,48.395
2024-07-11_06,4,6,-19000,95000,1.001649973,0.32786123,N/A,47.9434,0.673788743,47.61553877
2024-07-11_06,4,6,0,95000,1.0014,0.338199226,N/A,48.324,0.663200774,47.98580077
2024-07-11_06,4,6,19000,95000,1.002122997,0.329895585,N/A,48.2099,0.672227411,47.88000441
2024-07-11_07,4,7,-19000,-95000,1.003445609,0.3135,0.3135,51.2126,0.689945609,50.8991
2024-07-11_07,4,7,0,-95000,1.0043,0.3459,0.3459,51.2401,0.6584,50.8942
2024-07-11_07,4,7,19000,-95000,1.003851949,0.314,0.314,51.3183,0.689851949,51.0043
2024-07-11_07,4,7,-57000,-76000,1.0007,0.348,0.348,51.0137,0.6527,50.6657
2024-07-11_07,4,7,-38000,-76000,1.001493927,0.306,0.306,45.5983,0.695493927,45.2923
2024-07-11_07,4,7,-19000,-76000,1.002914366,0.327344845,N/A,43.9217,0.67556952,43.59435515
2024-07-11_07,4,7,0,-76000,1.003669068,0.337042799,N/A,43.5423,0.666626269,43.2052572
2024-07-11_07,4,7,19000,-76000,1.003652435,0.328205595,N/A,43.9238,0.67544684,43.5955944
2024-07-11_07,4,7,38000,-76000,1.003728729,0.3065,0.3065,45.5628,0.697228729,45.2563
2024-07-11_07,4,7,57000,-76000,1.0039,0.3375,0.3375,50.938,0.6664,50.6005
2024-07-11_07,4,7,-76000,-57000,1.0007,0.3393,0.3393,50.6788,0.6614,50.3395
2024-07-11_07,4,7,-57000,-57000,1.001003871,0.29798096,N/A,43.9624,0.703022911,43.66441904
2024-07-11_07,4,7,-38000,-57000,1.001659867,0.1739,0.1739,42.3052,0.827759867,42.1313
2024-07-11_07,4,7,-19000,-57000,1.002608266,0.4069,0.4069,41.9623,0.595708266,41.5554
2024-07-11_07,4,7,0,-57000,1.003237875,0.3985,0.3985,41.9418,0.604737875,41.5433
2024-07-11_07,4,7,19000,-57000,1.003555391,0.4088,0.4088,41.9746,0.594755391,41.5658
2024-07-11_07,4,7,38000,-57000,1.003724,0.1753,0.1753,42.3029,0.828424,42.1276
2024-07-11_07,4,7,57000,-57000,1.003780131,0.299279772,N/A,43.9201,0.704500358,43.62082023
2024-07-11_07,4,7,76000,-57000,1.0039,0.3225,0.3225,50.5608,0.6814,50.2383
2024-07-11_07,4,7,-76000,-38000,1.000757322,0.3028,0.3028,44.8292,0.697957322,44.5264
2024-07-11_07,4,7,-57000,-38000,1.001204807,0.1715,0.1715,41.8731,0.829704807,41.7016
2024-07-11_07,4,7,-38000,-38000,1.001951612,0.3829,0.3829,41.4863,0.619051612,41.1034
2024-07-11_07,4,7,-19000,-38000,1.002743992,0.357,0.357,41.6392,0.645743992,41.2822
2024-07-11_07,4,7,0,-38000,1.003285344,0.3484,0.3484,41.7566,0.654885344,41.4082
2024-07-11_07,4,7,19000,-38000,1.003631087,0.3597,0.3597,41.6606,0.643931087,41.3009
2024-07-11_07,4,7,38000,-38000,1.0039,0.3877,0.3877,41.501,0.6162,41.1133
2024-07-11_07,4,7,57000,-38000,1.003714161,0.1739,0.1739,41.8799,0.829814161,41.706
2024-07-11_07,4,7,76000,-38000,1.003672635,0.3037,0.3037,44.7323,0.699972635,44.4286
2024-07-11_07,4,7,-95000,-19000,0.998791052,0.3093,0.3093,49.7774,0.689491052,49.4681
2024-07-11_07,4,7,-76000,-19000,0.999927704,0.1818,0.1818,42.7274,0.818127704,42.5456
2024-07-11_07,4,7,-57000,-19000,1.00121,0.3926,0.3926,41.1512,0.60861,40.7586
2024-07-11_07,4,7,-38000,-19000,1.002230272,0.35,0.35,41.2796,0.652230272,40.9296
2024-07-11_07,4,7,-19000,-19000,1.003174465,0.3217,0.3217,41.6794,0.681474465,41.3577
2024-07-11_07,4,7,0,-19000,1.003725097,0.3114,0.3114,41.8497,0.692325097,41.5383
2024-07-11_07,4,7,19000,-19000,1.003654545,0.3257,0.3257,41.6742,0.677954545,41.3485
2024-07-11_07,4,7,38000,-19000,1.003658929,0.3555,0.3555,41.2939,0.648158929,40.9384
2024-07-11_07,4,7,57000,-19000,1.003542507,0.4014,0.4014,41.1558,0.602142507,40.7544
2024-07-11_07,4,7,76000,-19000,1.003349124,0.308141397,N/A,42.6776,0.695207728,42.3694586
2024-07-11_07,4,7,95000,-19000,1.003159764,0.3126,0.3126,50.445,0.690559764,50.1324
2024-07-11_07,4,7,-95000,0,0.997,0.3178,0.3178,49.7408,0.6792,49.423
2024-07-11_07,4,7,-76000,0,0.999062353,0.1748,0.1748,42.0035,0.824262353,41.8287
2024-07-11_07,4,7,-57000,0,1.001211866,0.376,0.376,40.772,0.625211866,40.396
2024-07-11_07,4,7,-38000,0,1.002422264,0.3341,0.3341,41.0408,0.668322264,40.7067
2024-07-11_07,4,7,-19000,0,1.003554344,0.3046,0.3046,41.5234,0.698954344,41.2188
2024-07-11_07,4,7,0,0,1.0044,0.2925,0.2925,41.7482,0.7119,41.4557
2024-07-11_07,4,7,19000,0,1.003794605,0.3091,0.3091,41.5204,0.694694605,41.2113
2024-07-11_07,4,7,38000,0,1.003478859,0.3419,0.3419,41.0366,0.661578859,40.6947
2024-07-11_07,4,7,57000,0,1.003372318,0.3872,0.3872,40.7775,0.616172318,40.3903
2024-07-11_07,4,7,76000,0,1.003150914,0.18,0.18,41.9546,0.823150914,41.7746
2024-07-11_07,4,7,95000,0,1.0029,0.3168,0.3168,49.5278,0.6861,49.211
2024-07-11_07,4,7,-95000,19000,0.999102583,0.3056,0.3056,48.9373,0.693502583,48.6317
2024-07-11_07,4,7,-76000,19000,1.000466533,0.1753,0.1753,42.115,0.825166533,41.9397
2024-07-11_07,4,7,-57000,19000,1.001743234,0.3761,0.3761,40.531,0.625643234,40.1549
2024-07-11_07,4,7,-38000,19000,1.002483282,0.335,0.335,40.6702,0.667483282,40.3352
2024-07-11_07,4,7,-19000,19000,1.003162392,0.3079,0.3079,41.0532,0.695262392,40.7453
2024-07-11_07,4,7,0,19000,1.003631851,0.2991,0.2991,41.2368,0.704531851,40.9377
2024-07-11_07,4,7,19000,19000,1.003455194,0.312,0.312,41.0411,0.691455194,40.7291
2024-07-11_07,4,7,38000,19000,1.00334144,0.3432,0.3432,40.6289,0.66014144,40.2857
2024-07-11_07,4,7,57000,19000,1.003362416,0.3882,0.3882,40.51,0.615162416,40.1218
2024-07-11_07,4,7,76000,19000,1.003295208,0.1809,0.1809,42.0311,0.822395208,41.8502
2024-07-11_07,4,7,95000,19000,1.003143834,0.3098,0.3098,49.8346,0.693343834,49.5248
2024-07-11_07,4,7,-76000,38000,1.002500981,0.1856,0.1856,43.6034,0.816900981,43.4178
2024-07-11_07,4,7,-57000,38000,1.002539178,0.3931,0.3931,40.6106,0.609439178,40.2175
2024-07-11_07,4,7,-38000,38000,1.002569185,0.3528,0.3528,40.1979,0.649769185,39.8451
2024-07-11_07,4,7,-19000,38000,1.002670828,0.3283,0.3283,40.3549,0.674370828,40.0266
2024-07-11_07,4,7,0,38000,1.002795347,0.3199,0.3199,40.4824,0.682895347,40.1625
2024-07-11_07,4,7,19000,38000,1.002967543,0.3329,0.3329,40.3411,0.670067543,40.0082
2024-07-11_07,4,7,38000,38000,1.003241869,0.3609,0.3609,40.1774,0.642341869,39.8165
2024-07-11_07,4,7,57000,38000,1.003540363,0.4052,0.4052,40.556,0.598340363,40.1508
2024-07-11_07,4,7,76000,38000,1.00371294,0.308510203,N/A,43.4631,0.695202737,43.1545898
2024-07-11_07,4,7,-76000,57000,1.0034,0.314,0.314,48.7723,0.6894,48.4583
2024-07-11_07,4,7,-57000,57000,1.00305327,0.1728,0.1728,41.9839,0.83025327,41.8111
2024-07-11_07,4,7,-38000,57000,1.002706037,0.3848,0.3848,40.2883,0.617906037,39.9035
2024-07-11_07,4,7,-19000,57000,1.002274361,0.3612,0.3612,39.9307,0.641074361,39.5695
2024-07-11_07,4,7,0,57000,1.002047199,0.3542,0.3542,39.9114,0.647847199,39.5572
2024-07-11_07,4,7,19000,57000,1.00248739,0.3652,0.3652,39.9299,0.63728739,39.5647
2024-07-11_07,4,7,38000,57000,1.003255824,0.3924,0.3924,40.2471,0.610855824,39.8547
2024-07-11_07,4,7,57000,57000,1.003787913,0.1767,0.1767,41.8572,0.827087913,41.6805
2024-07-11_07,4,7,76000,57000,1.0041,0.3107,0.3107,48.5848,0.6934,48.2741
2024-07-11_07,4,7,-57000,76000,1.0034,0.3065,0.3065,48.2849,0.6969,47.9784
2024-07-11_07,4,7,-38000,76000,1.002809863,0.1762,0.1762,42.8695,0.826609863,42.6933
2024-07-11_07,4,7,-19000,76000,1.001945378,0.4107,0.4107,41.1251,0.591245378,40.7144
2024-07-11_07,4,7,0,76000,1.0014,0.4019,0.4019,40.7033,0.5995,40.3014
2024-07-11_07,4,7,19000,76000,1.002072204,0.4143,0.4143,41.0808,0.587772204,40.6665
2024-07-11_07,4,7,38000,76000,1.003322385,0.1781,0.1781,42.7563,0.825222385,42.5782
2024-07-11_07,4,7,57000,76000,1.0041,0.3046,0.3046,48.075,0.6995,47.7704
2024-07-11_07,4,7,-19000,95000,1.001867619,0.333326587,N/A,47.4012,0.668541032,47.06787341
2024-07-11_07,4,7,0,95000,1.0014,0.343915114,N/A,47.7219,0.657484886,47.37798489
2024-07-11_07,4,7,19000,95000,1.001963286,0.335377563,N/A,47.697,0.666585723,47.36162244
2024-07-11_08,4,8,-19000,-95000,1.003342632,0.3243,0.3243,51.1589,0.679042632,50.8346
2024-07-11_08,4,8,0,-95000,1.0041,0.3427,0.3427,51.0996,0.6614,50.7569
2024-07-11_08,4,8,19000,-95000,1.003689662,0.3234,0.3234,51.2859,0.680289662,50.9625
2024-07-11_08,4,8,-57000,-76000,1.0012,0.3488,0.3488,50.8779,0.6524,50.5291
2024-07-11_08,4,8,-38000,-76000,1.00174671,0.2985,0.2985,45.4975,0.70324671,45.199
2024-07-11_08,4,8,-19000,-76000,1.002870234,0.2826,0.2826,43.8321,0.720270234,43.5495
2024-07-11_08,4,8,0,-76000,1.003520871,0.276,0.276,43.4569,0.727520871,43.1809
2024-07-11_08,4,8,19000,-76000,1.003507993,0.2826,0.2826,43.8308,0.720907993,43.5482
2024-07-11_08,4,8,38000,-76000,1.003608675,0.2981,0.2981,45.4517,0.705508675,45.1536
2024-07-11_08,4,8,57000,-76000,1.0038,0.3381,0.3381,50.8028,0.6657,50.4647
2024-07-11_08,4,8,-76000,-57000,1.0012,0.341,0.341,50.5472,0.6602,50.2062
2024-07-11_08,4,8,-57000,-57000,1.001342296,0.2854,0.2854,43.8682,0.715942296,43.5828
2024-07-11_08,4,8,-38000,-57000,1.001802514,0.208,0.208,42.2195,0.793802514,42.0115
2024-07-11_08,4,8,-19000,-57000,1.002551619,0.4092,0.4092,41.8917,0.593351619,41.4825
2024-07-11_08,4,8,0,-57000,1.003102608,0.4014,0.4014,41.856,0.601702608,41.4546
2024-07-11_08,4,8,19000,-57000,1.003418441,0.4112,0.4112,41.9053,0.592218441,41.4941
2024-07-11_08,4,8,38000,-57000,1.003604224,0.21,0.21,42.2275,0.793604224,42.0175
2024-07-11_08,4,8,57000,-57000,1.00366807,0.2864,0.2864,43.8229,0.71726807,43.5365
2024-07-11_08,4,8,76000,-57000,1.0038,0.3328,0.3328,50.4305,0.671,50.0977
2024-07-11_08,4,8,-76000,-38000,1.000977639,0.2927,0.2927,44.7235,0.708277639,44.4308
2024-07-11_08,4,8,-57000,-38000,1.001310226,0.2061,0.2061,41.7909,0.795210226,41.5848
2024-07-11_08,4,8,-38000,-38000,1.001896647,0.3862,0.3862,41.4111,0.615696647,41.0249
2024-07-11_08,4,8,-19000,-38000,1.002584635,0.3596,0.3596,41.5775,0.642984635,41.2179
2024-07-11_08,4,8,0,-38000,1.00310131,0.3507,0.3507,41.6935,0.65240131,41.3428
2024-07-11_08,4,8,19000,-38000,1.003486838,0.3627,0.3627,41.5944,0.640786838,41.2317
2024-07-11_08,4,8,38000,-38000,1.0038,0.3912,0.3912,41.4291,0.6126,41.0379
2024-07-11_08,4,8,57000,-38000,1.00359532,0.209,0.209,41.8043,0.79459532,41.5953
2024-07-11_08,4,8,76000,-38000,1.003551599,0.2939,0.2939,44.6496,0.709651599,44.3557
2024-07-11_08,4,8,-95000,-19000,0.998731503,0.3079,0.3079,49.7413,0.690831503,49.4334
2024-07-11_08,4,8,-76000,-19000,0.999810264,0.2681,0.2681,42.636,0.731710264,42.3679
2024-07-11_08,4,8,-57000,-19000,1.001000229,0.396,0.396,41.0681,0.605000229,40.6721
2024-07-11_08,4,8,-38000,-19000,1.001957541,0.3521,0.3521,41.237,0.649857541,40.8849
2024-07-11_08,4,8,-19000,-19000,1.002891597,0.3239,0.3239,41.6186,0.678991597,41.2947
2024-07-11_08,4,8,0,-19000,1.003458437,0.3138,0.3138,41.7854,0.689658437,41.4716
2024-07-11_08,4,8,19000,-19000,1.003452292,0.3277,0.3277,41.6109,0.675752292,41.2832
2024-07-11_08,4,8,38000,-19000,1.003519506,0.358,0.358,41.2157,0.645519506,40.8577
2024-07-11_08,4,8,57000,-19000,1.003411742,0.4041,0.4041,41.0855,0.599311742,40.6814
2024-07-11_08,4,8,76000,-19000,1.003192442,0.2756,0.2756,42.6027,0.727592442,42.3271
2024-07-11_08,4,8,95000,-19000,1.00295609,0.3164,0.3164,50.2993,0.68655609,49.9829
2024-07-11_08,4,8,-95000,0,0.9971,0.3178,0.3178,49.6284,0.6793,49.3106
2024-07-11_08,4,8,-76000,0,0.998800513,0.2081,0.2081,41.9143,0.790700513,41.7062
2024-07-11_08,4,8,-57000,0,1.000681462,0.3795,0.3795,40.7076,0.621181462,40.3281
2024-07-11_08,4,8,-38000,0,1.001920772,0.336,0.336,40.979,0.665920772,40.643
2024-07-11_08,4,8,-19000,0,1.003188577,0.3068,0.3068,41.461,0.696388577,41.1542
2024-07-11_08,4,8,0,0,1.0041,0.2942,0.2942,41.6805,0.7099,41.3863
2024-07-11_08,4,8,19000,0,1.003536556,0.3113,0.3113,41.456,0.692236556,41.1447
2024-07-11_08,4,8,38000,0,1.003320557,0.3441,0.3441,40.9751,0.659220557,40.631
2024-07-11_08,4,8,57000,0,1.003267059,0.3901,0.3901,40.7047,0.613167059,40.3146
2024-07-11_08,4,8,76000,0,1.00298226,0.2617,0.2617,41.8775,0.74128226,41.6158
2024-07-11_08,4,8,95000,0,1.0026,0.3168,0.3168,49.4479,0.6858,49.1311
2024-07-11_08,4,8,-95000,19000,0.998582809,0.3004,0.3004,48.9592,0.698182809,48.6588
2024-07-11_08,4,8,-76000,19000,0.999536731,0.209,0.209,42.0293,0.790536731,41.8203
2024-07-11_08,4,8,-57000,19000,1.000663113,0.3797,0.3797,40.4595,0.620963113,40.0798
2024-07-11_08,4,8,-38000,19000,1.001641786,0.3371,0.3371,40.5968,0.664541786,40.2597
2024-07-11_08,4,8,-19000,19000,1.002630462,0.31,0.31,40.9812,0.692630462,40.6712
2024-07-11_08,4,8,0,19000,1.003275091,0.3015,0.3015,41.1794,0.701775091,40.8779
2024-07-11_08,4,8,19000,19000,1.003201412,0.3141,0.3141,40.9697,0.689101412,40.6556
2024-07-11_08,4,8,38000,19000,1.00324911,0.3455,0.3455,40.5635,0.65774911,40.218
2024-07-11_08,4,8,57000,19000,1.003407534,0.3915,0.3915,40.4365,0.611907534,40.045
2024-07-11_08,4,8,76000,19000,1.003331244,0.2643,0.2643,41.9565,0.739031244,41.6922
2024-07-11_08,4,8,95000,19000,1.003053513,0.3051,0.3051,49.649,0.697953513,49.3439
2024-07-11_08,4,8,-76000,38000,1.00013636,0.2718,0.2718,43.5081,0.72833636,43.2363
2024-07-11_08,4,8,-57000,38000,1.000557563,0.3965,0.3965,40.5299,0.604057563,40.1334
2024-07-11_08,4,8,-38000,38000,1.00123348,0.3551,0.3551,40.1304,0.64613348,39.7753
2024-07-11_08,4,8,-19000,38000,1.00188995,0.3304,0.3304,40.2862,0.67148995,39.9558
2024-07-11_08,4,8,0,38000,1.002341207,0.3225,0.3225,40.4239,0.679841207,40.1014
2024-07-11_08,4,8,19000,38000,1.002747003,0.3347,0.3347,40.2788,0.668047003,39.9441
2024-07-11_08,4,8,38000,38000,1.00330963,0.3633,0.3633,40.1085,0.64000963,39.7452
2024-07-11_08,4,8,57000,38000,1.003917811,0.4077,0.4077,40.4978,0.596217811,40.0901
2024-07-11_08,4,8,76000,38000,1.004275374,0.2807,0.2807,43.3864,0.723575374,43.1057
2024-07-11_08,4,8,-76000,57000,1,0.306,0.306,48.7017,0.694,48.3957
2024-07-11_08,4,8,-57000,57000,1.000305168,0.209,0.209,41.9045,0.791305168,41.6955
2024-07-11_08,4,8,-38000,57000,1.000859582,0.3881,0.3881,40.2116,0.612759582,39.8235
2024-07-11_08,4,8,-19000,57000,1.001417941,0.3641,0.3641,39.8686,0.637317941,39.5045
2024-07-11_08,4,8,0,57000,1.001620964,0.3567,0.3567,39.839,0.644920964,39.4823
2024-07-11_08,4,8,19000,57000,1.002294514,0.368,0.368,39.8616,0.634294514,39.4936
2024-07-11_08,4,8,38000,57000,1.003531923,0.3954,0.3954,40.1933,0.608131923,39.7979
2024-07-11_08,4,8,57000,57000,1.004488773,0.2093,0.2093,41.8191,0.795188773,41.6098
2024-07-11_08,4,8,76000,57000,1.0051,0.3028,0.3028,48.5062,0.7023,48.2034
2024-07-11_08,4,8,-57000,76000,1,0.2948,0.2948,48.2612,0.7052,47.9664
2024-07-11_08,4,8,-38000,76000,1.000636249,0.21,0.21,42.7929,0.790636249,42.5829
2024-07-11_08,4,8,-19000,76000,1.001225046,0.4126,0.4126,41.0734,0.588625046,40.6608
2024-07-11_08,4,8,0,76000,1.0011,0.4042,0.4042,40.6695,0.5969,40.2653
2024-07-11_08,4,8,19000,76000,1.001857275,0.4157,0.4157,41.06,0.586157275,40.6443
2024-07-11_08,4,8,38000,76000,1.003746826,0.2093,0.2093,42.7253,0.794446826,42.516
2024-07-11_08,4,8,57000,76000,1.0051,0.2939,0.2939,47.9914,0.7112,47.6975
2024-07-11_08,4,8,-19000,95000,1.001222551,0.2821,0.2821,47.3755,0.719122551,47.0934
2024-07-11_08,4,8,0,95000,1.0011,0.285,0.285,47.6974,0.7161,47.4124
2024-07-11_08,4,8,19000,95000,1.001714918,0.2826,0.2826,47.6188,0.719114918,47.3362
2024-07-11_09,4,9,-19000,-95000,1.002839848,0.3253,0.3253,50.9486,0.677539848,50.6233
2024-07-11_09,4,9,0,-95000,1.0038,0.3436,0.3436,50.8932,0.6602,50.5496
2024-07-11_09,4,9,19000,-95000,1.003290606,0.3253,0.3253,51.0912,0.677990606,50.7659
2024-07-11_09,4,9,-57000,-76000,0.9997,0.3479,0.3479,50.6894,0.6518,50.3415
2024-07-11_09,4,9,-38000,-76000,1.000629329,0.2995,0.2995,45.2942,0.701129329,44.9947
2024-07-11_09,4,9,-19000,-76000,1.002242702,0.284,0.284,43.6314,0.718242702,43.3474
2024-07-11_09,4,9,0,-76000,1.00308823,0.2784,0.2784,43.255,0.72468823,42.9766
2024-07-11_09,4,9,19000,-76000,1.003059412,0.2845,0.2845,43.6323,0.718559412,43.3478
2024-07-11_09,4,9,38000,-76000,1.003125624,0.299,0.299,45.2468,0.704125624,44.9478
2024-07-11_09,4,9,57000,-76000,1.0033,0.3402,0.3402,50.5797,0.6631,50.2395
2024-07-11_09,4,9,-76000,-57000,0.9997,0.3404,0.3404,50.359,0.6593,50.0186
2024-07-11_09,4,9,-57000,-57000,1.000090445,0.2868,0.2868,43.6638,0.713290445,43.377
2024-07-11_09,4,9,-38000,-57000,1.000841766,0.2081,0.2081,42.0255,0.792741766,41.8174
2024-07-11_09,4,9,-19000,-57000,1.001903468,0.412,0.412,41.6907,0.589903468,41.2787
2024-07-11_09,4,9,0,-57000,1.002598175,0.4043,0.4043,41.6765,0.598298175,41.2722
2024-07-11_09,4,9,19000,-57000,1.002940696,0.4143,0.4143,41.7145,0.588640696,41.3002
2024-07-11_09,4,9,38000,-57000,1.003118494,0.209,0.209,42.0356,0.794118494,41.8266
2024-07-11_09,4,9,57000,-57000,1.003177591,0.2878,0.2878,43.6303,0.715377591,43.3425
2024-07-11_09,4,9,76000,-57000,1.0033,0.3356,0.3356,50.2321,0.6677,49.8965
2024-07-11_09,4,9,-76000,-38000,0.999977934,0.2936,0.2936,44.5207,0.706377934,44.2271
2024-07-11_09,4,9,-57000,-38000,1.000425679,0.207,0.207,41.5937,0.793425679,41.3867
2024-07-11_09,4,9,-38000,-38000,1.001210578,0.3887,0.3887,41.2239,0.612510578,40.8352
2024-07-11_09,4,9,-19000,-38000,1.00205491,0.3624,0.3624,41.3929,0.63965491,41.0305
2024-07-11_09,4,9,0,-38000,1.002639789,0.3536,0.3536,41.5074,0.649039789,41.1538
2024-07-11_09,4,9,19000,-38000,1.003016231,0.3657,0.3657,41.407,0.637316231,41.0413
2024-07-11_09,4,9,38000,-38000,1.0033,0.3943,0.3943,41.246,0.609,40.8517
2024-07-11_09,4,9,57000,-38000,1.003112054,0.209,0.209,41.6167,0.794112054,41.4077
2024-07-11_09,4,9,76000,-38000,1.003070294,0.2953,0.2953,44.4396,0.707770294,44.1443
2024-07-11_09,4,9,-95000,-19000,0.99892588,0.3079,0.3079,49.4759,0.69102588,49.168
2024-07-11_09,4,9,-76000,-19000,0.999663303,0.269,0.269,42.4362,0.730663303,42.1672
2024-07-11_09,4,9,-57000,-19000,1.000610424,0.3986,0.3986,40.8743,0.602010424,40.4757
2024-07-11_09,4,9,-38000,-19000,1.001540041,0.3543,0.3543,41.0258,0.647240041,40.6715
2024-07-11_09,4,9,-19000,-19000,1.00250767,0.327,0.327,41.4277,0.67550767,41.1007
2024-07-11_09,4,9,0,-19000,1.003094394,0.3171,0.3171,41.6022,0.685994394,41.2851
2024-07-11_09,4,9,19000,-19000,1.003037434,0.3313,0.3313,41.4356,0.671737434,41.1043
2024-07-11_09,4,9,38000,-19000,1.003056447,0.3612,0.3612,41.0381,0.641856447,40.6769
2024-07-11_09,4,9,57000,-19000,1.002946678,0.4075,0.4075,40.906,0.595446678,40.4985
2024-07-11_09,4,9,76000,-19000,1.002739531,0.2784,0.2784,42.4093,0.724339531,42.1309
2024-07-11_09,4,9,95000,-19000,1.002521852,0.3164,0.3164,50.1557,0.686121852,49.8393
2024-07-11_09,4,9,-95000,0,0.9978,0.3178,0.3178,49.4376,0.68,49.1198
2024-07-11_09,4,9,-76000,0,0.999124652,0.2081,0.2081,41.7241,0.791024652,41.516
2024-07-11_09,4,9,-57000,0,1.000629615,0.3823,0.3823,40.5151,0.618329615,40.1328
2024-07-11_09,4,9,-38000,0,1.001698971,0.3391,0.3391,40.7905,0.662598971,40.4514
2024-07-11_09,4,9,-19000,0,1.002890229,0.3103,0.3103,41.28,0.692590229,40.9697
2024-07-11_09,4,9,0,0,1.0038,0.2978,0.2978,41.5057,0.706,41.2079
2024-07-11_09,4,9,19000,0,1.003181949,0.3151,0.3151,41.2792,0.688081949,40.9641
2024-07-11_09,4,9,38000,0,1.002895457,0.3479,0.3479,40.7992,0.654995457,40.4513
2024-07-11_09,4,9,57000,0,1.002812035,0.3938,0.3938,40.5226,0.609012035,40.1288
2024-07-11_09,4,9,76000,0,1.002542644,0.2657,0.2657,41.6848,0.736842644,41.4191
2024-07-11_09,4,9,95000,0,1.0022,0.3187,0.3187,49.2132,0.6835,48.8945
2024-07-11_09,4,9,-95000,19000,0.999069122,0.3007,0.3007,48.6835,0.698369122,48.3828
2024-07-11_09,4,9,-76000,19000,0.99990741,0.2091,0.2091,41.8316,0.79080741,41.6225
2024-07-11_09,4,9,-57000,19000,1.000830629,0.3827,0.3827,40.2684,0.618130629,39.8857
2024-07-11_09,4,9,-38000,19000,1.00159053,0.3403,0.3403,40.4172,0.66129053,40.0769
2024-07-11_09,4,9,-19000,19000,1.002409141,0.3138,0.3138,40.804,0.688609141,40.4902
2024-07-11_09,4,9,0,19000,1.002975914,0.3053,0.3053,40.9964,0.697675914,40.6911
2024-07-11_09,4,9,19000,19000,1.002845607,0.3183,0.3183,40.792,0.684545607,40.4737
2024-07-11_09,4,9,38000,19000,1.002816353,0.3494,0.3494,40.3898,0.653416353,40.0404
2024-07-11_09,4,9,57000,19000,1.002916379,0.3952,0.3952,40.2601,0.607716379,39.8649
2024-07-11_09,4,9,76000,19000,1.002834673,0.2671,0.2671,41.7646,0.735734673,41.4975
2024-07-11_09,4,9,95000,19000,1.002592351,0.3065,0.3065,49.5187,0.696092351,49.2122
2024-07-11_09,4,9,-76000,38000,1.000797286,0.2746,0.2746,43.31,0.726197286,43.0354
2024-07-11_09,4,9,-57000,38000,1.001018037,0.3995,0.3995,40.3441,0.601518037,39.9446
2024-07-11_09,4,9,-38000,38000,1.001378214,0.3587,0.3587,39.9536,0.642678214,39.5949
2024-07-11_09,4,9,-19000,38000,1.00176712,0.3343,0.3343,40.1042,0.66746712,39.7699
2024-07-11_09,4,9,0,38000,1.002066551,0.3263,0.3263,40.2402,0.675766551,39.9139
2024-07-11_09,4,9,19000,38000,1.002374214,0.3389,0.3389,40.1038,0.663474214,39.7649
2024-07-11_09,4,9,38000,38000,1.002827346,0.3675,0.3675,39.9343,0.635327346,39.5668
2024-07-11_09,4,9,57000,38000,1.003324438,0.4111,0.4111,40.3179,0.592224438,39.9068
2024-07-11_09,4,9,76000,38000,1.003617212,0.2826,0.2826,43.1748,0.721017212,42.8922
2024-07-11_09,4,9,-76000,57000,1.001,0.3063,0.3063,48.4978,0.6947,48.1915
2024-07-11_09,4,9,-57000,57000,1.001042868,0.2081,0.2081,41.7073,0.792942868,41.4992
2024-07-11_09,4,9,-38000,57000,1.001200495,0.3912,0.3912,40.0299,0.610000495,39.6387
2024-07-11_09,4,9,-19000,57000,1.001305925,0.3677,0.3677,39.6878,0.633605925,39.3201
2024-07-11_09,4,9,0,57000,1.001306785,0.3604,0.3604,39.6613,0.640906785,39.3009
2024-07-11_09,4,9,19000,57000,1.001899504,0.372,0.372,39.6873,0.629899504,39.3153
2024-07-11_09,4,9,38000,57000,1.002978349,0.3992,0.3992,40.003,0.603778349,39.6038
2024-07-11_09,4,9,57000,57000,1.003789587,0.2093,0.2093,41.617,0.794489587,41.4077
2024-07-11_09,4,9,76000,57000,1.0043,0.3032,0.3032,48.2769,0.7011,47.9737
2024-07-11_09,4,9,-57000,76000,1.001,0.2948,0.2948,48.0807,0.7062,47.7859
2024-07-11_09,4,9,-38000,76000,1.001105825,0.21,0.21,42.5955,0.791105825,42.3855
2024-07-11_09,4,9,-19000,76000,1.001034615,0.4159,0.4159,40.8838,0.585134615,40.4679
2024-07-11_09,4,9,0,76000,1.0007,0.4078,0.4078,40.4775,0.5929,40.0697
2024-07-11_09,4,9,19000,76000,1.001454999,0.4194,0.4194,40.8648,0.582054999,40.4454
2024-07-11_09,4,9,38000,76000,1.003141238,0.21,0.21,42.5326,0.793141238,42.3226
2024-07-11_09,4,9,57000,76000,1.0043,0.2948,0.2948,47.8666,0.7095,47.5718
2024-07-11_09,4,9,-19000,95000,1.00099558,0.284,0.284,47.1717,0.71699558,46.8877
2024-07-11_09,4,9,0,95000,1.0007,0.2859,0.2859,47.5118,0.7148,47.2259
2024-07-11_09,4,9,19000,95000,1.001322065,0.284,0.284,47.4484,0.717322065,47.1644
2024-07-11_10,4,10,-19000,-95000,1.002763444,0.3229,0.3229,51.3996,0.679863444,51.0767
2024-07-11_10,4,10,0,-95000,1.0037,0.3418,0.3418,51.3619,0.6619,51.0201
2024-07-11_10,4,10,19000,-95000,1.003159787,0.3234,0.3234,51.535,0.679759787,51.2116
2024-07-11_10,4,10,-57000,-76000,1.0001,0.3464,0.3464,51.1863,0.6537,50.8399
2024-07-11_10,4,10,-38000,-76000,1.000803533,0.2978,0.2978,45.7965,0.703003533,45.4987
2024-07-11_10,4,10,-19000,-76000,1.002179308,0.2812,0.2812,44.1257,0.720979308,43.8445
2024-07-11_10,4,10,0,-76000,1.002962676,0.2742,0.2742,43.747,0.728762676,43.4728
2024-07-11_10,4,10,19000,-76000,1.002905493,0.2812,0.2812,44.1122,0.721705493,43.831
2024-07-11_10,4,10,38000,-76000,1.002981504,0.2976,0.2976,45.7306,0.705381504,45.433
2024-07-11_10,4,10,57000,-76000,1.0032,0.3387,0.3387,51.0535,0.6645,50.7148
2024-07-11_10,4,10,-76000,-57000,1.0001,0.3386,0.3386,50.8136,0.6615,50.475
2024-07-11_10,4,10,-57000,-57000,1.000329524,0.284,0.284,44.164,0.716329524,43.88
2024-07-11_10,4,10,-38000,-57000,1.000900022,0.2072,0.2072,42.5248,0.793700022,42.3176
2024-07-11_10,4,10,-19000,-57000,1.001784322,0.406,0.406,42.1957,0.595784322,41.7897
2024-07-11_10,4,10,0,-57000,1.002412423,0.398,0.398,42.175,0.604412423,41.777
2024-07-11_10,4,10,19000,-57000,1.002757994,0.4084,0.4084,42.2073,0.594357994,41.7989
2024-07-11_10,4,10,38000,-57000,1.002963658,0.209,0.209,42.5141,0.793963658,42.3051
2024-07-11_10,4,10,57000,-57000,1.003034978,0.2854,0.2854,44.1077,0.717634978,43.8223
2024-07-11_10,4,10,76000,-57000,1.0032,0.3328,0.3328,50.6606,0.6704,50.3278
2024-07-11_10,4,10,-76000,-38000,1.000052671,0.2915,0.2915,45.0211,0.708552671,44.7296
2024-07-11_10,4,10,-57000,-38000,1.000417756,0.205,0.205,42.0925,0.795417756,41.8875
2024-07-11_10,4,10,-38000,-38000,1.001066138,0.3822,0.3822,41.7226,0.618866138,41.3404
2024-07-11_10,4,10,-19000,-38000,1.001807869,0.3553,0.3553,41.9007,0.646507869,41.5454
2024-07-11_10,4,10,0,-38000,1.002364808,0.3461,0.3461,42.013,0.656264808,41.6669
2024-07-11_10,4,10,19000,-38000,1.002811817,0.3587,0.3587,41.9125,0.644111817,41.5538
2024-07-11_10,4,10,38000,-38000,1.0032,0.3877,0.3877,41.7349,0.6155,41.3472
2024-07-11_10,4,10,57000,-38000,1.002932345,0.208,0.208,42.0854,0.794932345,41.8774
2024-07-11_10,4,10,76000,-38000,1.002873512,0.2934,0.2934,44.8999,0.709473512,44.6065
2024-07-11_10,4,10,-95000,-19000,0.99828502,0.3077,0.3077,49.8591,0.69058502,49.5514
2024-07-11_10,4,10,-76000,-19000,0.999203905,0.2643,0.2643,42.9277,0.734903905,42.6634
2024-07-11_10,4,10,-57000,-19000,1.000267453,0.3926,0.3926,41.3713,0.607667453,40.9787
2024-07-11_10,4,10,-38000,-19000,1.001189403,0.348,0.348,41.5286,0.653189403,41.1806
2024-07-11_10,4,10,-19000,-19000,1.0021141,0.3192,0.3192,41.9366,0.6829141,41.6174
2024-07-11_10,4,10,0,-19000,1.002679817,0.309,0.309,42.1181,0.693679817,41.8091
