Repository: sdelaurentiis123/plasma-etching-code

# Bosch wafer measurements — Zenodo 17122442

Source: Sayyed et al., *A Multi-Model Dataset for BOSCH Plasma-Etching: Optical Emission Spectra,
Process Parameters, and Wafer Measurements for Data-Driven Plasma Modeling*, version 1 (2025),
DOI [10.5281/zenodo.17122442](https://doi.org/10.5281/zenodo.17122442).

License: Creative Commons Attribution 4.0. The authors and source must be credited on reuse.

Included here:

- `Si_Oxide_etch_9_points.csv` — 684 measurements from 76 processed 200-mm silicon wafers, at nine
  nominal positions per wafer (some source measurements are unavailable).
- `Si_Oxide_etch_89_points.csv` — 7,832 measurements from 88 identified wafers. Its distinct source

File: data/experimental/zenodo_17122442/Si_Oxide_etch_89_points.csv (part 8 of 16)
experiment_key,lot_number,wafer_number,X,Y,preox_thickness,postox_thickness,postox_thickness_nan,stepheight,oxide_etch,si_etch
2024-07-11_10,4,10,19000,-19000,1.002707117,0.3235,0.3235,41.9423,0.679207117,41.6188
2024-07-11_10,4,10,38000,-19000,1.00281495,0.3543,0.3543,41.5394,0.64851495,41.1851
2024-07-11_10,4,10,57000,-19000,1.002663316,0.4012,0.4012,41.3825,0.601463316,40.9813
2024-07-11_10,4,10,76000,-19000,1.00239973,0.2737,0.2737,42.864,0.72869973,42.5903
2024-07-11_10,4,10,95000,-19000,1.002143501,0.315,0.315,50.5575,0.687143501,50.2425
2024-07-11_10,4,10,-95000,0,0.9969,0.3168,0.3168,49.9242,0.6801,49.6074
2024-07-11_10,4,10,-76000,0,0.998380418,0.2072,0.2072,42.215,0.791180418,42.0078
2024-07-11_10,4,10,-57000,0,1.000045964,0.3759,0.3759,41.0122,0.624145964,40.6363
2024-07-11_10,4,10,-38000,0,1.001191282,0.3317,0.3317,41.3036,0.669491282,40.9719
2024-07-11_10,4,10,-19000,0,1.002407366,0.3022,0.3022,41.7919,0.700207366,41.4897
2024-07-11_10,4,10,0,0,1.0033,0.2896,0.2896,42.0137,0.7137,41.7241
2024-07-11_10,4,10,19000,0,1.002728097,0.3072,0.3072,41.7816,0.695528097,41.4744
2024-07-11_10,4,10,38000,0,1.002477571,0.3403,0.3403,41.2998,0.662177571,40.9595
2024-07-11_10,4,10,57000,0,1.002376899,0.3873,0.3873,40.9943,0.615076899,40.607
2024-07-11_10,4,10,76000,0,1.002105932,0.21,0.21,42.1434,0.792105932,41.9334
2024-07-11_10,4,10,95000,0,1.0018,0.3182,0.3182,49.6464,0.6836,49.3282
2024-07-11_10,4,10,-95000,19000,0.998202914,0.299,0.299,49.0599,0.699202914,48.7609
2024-07-11_10,4,10,-76000,19000,0.999048555,0.2085,0.2085,42.3227,0.790548555,42.1142
2024-07-11_10,4,10,-57000,19000,1.000053579,0.3764,0.3764,40.7595,0.623653579,40.3831
2024-07-11_10,4,10,-38000,19000,1.000944231,0.3331,0.3331,40.9125,0.667844231,40.5794
2024-07-11_10,4,10,-19000,19000,1.001865751,0.3059,0.3059,41.3066,0.695965751,41.0007
2024-07-11_10,4,10,0,19000,1.002469186,0.2971,0.2971,41.5045,0.705369186,41.2074
2024-07-11_10,4,10,19000,19000,1.002333792,0.3102,0.3102,41.2915,0.692133792,40.9813
2024-07-11_10,4,10,38000,19000,1.002259284,0.3418,0.3418,40.8694,0.660459284,40.5276
2024-07-11_10,4,10,57000,19000,1.002297386,0.3885,0.3885,40.7264,0.613797386,40.3379
2024-07-11_10,4,10,76000,19000,1.002225588,0.2088,0.2088,42.214,0.793425588,42.0052
2024-07-11_10,4,10,95000,19000,1.002064734,0.3051,0.3051,49.9495,0.696964734,49.6444
2024-07-11_10,4,10,-76000,38000,0.999603487,0.2709,0.2709,43.802,0.728703487,43.5311
2024-07-11_10,4,10,-57000,38000,0.999975345,0.3939,0.3939,40.8218,0.606075345,40.4279
2024-07-11_10,4,10,-38000,38000,1.000578011,0.3519,0.3519,40.4361,0.648678011,40.0842
2024-07-11_10,4,10,-19000,38000,1.00116674,0.3269,0.3269,40.6033,0.67426674,40.2764
2024-07-11_10,4,10,0,38000,1.001547285,0.3187,0.3187,40.7384,0.682847285,40.4197
2024-07-11_10,4,10,19000,38000,1.001813079,0.3314,0.3314,40.5941,0.670413079,40.2627
2024-07-11_10,4,10,38000,38000,1.002125498,0.3603,0.3603,40.403,0.641825498,40.0427
2024-07-11_10,4,10,57000,38000,1.002440969,0.4051,0.4051,40.7771,0.597340969,40.372
2024-07-11_10,4,10,76000,38000,1.002618029,0.2793,0.2793,43.6346,0.723318029,43.3553
2024-07-11_10,4,10,-76000,57000,0.9995,0.3051,0.3051,48.9822,0.6944,48.6771
2024-07-11_10,4,10,-57000,57000,0.999762731,0.2069,0.2069,42.1795,0.792862731,41.9726
2024-07-11_10,4,10,-38000,57000,1.000253858,0.3853,0.3853,40.4956,0.614953858,40.1103
2024-07-11_10,4,10,-19000,57000,1.000765389,0.361,0.361,40.1536,0.639765389,39.7926
2024-07-11_10,4,10,0,57000,1.000949256,0.3534,0.3534,40.1284,0.647549256,39.775
2024-07-11_10,4,10,19000,57000,1.001395196,0.365,0.365,40.1549,0.636395196,39.7899
2024-07-11_10,4,10,38000,57000,1.002144771,0.393,0.393,40.4591,0.609144771,40.0661
2024-07-11_10,4,10,57000,57000,1.002682672,0.209,0.209,42.0667,0.793682672,41.8577
2024-07-11_10,4,10,76000,57000,1.003,0.3025,0.3025,48.7184,0.7005,48.4159
2024-07-11_10,4,10,-57000,76000,0.9995,0.2941,0.2941,48.5278,0.7054,48.2337
2024-07-11_10,4,10,-38000,76000,1.000063784,0.2091,0.2091,43.0659,0.790963784,42.8568
2024-07-11_10,4,10,-19000,76000,1.000632902,0.4109,0.4109,41.333,0.589732902,40.9221
2024-07-11_10,4,10,0,76000,1.0006,0.4026,0.4026,40.8942,0.598,40.4916
2024-07-11_10,4,10,19000,76000,1.001078456,0.4144,0.4144,41.3118,0.586678456,40.8974
2024-07-11_10,4,10,38000,76000,1.00222494,0.2081,0.2081,42.9833,0.79412494,42.7752
2024-07-11_10,4,10,57000,76000,1.003,0.2943,0.2943,48.3783,0.7087,48.084
2024-07-11_10,4,10,-19000,95000,1.000635284,0.2821,0.2821,47.5655,0.718535284,47.2834
2024-07-11_10,4,10,0,95000,1.0006,0.284,0.284,47.978,0.7166,47.694
2024-07-11_10,4,10,19000,95000,1.000981252,0.2821,0.2821,47.8616,0.718881252,47.5795
2024-07-19_01,5,1,-19000,-95000,1.002707937,0.3107,0.3107,52.9739,0.692007937,52.6632
2024-07-19_01,5,1,0,-95000,1.0036,0.3215,0.3215,52.4372,0.6821,52.1157
2024-07-19_01,5,1,19000,-95000,1.003096174,0.3098,0.3098,53.0907,0.693296174,52.7809
2024-07-19_01,5,1,-57000,-76000,1.0002,0.3215,0.3215,52.5304,0.6787,52.2089
2024-07-19_01,5,1,-38000,-76000,1.000850025,0.2868,0.2868,46.6629,0.714050025,46.3761
2024-07-19_01,5,1,-19000,-76000,1.002151452,0.2643,0.2643,44.8489,0.737851452,44.5846
2024-07-19_01,5,1,0,-76000,1.002902444,0.2091,0.2091,44.4042,0.793802444,44.1951
2024-07-19_01,5,1,19000,-76000,1.002864789,0.2662,0.2662,44.7664,0.736664789,44.5002
2024-07-19_01,5,1,38000,-76000,1.002968033,0.2878,0.2878,46.4318,0.715168033,46.144
2024-07-19_01,5,1,57000,-76000,1.0032,0.3201,0.3201,52.0465,0.6831,51.7264
2024-07-19_01,5,1,-76000,-57000,1.0002,0.3154,0.3154,52.2513,0.6848,51.9359
2024-07-19_01,5,1,-57000,-57000,1.000396914,0.2676,0.2676,45.0278,0.732796914,44.7602
2024-07-19_01,5,1,-38000,-57000,1.000927971,0.4119,0.4119,43.2281,0.589027971,42.8162
2024-07-19_01,5,1,-19000,-57000,1.001770441,0.3858,0.3858,42.8327,0.615970441,42.4469
2024-07-19_01,5,1,0,-57000,1.002383482,0.3778,0.3778,42.7866,0.624583482,42.4088
2024-07-19_01,5,1,19000,-57000,1.002737356,0.3883,0.3883,42.8021,0.614437356,42.4138
2024-07-19_01,5,1,38000,-57000,1.0029544,0.4157,0.4157,43.1219,0.5872544,42.7062
2024-07-19_01,5,1,57000,-57000,1.003030464,0.2737,0.2737,44.7773,0.729330464,44.5036
2024-07-19_01,5,1,76000,-57000,1.0032,0.3164,0.3164,51.5848,0.6868,51.2684
2024-07-19_01,5,1,-76000,-38000,1.000092165,0.277,0.277,45.9885,0.723092165,45.7115
2024-07-19_01,5,1,-57000,-38000,1.000439286,0.4039,0.4039,42.8402,0.596539286,42.4363
2024-07-19_01,5,1,-38000,-38000,1.001060814,0.3605,0.3605,42.3835,0.640560814,42.023
2024-07-19_01,5,1,-19000,-38000,1.001786139,0.3332,0.3332,42.5235,0.668586139,42.1903
2024-07-19_01,5,1,0,-38000,1.002341042,0.3238,0.3238,42.6311,0.678541042,42.3073
2024-07-19_01,5,1,19000,-38000,1.002798406,0.3363,0.3363,42.5034,0.666498406,42.1671
2024-07-19_01,5,1,38000,-38000,1.0032,0.3662,0.3662,42.33,0.637,41.9638
2024-07-19_01,5,1,57000,-38000,1.002927761,0.4113,0.4113,42.7177,0.591627761,42.3064
2024-07-19_01,5,1,76000,-38000,1.002874016,0.2835,0.2835,45.5764,0.719374016,45.2929
2024-07-19_01,5,1,-95000,-19000,0.998212162,0.2962,0.2962,51.0062,0.702012162,50.71
2024-07-19_01,5,1,-76000,-19000,0.9991529,0.2052,0.2052,43.8662,0.7939529,43.661
2024-07-19_01,5,1,-57000,-19000,1.000228146,0.3699,0.3699,42.1076,0.630328146,41.7377
2024-07-19_01,5,1,-38000,-19000,1.001150446,0.324,0.324,42.1916,0.677150446,41.8676
2024-07-19_01,5,1,-19000,-19000,1.002083397,0.2952,0.2952,42.5814,0.706883397,42.2862
2024-07-19_01,5,1,0,-19000,1.002660142,0.285,0.285,42.7576,0.717660142,42.4726
2024-07-19_01,5,1,19000,-19000,1.002688205,0.2991,0.2991,42.5534,0.703588205,42.2543
2024-07-19_01,5,1,38000,-19000,1.002803422,0.3305,0.3305,42.1367,0.672303422,41.8062
2024-07-19_01,5,1,57000,-19000,1.002658673,0.3799,0.3799,42.0057,0.622758673,41.6258
2024-07-19_01,5,1,76000,-19000,1.002420367,0.21,0.21,43.5668,0.792420367,43.3568
2024-07-19_01,5,1,95000,-19000,1.002193757,0.3018,0.3018,52.1895,0.700393757,51.8877
2024-07-19_01,5,1,-95000,0,0.9968,0.2978,0.2978,51.5508,0.699,51.253
2024-07-19_01,5,1,-76000,0,0.998284162,0.4117,0.4117,43.0723,0.586584162,42.6606
2024-07-19_01,5,1,-57000,0,0.999958185,0.3523,0.3523,41.723,0.647658185,41.3707
2024-07-19_01,5,1,-38000,0,1.001120246,0.3067,0.3067,41.9376,0.694420246,41.6309
2024-07-19_01,5,1,-19000,0,1.002372136,0.2767,0.2767,42.406,0.725672136,42.1293
2024-07-19_01,5,1,0,0,1.0033,0.2639,0.2639,42.6445,0.7394,42.3806
2024-07-19_01,5,1,19000,0,1.002704388,0.281,0.281,42.3816,0.721704388,42.1006
2024-07-19_01,5,1,38000,0,1.002451526,0.3149,0.3149,41.8761,0.687551526,41.5612
2024-07-19_01,5,1,57000,0,1.0023698,0.3643,0.3643,41.6231,0.6380698,41.2588
2024-07-19_01,5,1,76000,0,1.002149925,0.2064,0.2064,42.8497,0.795749925,42.6433
2024-07-19_01,5,1,95000,0,1.0019,0.3028,0.3028,50.779,0.6991,50.4762
2024-07-19_01,5,1,-95000,19000,0.998080228,0.2864,0.2864,50.1086,0.711680228,49.8222
2024-07-19_01,5,1,-76000,19000,0.998908545,0.4116,0.4116,43.302,0.587308545,42.8904
2024-07-19_01,5,1,-57000,19000,0.999913105,0.3524,0.3524,41.55,0.647513105,41.1976
2024-07-19_01,5,1,-38000,19000,1.000827552,0.3075,0.3075,41.6425,0.693327552,41.335
2024-07-19_01,5,1,-19000,19000,1.00178751,0.2796,0.2796,41.9985,0.72218751,41.7189
2024-07-19_01,5,1,0,19000,1.00242151,0.2706,0.2706,42.1766,0.73182151,41.906
2024-07-19_01,5,1,19000,19000,1.002280954,0.2838,0.2838,41.9476,0.718480954,41.6638
2024-07-19_01,5,1,38000,19000,1.002213859,0.3161,0.3161,41.5439,0.686113859,41.2278
2024-07-19_01,5,1,57000,19000,1.002276149,0.3656,0.3656,41.4003,0.636676149,41.0347
2024-07-19_01,5,1,76000,19000,1.002240419,0.2071,0.2071,42.9696,0.795140419,42.7625
2024-07-19_01,5,1,95000,19000,1.002112332,0.2929,0.2929,51.6623,0.709212332,51.3694
2024-07-19_01,5,1,-76000,38000,0.999369273,0.207,0.207,44.9504,0.792369273,44.7434
2024-07-19_01,5,1,-57000,38000,0.999763623,0.3695,0.3695,41.7008,0.630263623,41.3313
2024-07-19_01,5,1,-38000,38000,1.000400963,0.3262,0.3262,41.2056,0.674200963,40.8794
2024-07-19_01,5,1,-19000,38000,1.001016506,0.2999,0.2999,41.3267,0.701116506,41.0268
2024-07-19_01,5,1,0,38000,1.001415976,0.2914,0.2914,41.4308,0.710015976,41.1394
2024-07-19_01,5,1,19000,38000,1.001707402,0.3045,0.3045,41.2801,0.697207402,40.9756
2024-07-19_01,5,1,38000,38000,1.002057725,0.3355,0.3355,41.1063,0.666557725,40.7708
2024-07-19_01,5,1,57000,38000,1.002409611,0.3829,0.3829,41.5207,0.619509611,41.1378
2024-07-19_01,5,1,76000,38000,1.00260787,0.2089,0.2089,44.4896,0.79370787,44.2807
2024-07-19_01,5,1,-76000,57000,0.9992,0.284,0.284,50.7726,0.7152,50.4886
2024-07-19_01,5,1,-57000,57000,0.999497691,0.4038,0.4038,43.2361,0.595697691,42.8323
2024-07-19_01,5,1,-38000,57000,1.000023332,0.3606,0.3606,41.3665,0.639423332,41.0059
2024-07-19_01,5,1,-19000,57000,1.000547706,0.3352,0.3352,40.9561,0.665347706,40.6209
2024-07-19_01,5,1,0,57000,1.000723523,0.3271,0.3271,40.9022,0.673623523,40.5751
2024-07-19_01,5,1,19000,57000,1.001226324,0.3398,0.3398,40.9118,0.661426324,40.572
2024-07-19_01,5,1,38000,57000,1.002065599,0.3692,0.3692,41.242,0.632865599,40.8728
2024-07-19_01,5,1,57000,57000,1.00265861,0.4157,0.4157,42.9329,0.58695861,42.5172
2024-07-19_01,5,1,76000,57000,1.003,0.2882,0.2882,50.0824,0.7148,49.7942
2024-07-19_01,5,1,-57000,76000,0.9992,0.2732,0.2732,50.3092,0.726,50.036
2024-07-19_01,5,1,-38000,76000,0.999804599,0.4115,0.4115,44.2118,0.588304599,43.8003
2024-07-19_01,5,1,-19000,76000,1.000375439,0.3862,0.3862,42.3326,0.614175439,41.9464
2024-07-19_01,5,1,0,76000,1.0003,0.3774,0.3774,41.869,0.6229,41.4916
2024-07-19_01,5,1,19000,76000,1.000857034,0.3902,0.3902,42.2462,0.610657034,41.856
2024-07-19_01,5,1,38000,76000,1.002145989,0.4192,0.4192,43.9599,0.582945989,43.5407
2024-07-19_01,5,1,57000,76000,1.003,0.277,0.277,49.6956,0.726,49.4186
2024-07-19_01,5,1,-19000,95000,1.000372231,0.21,0.21,48.8843,0.790372231,48.6743
2024-07-19_01,5,1,0,95000,1.0003,0.2089,0.2089,49.5829,0.7914,49.374
2024-07-19_01,5,1,19000,95000,1.000746337,0.2088,0.2088,49.4575,0.791946337,49.2487
2024-07-19_02,5,2,-19000,-95000,1.002606311,0.315,0.315,52.0003,0.687606311,51.6853
2024-07-19_02,5,2,0,-95000,1.0034,0.3276,0.3276,51.7898,0.6758,51.4622
2024-07-19_02,5,2,19000,-95000,1.002980214,0.314,0.314,52.1099,0.688980214,51.7959
2024-07-19_02,5,2,-57000,-76000,1.0003,0.336,0.336,51.7182,0.6643,51.3822
2024-07-19_02,5,2,-38000,-76000,1.000908485,0.2925,0.2925,46.0785,0.708408485,45.786
2024-07-19_02,5,2,-19000,-76000,1.002108855,0.2709,0.2709,44.3254,0.731208855,44.0545
2024-07-19_02,5,2,0,-76000,1.002795562,0.2617,0.2617,43.9063,0.741095562,43.6446
2024-07-19_02,5,2,19000,-76000,1.002797035,0.2718,0.2718,44.2532,0.730997035,43.9814
2024-07-19_02,5,2,38000,-76000,1.002947086,0.2901,0.2901,45.8889,0.712847086,45.5988
2024-07-19_02,5,2,57000,-76000,1.0032,0.3253,0.3253,51.4057,0.6779,51.0804
2024-07-19_02,5,2,-76000,-57000,1.0003,0.3281,0.3281,51.4521,0.6722,51.124
2024-07-19_02,5,2,-57000,-57000,1.000485719,0.2756,0.2756,44.4606,0.724885719,44.185
2024-07-19_02,5,2,-38000,-57000,1.000986761,0.42,0.42,42.7372,0.580986761,42.3172
2024-07-19_02,5,2,-19000,-57000,1.001772544,0.3937,0.3937,42.3412,0.608072544,41.9475
2024-07-19_02,5,2,0,-57000,1.00234891,0.3855,0.3855,42.279,0.61684891,41.8935
2024-07-19_02,5,2,19000,-57000,1.002707097,0.3954,0.3954,42.2951,0.607307097,41.8997
2024-07-19_02,5,2,38000,-57000,1.002938083,0.4215,0.4215,42.6072,0.581438083,42.1857
2024-07-19_02,5,2,57000,-57000,1.003018659,0.2765,0.2765,44.2208,0.726518659,43.9443
2024-07-19_02,5,2,76000,-57000,1.0032,0.3187,0.3187,51.0339,0.6845,50.7152
2024-07-19_02,5,2,-76000,-38000,1.000167895,0.2835,0.2835,45.4188,0.716667895,45.1353
2024-07-19_02,5,2,-57000,-38000,1.00052162,0.4127,0.4127,42.343,0.58782162,41.9303
2024-07-19_02,5,2,-38000,-38000,1.001118408,0.3699,0.3699,41.8944,0.631218408,41.5245
2024-07-19_02,5,2,-19000,-38000,1.001786925,0.3426,0.3426,42.0189,0.659186925,41.6763
2024-07-19_02,5,2,0,-38000,1.002301556,0.3329,0.3329,42.107,0.669401556,41.7741
2024-07-19_02,5,2,19000,-38000,1.002770547,0.3447,0.3447,41.9833,0.658070547,41.6386
2024-07-19_02,5,2,38000,-38000,1.0032,0.3735,0.3735,41.7938,0.6297,41.4203
2024-07-19_02,5,2,57000,-38000,1.002904217,0.4167,0.4167,42.1737,0.586204217,41.757
2024-07-19_02,5,2,76000,-38000,1.002840354,0.285,0.285,45.0438,0.717840354,44.7588
2024-07-19_02,5,2,-95000,-19000,0.998021877,0.3002,0.3002,50.5554,0.697821877,50.2552
2024-07-19_02,5,2,-76000,-19000,0.999125751,0.2083,0.2083,43.2857,0.790825751,43.0774
2024-07-19_02,5,2,-57000,-19000,1.000322395,0.3796,0.3796,41.6117,0.620722395,41.2321
2024-07-19_02,5,2,-38000,-19000,1.001221336,0.3345,0.3345,41.6918,0.666721336,41.3573
2024-07-19_02,5,2,-19000,-19000,1.002033557,0.3059,0.3059,42.06,0.696133557,41.7541
2024-07-19_02,5,2,0,-19000,1.002518281,0.2953,0.2953,42.206,0.707218281,41.9107
2024-07-19_02,5,2,19000,-19000,1.002602784,0.3087,0.3087,42.0213,0.693902784,41.7126
2024-07-19_02,5,2,38000,-19000,1.002761346,0.3391,0.3391,41.6028,0.663661346,41.2637
2024-07-19_02,5,2,57000,-19000,1.002597325,0.3866,0.3866,41.4643,0.615997325,41.0777
2024-07-19_02,5,2,76000,-19000,1.002315266,0.2092,0.2092,43,0.793115266,42.7908
2024-07-19_02,5,2,95000,-19000,1.002047634,0.3051,0.3051,51.1124,0.696947634,50.8073
2024-07-19_02,5,2,-95000,0,0.9963,0.3063,0.3063,50.6389,0.69,50.3326
2024-07-19_02,5,2,-76000,0,0.998194825,0.4212,0.4212,42.5739,0.576994825,42.1527
2024-07-19_02,5,2,-57000,0,1.000166625,0.3625,0.3625,41.2592,0.637666625,40.8967
2024-07-19_02,5,2,-38000,0,1.001268925,0.318,0.318,41.4711,0.683268925,41.1531
2024-07-19_02,5,2,-19000,0,1.002276794,0.288,0.288,41.9205,0.714276794,41.6325
2024-07-19_02,5,2,0,0,1.003,0.275,0.275,42.1218,0.728,41.8468
2024-07-19_02,5,2,19000,0,1.0025425,0.2915,0.2915,41.8733,0.7110425,41.5818
2024-07-19_02,5,2,38000,0,1.00235017,0.3243,0.3243,41.3732,0.67805017,41.0489
2024-07-19_02,5,2,57000,0,1.002247665,0.3716,0.3716,41.1033,0.630647665,40.7317
2024-07-19_02,5,2,76000,0,1.001982271,0.2078,0.2078,42.3103,0.794182271,42.1025
2024-07-19_02,5,2,95000,0,1.0017,0.3053,0.3053,50.1461,0.6964,49.8408
2024-07-19_02,5,2,-95000,19000,0.998157721,0.2939,0.2939,49.8049,0.704257721,49.511
2024-07-19_02,5,2,-76000,19000,0.999351674,0.2051,0.2051,42.7211,0.794251674,42.516
2024-07-19_02,5,2,-57000,19000,1.00050139,0.3626,0.3626,41.0366,0.63790139,40.674
2024-07-19_02,5,2,-38000,19000,1.001204505,0.318,0.318,41.1187,0.683204505,40.8007
2024-07-19_02,5,2,-19000,19000,1.001853877,0.2902,0.2902,41.4633,0.711653877,41.1731
2024-07-19_02,5,2,0,19000,1.002299533,0.2813,0.2813,41.6304,0.720999533,41.3491
2024-07-19_02,5,2,19000,19000,1.002155977,0.2935,0.2935,41.4027,0.708655977,41.1092
2024-07-19_02,5,2,38000,19000,1.002066144,0.3247,0.3247,40.9865,0.677366144,40.6618
2024-07-19_02,5,2,57000,19000,1.002074142,0.3723,0.3723,40.8711,0.629774142,40.4988
2024-07-19_02,5,2,76000,19000,1.002010478,0.2081,0.2081,42.437,0.793910478,42.2289
2024-07-19_02,5,2,95000,19000,1.001896053,0.2962,0.2962,50.5362,0.705696053,50.24
2024-07-19_02,5,2,-76000,38000,1.000953294,0.2089,0.2089,44.2787,0.792053294,44.0698
2024-07-19_02,5,2,-57000,38000,1.001041324,0.38,0.38,41.1631,0.621041324,40.7831
2024-07-19_02,5,2,-38000,38000,1.001144633,0.3367,0.3367,40.7009,0.664444633,40.3642
2024-07-19_02,5,2,-19000,38000,1.001283624,0.3106,0.3106,40.8046,0.690683624,40.494
2024-07-19_02,5,2,0,38000,1.001417178,0.3017,0.3017,40.9015,0.699717178,40.5998
2024-07-19_02,5,2,19000,38000,1.001589327,0.314,0.314,40.7483,0.687589327,40.4343
2024-07-19_02,5,2,38000,38000,1.001835098,0.3433,0.3433,40.5713,0.658535098,40.228
2024-07-19_02,5,2,57000,38000,1.002066237,0.389,0.389,40.9766,0.613066237,40.5876
2024-07-19_02,5,2,76000,38000,1.002185543,0.2653,0.2653,43.9062,0.736885543,43.6409
2024-07-19_02,5,2,-76000,57000,1.0016,0.2967,0.2967,49.7498,0.7049,49.4531
2024-07-19_02,5,2,-57000,57000,1.00137427,0.4146,0.4146,42.6332,0.58677427,42.2186
2024-07-19_02,5,2,-38000,57000,1.001148152,0.3701,0.3701,40.8421,0.631048152,40.472
2024-07-19_02,5,2,-19000,57000,1.000802387,0.345,0.345,40.4422,0.655802387,40.0972
2024-07-19_02,5,2,0,57000,1.000583854,0.3362,0.3362,40.3847,0.664383854,40.0485
2024-07-19_02,5,2,19000,57000,1.001027234,0.3477,0.3477,40.392,0.653327234,40.0443
2024-07-19_02,5,2,38000,57000,1.001738369,0.3759,0.3759,40.7089,0.625838369,40.333
2024-07-19_02,5,2,57000,57000,1.002178909,0.4213,0.4213,42.3556,0.580878909,41.9343
2024-07-19_02,5,2,76000,57000,1.0024,0.2925,0.2925,49.2563,0.7099,48.9638
2024-07-19_02,5,2,-57000,76000,1.0016,0.2845,0.2845,49.322,0.7171,49.0375
2024-07-19_02,5,2,-38000,76000,1.001177308,0.4214,0.4214,43.5614,0.579777308,43.14
2024-07-19_02,5,2,-19000,76000,1.000441897,0.3953,0.3953,41.7478,0.605141897,41.3525
2024-07-19_02,5,2,0,76000,0.9999,0.3857,0.3857,41.3069,0.6142,40.9212
2024-07-19_02,5,2,19000,76000,1.000578445,0.3972,0.3972,41.6855,0.603378445,41.2883
2024-07-19_02,5,2,38000,76000,1.001744844,0.2057,0.2057,43.3557,0.796044844,43.15
2024-07-19_02,5,2,57000,76000,1.0024,0.2817,0.2817,48.909,0.7207,48.6273
2024-07-19_02,5,2,-19000,95000,1.000363427,0.27,0.27,48.1627,0.730363427,47.8927
2024-07-19_02,5,2,0,95000,0.9999,0.2704,0.2704,48.7232,0.7295,48.4528
2024-07-19_02,5,2,19000,95000,1.000466697,0.2704,0.2704,48.4229,0.730066697,48.1525
2024-07-19_03,5,3,-19000,-95000,1.002625443,0.3168,0.3168,51.9296,0.685825443,51.6128
2024-07-19_03,5,3,0,-95000,1.0034,0.3318,0.3318,51.9224,0.6716,51.5906
2024-07-19_03,5,3,19000,-95000,1.00297002,0.3168,0.3168,52.0241,0.68617002,51.7073
2024-07-19_03,5,3,-57000,-76000,1.0005,0.3419,0.3419,51.7682,0.6586,51.4263
2024-07-19_03,5,3,-38000,-76000,1.001028805,0.2925,0.2925,46.2707,0.708528805,45.9782
2024-07-19_03,5,3,-19000,-76000,1.002137755,0.2728,0.2728,44.5382,0.729337755,44.2654
2024-07-19_03,5,3,0,-76000,1.002793398,0.2634,0.2634,44.1322,0.739393398,43.8688
2024-07-19_03,5,3,19000,-76000,1.002773172,0.2728,0.2728,44.4849,0.729973172,44.2121
2024-07-19_03,5,3,38000,-76000,1.002885344,0.2906,0.2906,46.1218,0.712285344,45.8312
2024-07-19_03,5,3,57000,-76000,1.0031,0.3281,0.3281,51.551,0.675,51.2229
2024-07-19_03,5,3,-76000,-57000,1.0005,0.3346,0.3346,51.4541,0.6659,51.1195
2024-07-19_03,5,3,-57000,-57000,1.000631585,0.2775,0.2775,44.6364,0.723131585,44.3589
2024-07-19_03,5,3,-38000,-57000,1.001066814,0.4205,0.4205,42.9366,0.580566814,42.5161
2024-07-19_03,5,3,-19000,-57000,1.001785419,0.3939,0.3939,42.564,0.607885419,42.1701
2024-07-19_03,5,3,0,-57000,1.002329178,0.3855,0.3855,42.5055,0.616829178,42.12
2024-07-19_03,5,3,19000,-57000,1.002663451,0.3955,0.3955,42.5279,0.607163451,42.1324
2024-07-19_03,5,3,38000,-57000,1.002873922,0.2041,0.2041,42.8363,0.798773922,42.6322
2024-07-19_03,5,3,57000,-57000,1.00294802,0.2775,0.2775,44.456,0.72544802,44.1785
2024-07-19_03,5,3,76000,-57000,1.0031,0.3225,0.3225,51.1584,0.6806,50.8359
2024-07-19_03,5,3,-76000,-38000,1.000276531,0.2859,0.2859,45.5408,0.714376531,45.2549
2024-07-19_03,5,3,-57000,-38000,1.000586072,0.4132,0.4132,42.5279,0.587386072,42.1147
2024-07-19_03,5,3,-38000,-38000,1.001123503,0.3699,0.3699,42.102,0.631223503,41.7321
2024-07-19_03,5,3,-19000,-38000,1.001751077,0.342,0.342,42.2462,0.659751077,41.9042
2024-07-19_03,5,3,0,-38000,1.002250557,0.3324,0.3324,42.3385,0.669850557,42.0061
2024-07-19_03,5,3,19000,-38000,1.002708811,0.3445,0.3445,42.2169,0.658208811,41.8724
2024-07-19_03,5,3,38000,-38000,1.0031,0.3736,0.3736,42.0277,0.6295,41.6541
2024-07-19_03,5,3,57000,-38000,1.002857559,0.4172,0.4172,42.401,0.585657559,41.9838
2024-07-19_03,5,3,76000,-38000,1.002812483,0.2864,0.2864,45.2658,0.716412483,44.9794
2024-07-19_03,5,3,-95000,-19000,0.998094829,0.3018,0.3018,50.5832,0.696294829,50.2814
2024-07-19_03,5,3,-76000,-19000,0.999139331,0.2082,0.2082,43.4222,0.790939331,43.214
2024-07-19_03,5,3,-57000,-19000,1.000270629,0.3798,0.3798,41.8028,0.620470629,41.423
2024-07-19_03,5,3,-38000,-19000,1.001135496,0.3342,0.3342,41.9083,0.666935496,41.5741
2024-07-19_03,5,3,-19000,-19000,1.001927378,0.305,0.305,42.2887,0.696927378,41.9837
2024-07-19_03,5,3,0,-19000,1.002401031,0.2945,0.2945,42.4431,0.707901031,42.1486
2024-07-19_03,5,3,19000,-19000,1.002538508,0.3081,0.3081,42.2454,0.694438508,41.9373
2024-07-19_03,5,3,38000,-19000,1.002729848,0.3388,0.3388,41.8251,0.663929848,41.4863
2024-07-19_03,5,3,57000,-19000,1.002626813,0.3866,0.3866,41.6829,0.616026813,41.2963
2024-07-19_03,5,3,76000,-19000,1.002401532,0.2089,0.2089,43.2125,0.793501532,43.0036
2024-07-19_03,5,3,95000,-19000,1.002159248,0.3072,0.3072,51.0307,0.694959248,50.7235
2024-07-19_03,5,3,-95000,0,0.9965,0.3098,0.3098,50.5555,0.6867,50.2457
2024-07-19_03,5,3,-76000,0,0.998170028,0.2036,0.2036,42.7067,0.794570028,42.5031
2024-07-19_03,5,3,-57000,0,0.999973062,0.3627,0.3627,41.4392,0.637273062,41.0765
2024-07-19_03,5,3,-38000,0,1.001079512,0.3173,0.3173,41.6867,0.683779512,41.3694
2024-07-19_03,5,3,-19000,0,1.002115214,0.2873,0.2873,42.1476,0.714815214,41.8603
2024-07-19_03,5,3,0,0,1.0028,0.2742,0.2742,42.348,0.7286,42.0738
2024-07-19_03,5,3,19000,0,1.002464952,0.2909,0.2909,42.0938,0.711564952,41.8029
2024-07-19_03,5,3,38000,0,1.002424423,0.3238,0.3238,41.5888,0.678624423,41.265
2024-07-19_03,5,3,57000,0,1.00242237,0.3718,0.3718,41.3155,0.63062237,40.9437
2024-07-19_03,5,3,76000,0,1.002162752,0.2081,0.2081,42.4998,0.794062752,42.2917
2024-07-19_03,5,3,95000,0,1.0018,0.3079,0.3079,50.1568,0.6939,49.8489
2024-07-19_03,5,3,-95000,19000,0.997998617,0.2948,0.2948,49.8899,0.703198617,49.5951
2024-07-19_03,5,3,-76000,19000,0.998956866,0.2049,0.2049,42.833,0.794056866,42.6281
2024-07-19_03,5,3,-57000,19000,1.00002014,0.3626,0.3626,41.1944,0.63742014,40.8318
2024-07-19_03,5,3,-38000,19000,1.000855516,0.3179,0.3179,41.3112,0.682955516,40.9933
2024-07-19_03,5,3,-19000,19000,1.001657608,0.2899,0.2899,41.6702,0.711757608,41.3803
2024-07-19_03,5,3,0,19000,1.002180645,0.2807,0.2807,41.8445,0.721480645,41.5638
2024-07-19_03,5,3,19000,19000,1.002181371,0.2934,0.2934,41.61,0.708781371,41.3166
2024-07-19_03,5,3,38000,19000,1.002315046,0.3248,0.3248,41.1931,0.677515046,40.8683
2024-07-19_03,5,3,57000,19000,1.002511634,0.3726,0.3726,41.056,0.629911634,40.6834
2024-07-19_03,5,3,76000,19000,1.002463907,0.209,0.209,42.5907,0.793463907,42.3817
2024-07-19_03,5,3,95000,19000,1.002215684,0.2985,0.2985,50.4116,0.703715684,50.1131
2024-07-19_03,5,3,-76000,38000,0.999748255,0.2089,0.2089,44.3426,0.790848255,44.1337
2024-07-19_03,5,3,-57000,38000,1.000060893,0.3801,0.3801,41.2943,0.619960893,40.9142
2024-07-19_03,5,3,-38000,38000,1.000544554,0.3365,0.3365,40.858,0.664044554,40.5215
2024-07-19_03,5,3,-19000,38000,1.001015747,0.3103,0.3103,40.9782,0.690715747,40.6679
2024-07-19_03,5,3,0,38000,1.001369143,0.3017,0.3017,41.0923,0.699669143,40.7906
2024-07-19_03,5,3,19000,38000,1.001768219,0.3141,0.3141,40.9325,0.687668219,40.6184
2024-07-19_03,5,3,38000,38000,1.002353931,0.3437,0.3437,40.7494,0.658653931,40.4057
2024-07-19_03,5,3,57000,38000,1.002969737,0.3897,0.3897,41.1327,0.613269737,40.743
2024-07-19_03,5,3,76000,38000,1.003324605,0.2685,0.2685,44.0402,0.734824605,43.7717
2024-07-19_03,5,3,-76000,57000,0.9998,0.2995,0.2995,49.6378,0.7003,49.3383
2024-07-19_03,5,3,-57000,57000,0.999956775,0.4157,0.4157,42.7063,0.584256775,42.2906
2024-07-19_03,5,3,-38000,57000,1.000266755,0.3706,0.3706,40.9597,0.629666755,40.5891
2024-07-19_03,5,3,-19000,57000,1.000514811,0.3453,0.3453,40.5808,0.655214811,40.2355
2024-07-19_03,5,3,0,57000,1.000568089,0.3369,0.3369,40.5351,0.663668089,40.1982
2024-07-19_03,5,3,19000,57000,1.001268752,0.3486,0.3486,40.5405,0.652668752,40.1919
2024-07-19_03,5,3,38000,57000,1.002546771,0.377,0.377,40.8403,0.625546771,40.4633
2024-07-19_03,5,3,57000,57000,1.003506297,0.2057,0.2057,42.4743,0.797806297,42.2686
2024-07-19_03,5,3,76000,57000,1.0041,0.296,0.296,49.2305,0.7081,48.9345
2024-07-19_03,5,3,-57000,76000,0.9998,0.2887,0.2887,49.179,0.7111,48.8903
2024-07-19_03,5,3,-38000,76000,1.000107579,0.2057,0.2057,43.6031,0.794407579,43.3974
2024-07-19_03,5,3,-19000,76000,1.000228025,0.3968,0.3968,41.8356,0.603428025,41.4388
2024-07-19_03,5,3,0,76000,0.9999,0.3873,0.3873,41.4029,0.6126,41.0156
2024-07-19_03,5,3,19000,76000,1.000767456,0.3993,0.3993,41.7716,0.601467456,41.3723
2024-07-19_03,5,3,38000,76000,1.002742561,0.207,0.207,43.4418,0.795742561,43.2348
2024-07-19_03,5,3,57000,76000,1.0041,0.2859,0.2859,48.8833,0.7182,48.5974
2024-07-19_03,5,3,-19000,95000,1.00019551,0.2742,0.2742,48.2376,0.72599551,47.9634
2024-07-19_03,5,3,0,95000,0.9999,0.277,0.277,48.5537,0.7229,48.2767
2024-07-19_03,5,3,19000,95000,1.000615043,0.2775,0.2775,48.4315,0.723115043,48.154
2024-07-19_04,5,4,-19000,-95000,1.002454486,0.3234,0.3234,51.318,0.679054486,50.9946
2024-07-19_04,5,4,0,-95000,1.0033,0.341,0.341,51.3042,0.6623,50.9632
2024-07-19_04,5,4,19000,-95000,1.002829205,0.3229,0.3229,51.409,0.679929205,51.0861
2024-07-19_04,5,4,-57000,-76000,1.0001,0.35,0.35,51.1263,0.6501,50.7763
2024-07-19_04,5,4,-38000,-76000,1.000702098,0.2964,0.2964,45.7535,0.704302098,45.4571
2024-07-19_04,5,4,-19000,-76000,1.001921272,0.2779,0.2779,44.0638,0.724021272,43.7859
2024-07-19_04,5,4,0,-76000,1.00263499,0.2709,0.2709,43.6643,0.73173499,43.3934
2024-07-19_04,5,4,19000,-76000,1.002612239,0.2779,0.2779,44.013,0.724712239,43.7351
2024-07-19_04,5,4,38000,-76000,1.002746238,0.2953,0.2953,45.6105,0.707446238,45.3152
2024-07-19_04,5,4,57000,-76000,1.003,0.3377,0.3377,50.9151,0.6653,50.5774
2024-07-19_04,5,4,-76000,-57000,1.0001,0.3412,0.3412,50.7999,0.6589,50.4587
2024-07-19_04,5,4,-57000,-57000,1.000277015,0.2821,0.2821,44.1449,0.718177015,43.8628
2024-07-19_04,5,4,-38000,-57000,1.000760972,0.2052,0.2052,42.48,0.795560972,42.2748
2024-07-19_04,5,4,-19000,-57000,1.001536029,0.4011,0.4011,42.1214,0.600436029,41.7203
2024-07-19_04,5,4,0,-57000,1.002118222,0.3925,0.3925,42.0703,0.609618222,41.6778
2024-07-19_04,5,4,19000,-57000,1.002487479,0.4025,0.4025,42.0807,0.599987479,41.6782
2024-07-19_04,5,4,38000,-57000,1.002729984,0.2075,0.2075,42.3854,0.795229984,42.1779
2024-07-19_04,5,4,57000,-57000,1.002816698,0.2821,0.2821,43.9529,0.720716698,43.6708
2024-07-19_04,5,4,76000,-57000,1.003,0.3323,0.3323,50.5035,0.6707,50.1712
2024-07-19_04,5,4,-76000,-38000,0.999982676,0.2892,0.2892,45.0144,0.710782676,44.7252
2024-07-19_04,5,4,-57000,-38000,1.00030036,0.4204,0.4204,42.0784,0.57990036,41.658
2024-07-19_04,5,4,-38000,-38000,1.000852135,0.3773,0.3773,41.6677,0.623552135,41.2904
2024-07-19_04,5,4,-19000,-38000,1.001486158,0.3497,0.3497,41.8178,0.651786158,41.4681
2024-07-19_04,5,4,0,-38000,1.002002678,0.3401,0.3401,41.9175,0.661902678,41.5774
2024-07-19_04,5,4,19000,-38000,1.002527391,0.352,0.352,41.783,0.650527391,41.431
2024-07-19_04,5,4,38000,-38000,1.003,0.3809,0.3809,41.5943,0.6221,41.2134
2024-07-19_04,5,4,57000,-38000,1.002702188,0.2057,0.2057,41.9443,0.797002188,41.7386
2024-07-19_04,5,4,76000,-38000,1.00265318,0.2906,0.2906,44.7628,0.71205318,44.4722
2024-07-19_04,5,4,-95000,-19000,0.998127568,0.3051,0.3051,49.9279,0.693027568,49.6228
2024-07-19_04,5,4,-76000,-19000,0.99905845,0.2089,0.2089,42.9348,0.79015845,42.7259
2024-07-19_04,5,4,-57000,-19000,1.000085935,0.3877,0.3877,41.3545,0.612385935,40.9668
2024-07-19_04,5,4,-38000,-19000,1.000891501,0.3423,0.3423,41.4742,0.658591501,41.1319
2024-07-19_04,5,4,-19000,-19000,1.001629312,0.3134,0.3134,41.8625,0.688229312,41.5491
2024-07-19_04,5,4,0,-19000,1.002074348,0.3026,0.3026,42.0154,0.699474348,41.7128
2024-07-19_04,5,4,19000,-19000,1.002270685,0.3162,0.3162,41.8161,0.686070685,41.4999
2024-07-19_04,5,4,38000,-19000,1.002526192,0.3468,0.3468,41.3956,0.655726192,41.0488
2024-07-19_04,5,4,57000,-19000,1.002401847,0.3944,0.3944,41.2436,0.608001847,40.8492
2024-07-19_04,5,4,76000,-19000,1.002181045,0.2685,0.2685,42.7302,0.733681045,42.4617
2024-07-19_04,5,4,95000,-19000,1.001969788,0.3131,0.3131,50.385,0.688869788,50.0719
2024-07-19_04,5,4,-95000,0,0.9967,0.3159,0.3159,49.9049,0.6808,49.589
2024-07-19_04,5,4,-76000,0,0.998226183,0.2071,0.2071,42.2307,0.791126183,42.0236
2024-07-19_04,5,4,-57000,0,0.999865324,0.3706,0.3706,41.0018,0.629265324,40.6312
2024-07-19_04,5,4,-38000,0,1.000859051,0.3258,0.3258,41.2529,0.675059051,40.9271
2024-07-19_04,5,4,-19000,0,1.001785862,0.296,0.296,41.7199,0.705785862,41.4239
2024-07-19_04,5,4,0,0,1.0024,0.2828,0.2828,41.9258,0.7196,41.643
2024-07-19_04,5,4,19000,0,1.002107434,0.2995,0.2995,41.6748,0.702607434,41.3753
2024-07-19_04,5,4,38000,0,1.002081276,0.3324,0.3324,41.1697,0.669681276,40.8373
2024-07-19_04,5,4,57000,0,1.002074229,0.3798,0.3798,40.8682,0.622274229,40.4884
2024-07-19_04,5,4,76000,0,1.001907097,0.21,0.21,42.0175,0.791907097,41.8075
2024-07-19_04,5,4,95000,0,1.0017,0.3145,0.3145,49.5129,0.6872,49.1984
2024-07-19_04,5,4,-95000,19000,0.998107775,0.3,0.3,49.1658,0.698107775,48.8658
2024-07-19_04,5,4,-76000,19000,0.99901038,0.208,0.208,42.3388,0.79101038,42.1308
2024-07-19_04,5,4,-57000,19000,0.999971083,0.3709,0.3709,40.7537,0.629071083,40.3828
2024-07-19_04,5,4,-38000,19000,1.000681416,0.3267,0.3267,40.8776,0.673981416,40.5509
2024-07-19_04,5,4,-19000,19000,1.001363181,0.2988,0.2988,41.2426,0.702563181,40.9438
2024-07-19_04,5,4,0,19000,1.00181582,0.2899,0.2899,41.4192,0.71191582,41.1293
2024-07-19_04,5,4,19000,19000,1.001775735,0.3022,0.3022,41.1963,0.699575735,40.8941
2024-07-19_04,5,4,38000,19000,1.001826829,0.3335,0.3335,40.7626,0.668326829,40.4291
2024-07-19_04,5,4,57000,19000,1.001945921,0.3808,0.3808,40.6183,0.621145921,40.2375
2024-07-19_04,5,4,76000,19000,1.001952422,0.2091,0.2091,42.1183,0.792852422,41.9092
2024-07-19_04,5,4,95000,19000,1.001862253,0.3035,0.3035,49.7824,0.698362253,49.4789
2024-07-19_04,5,4,-76000,38000,0.999904845,0.2681,0.2681,43.8254,0.731804845,43.5573
2024-07-19_04,5,4,-57000,38000,1.00012117,0.3883,0.3883,40.8365,0.61182117,40.4482
2024-07-19_04,5,4,-38000,38000,1.000445163,0.3451,0.3451,40.42,0.655345163,40.0749
2024-07-19_04,5,4,-19000,38000,1.000766846,0.3195,0.3195,40.5518,0.681266846,40.2323
2024-07-19_04,5,4,0,38000,1.001012143,0.3108,0.3108,40.6669,0.690212143,40.3561
2024-07-19_04,5,4,19000,38000,1.001287529,0.323,0.323,40.5061,0.678287529,40.1831
2024-07-19_04,5,4,38000,38000,1.001671364,0.3523,0.3523,40.3108,0.649371364,39.9585
2024-07-19_04,5,4,57000,38000,1.002043607,0.3977,0.3977,40.6714,0.604343607,40.2737
2024-07-19_04,5,4,76000,38000,1.002246862,0.2756,0.2756,43.5382,0.726646862,43.2626
2024-07-19_04,5,4,-76000,57000,1.0001,0.3053,0.3053,48.9594,0.6948,48.6541
2024-07-19_04,5,4,-57000,57000,1.000135696,0.205,0.205,42.1999,0.795135696,41.9949
2024-07-19_04,5,4,-38000,57000,1.000253998,0.379,0.379,40.5074,0.621253998,40.1284
2024-07-19_04,5,4,-19000,57000,1.00028225,0.3539,0.3539,40.1398,0.64638225,39.7859
2024-07-19_04,5,4,0,57000,1.000228284,0.3454,0.3454,40.093,0.654828284,39.7476
2024-07-19_04,5,4,19000,57000,1.000762072,0.357,0.357,40.095,0.643762072,39.738
2024-07-19_04,5,4,38000,57000,1.001660751,0.3852,0.3852,40.3817,0.616460751,39.9965
2024-07-19_04,5,4,57000,57000,1.002269002,0.208,0.208,41.9643,0.794269002,41.7563
2024-07-19_04,5,4,76000,57000,1.0026,0.3009,0.3009,48.5589,0.7017,48.258
2024-07-19_04,5,4,-57000,76000,1.0001,0.2948,0.2948,48.504,0.7053,48.2092
2024-07-19_04,5,4,-38000,76000,1.000155636,0.2085,0.2085,43.0809,0.791655636,42.8724
2024-07-19_04,5,4,-19000,76000,0.999979741,0.405,0.405,41.3534,0.594979741,40.9484
2024-07-19_04,5,4,0,76000,0.9996,0.3956,0.3956,40.9136,0.604,40.518
2024-07-19_04,5,4,19000,76000,1.000310878,0.4073,0.4073,41.2639,0.593010878,40.8566
2024-07-19_04,5,4,38000,76000,1.001725269,0.209,0.209,42.9161,0.792725269,42.7071
2024-07-19_04,5,4,57000,76000,1.0026,0.2976,0.2976,48.1456,0.705,47.848
2024-07-19_04,5,4,-19000,95000,0.999931587,0.2812,0.2812,47.5352,0.718731587,47.254
2024-07-19_04,5,4,0,95000,0.9996,0.2835,0.2835,47.8844,0.7161,47.6009
2024-07-19_04,5,4,19000,95000,1.000187635,0.2821,0.2821,47.7467,0.718087635,47.4646
2024-07-19_05,5,5,-19000,-95000,1.002397719,0.3225,0.3225,51.535,0.679897719,51.2125
2024-07-19_05,5,5,0,-95000,1.0031,0.3419,0.3419,51.496,0.6612,51.1541
2024-07-19_05,5,5,19000,-95000,1.002718718,0.3225,0.3225,51.6682,0.680218718,51.3457
2024-07-19_05,5,5,-57000,-76000,1.0006,0.3484,0.3484,51.3114,0.6522,50.963
2024-07-19_05,5,5,-38000,-76000,1.001007697,0.2967,0.2967,45.9174,0.704307697,45.6207
2024-07-19_05,5,5,-19000,-76000,1.001949499,0.2784,0.2784,44.223,0.723549499,43.9446
2024-07-19_05,5,5,0,-76000,1.002541603,0.2704,0.2704,43.8285,0.732141603,43.5581
2024-07-19_05,5,5,19000,-76000,1.002547995,0.2784,0.2784,44.186,0.724147995,43.9076
2024-07-19_05,5,5,38000,-76000,1.002726012,0.2957,0.2957,45.8024,0.707026012,45.5067
2024-07-19_05,5,5,57000,-76000,1.003,0.3402,0.3402,51.1207,0.6628,50.7805
2024-07-19_05,5,5,-76000,-57000,1.0006,0.341,0.341,50.987,0.6596,50.646
2024-07-19_05,5,5,-57000,-57000,1.000663879,0.2821,0.2821,44.2872,0.718563879,44.0051
2024-07-19_05,5,5,-38000,-57000,1.000993998,0.2061,0.2061,42.6253,0.794893998,42.4192
2024-07-19_05,5,5,-19000,-57000,1.001588173,0.4014,0.4014,42.2677,0.600188173,41.8663
2024-07-19_05,5,5,0,-57000,1.002084791,0.393,0.393,42.2264,0.609084791,41.8334
2024-07-19_05,5,5,19000,-57000,1.002451729,0.4032,0.4032,42.2442,0.599251729,41.841
2024-07-19_05,5,5,38000,-57000,1.002712227,0.2071,0.2071,42.5629,0.795612227,42.3558
2024-07-19_05,5,5,57000,-57000,1.002805979,0.2831,0.2831,44.145,0.719705979,43.8619
2024-07-19_05,5,5,76000,-57000,1.003,0.3342,0.3342,50.6869,0.6688,50.3527
2024-07-19_05,5,5,-76000,-38000,1.000286792,0.2896,0.2896,45.1606,0.710686792,44.871
2024-07-19_05,5,5,-57000,-38000,1.000532056,0.4208,0.4208,42.1978,0.579732056,41.777
2024-07-19_05,5,5,-38000,-38000,1.000951397,0.3776,0.3776,41.8038,0.623351397,41.4262
2024-07-19_05,5,5,-19000,-38000,1.001458025,0.3501,0.3501,41.9636,0.651358025,41.6135
2024-07-19_05,5,5,0,-38000,1.001918137,0.3405,0.3405,42.0754,0.661418137,41.7349
2024-07-19_05,5,5,19000,-38000,1.002480879,0.3528,0.3528,41.9513,0.649680879,41.5985
2024-07-19_05,5,5,38000,-38000,1.003,0.3819,0.3819,41.7667,0.6211,41.3848
2024-07-19_05,5,5,57000,-38000,1.002681695,0.2052,0.2052,42.1225,0.797481695,41.9173
2024-07-19_05,5,5,76000,-38000,1.002625443,0.2915,0.2915,44.9525,0.711125443,44.661
2024-07-19_05,5,5,-95000,-19000,0.998059493,0.3056,0.3056,49.9977,0.692459493,49.6921
2024-07-19_05,5,5,-76000,-19000,0.999073688,0.2082,0.2082,43.0566,0.790873688,42.8484
2024-07-19_05,5,5,-57000,-19000,1.000125526,0.3881,0.3881,41.4827,0.612025526,41.0946
2024-07-19_05,5,5,-38000,-19000,1.000851856,0.3425,0.3425,41.6068,0.658351856,41.2643
2024-07-19_05,5,5,-19000,-19000,1.00144856,0.3137,0.3137,42.004,0.68774856,41.6903
2024-07-19_05,5,5,0,-19000,1.00180129,0.3029,0.3029,42.1707,0.69890129,41.8678
2024-07-19_05,5,5,19000,-19000,1.002121949,0.3169,0.3169,41.9778,0.685221949,41.6609
2024-07-19_05,5,5,38000,-19000,1.00247751,0.3476,0.3476,41.5569,0.65487751,41.2093
2024-07-19_05,5,5,57000,-19000,1.002356457,0.3952,0.3952,41.409,0.607156457,41.0138
2024-07-19_05,5,5,76000,-19000,1.002085209,0.27,0.27,42.9027,0.732085209,42.6327
2024-07-19_05,5,5,95000,-19000,1.001802176,0.314,0.314,50.63,0.687802176,50.316
2024-07-19_05,5,5,-95000,0,0.9965,0.3164,0.3164,50.0277,0.6801,49.7113
2024-07-19_05,5,5,-76000,0,0.998106979,0.2071,0.2071,42.339,0.791006979,42.1319
2024-07-19_05,5,5,-57000,0,0.999792288,0.3713,0.3713,41.116,0.628492288,40.7447
2024-07-19_05,5,5,-38000,0,1.000731326,0.3263,0.3263,41.3865,0.674431326,41.0602
2024-07-19_05,5,5,-19000,0,1.001486454,0.2963,0.2963,41.8573,0.705186454,41.561
2024-07-19_05,5,5,0,0,1.0019,0.2832,0.2832,42.0716,0.7187,41.7884
2024-07-19_05,5,5,19000,0,1.001834666,0.3,0.3,41.8221,0.701834666,41.5221
2024-07-19_05,5,5,38000,0,1.001992302,0.3331,0.3331,41.3188,0.668892302,40.9857
2024-07-19_05,5,5,57000,0,1.002025841,0.3809,0.3809,41.0258,0.621125841,40.6449
2024-07-19_05,5,5,76000,0,1.001761319,0.2093,0.2093,42.1849,0.792461319,41.9756
2024-07-19_05,5,5,95000,0,1.0014,0.3159,0.3159,49.6706,0.6855,49.3547
2024-07-19_05,5,5,-95000,19000,0.997956411,0.2985,0.2985,49.2461,0.699456411,48.9476
2024-07-19_05,5,5,-76000,19000,0.998877363,0.208,0.208,42.4551,0.790877363,42.2471
2024-07-19_05,5,5,-57000,19000,0.999848504,0.3715,0.3715,40.8675,0.628348504,40.496
2024-07-19_05,5,5,-38000,19000,1.000532129,0.3274,0.3274,41.0014,0.673132129,40.674
2024-07-19_05,5,5,-19000,19000,1.001132648,0.2995,0.2995,41.377,0.701632648,41.0775
2024-07-19_05,5,5,0,19000,1.001516996,0.2905,0.2905,41.567,0.711016996,41.2765
2024-07-19_05,5,5,19000,19000,1.001592375,0.3031,0.3031,41.3353,0.698492375,41.0322
2024-07-19_05,5,5,38000,19000,1.001793153,0.3343,0.3343,40.9116,0.667493153,40.5773
2024-07-19_05,5,5,57000,19000,1.001993314,0.3821,0.3821,40.7627,0.619893314,40.3806
2024-07-19_05,5,5,76000,19000,1.001960075,0.21,0.21,42.2678,0.791960075,42.0578
2024-07-19_05,5,5,95000,19000,1.001756181,0.3042,0.3042,49.996,0.697556181,49.6918
2024-07-19_05,5,5,-76000,38000,0.999738511,0.2676,0.2676,43.9324,0.732138511,43.6648
2024-07-19_05,5,5,-57000,38000,0.999964105,0.3888,0.3888,40.9392,0.611164105,40.5504
2024-07-19_05,5,5,-38000,38000,1.000289389,0.346,0.346,40.5329,0.654289389,40.1869
2024-07-19_05,5,5,-19000,38000,1.000597749,0.32,0.32,40.674,0.680597749,40.354
2024-07-19_05,5,5,0,38000,1.000853381,0.3117,0.3117,40.7939,0.689153381,40.4822
2024-07-19_05,5,5,19000,38000,1.001214879,0.324,0.324,40.6335,0.677214879,40.3095
2024-07-19_05,5,5,38000,38000,1.001756647,0.3533,0.3533,40.452,0.648456647,40.0987
2024-07-19_05,5,5,57000,38000,1.002296768,0.399,0.399,40.8155,0.603296768,40.4165
2024-07-19_05,5,5,76000,38000,1.002595553,0.276,0.276,43.6936,0.726595553,43.4176
2024-07-19_05,5,5,-76000,57000,0.9999,0.3042,0.3042,49.1049,0.6957,48.8007
2024-07-19_05,5,5,-57000,57000,0.999953525,0.2057,0.2057,42.3104,0.794253525,42.1047
2024-07-19_05,5,5,-38000,57000,1.000080772,0.3796,0.3796,40.6089,0.620480772,40.2293
2024-07-19_05,5,5,-19000,57000,1.000095085,0.3547,0.3547,40.251,0.645395085,39.8963
2024-07-19_05,5,5,0,57000,1.000032806,0.3465,0.3465,40.206,0.653532806,39.8595
2024-07-19_05,5,5,19000,57000,1.000692923,0.3583,0.3583,40.2191,0.642392923,39.8608
2024-07-19_05,5,5,38000,57000,1.001866267,0.3866,0.3866,40.5187,0.615266267,40.1321
2024-07-19_05,5,5,57000,57000,1.00270726,0.2082,0.2082,42.1191,0.79450726,41.9109
2024-07-19_05,5,5,76000,57000,1.0032,0.3023,0.3023,48.7243,0.7009,48.422
