Repository: sdelaurentiis123/plasma-etching-code

# Bosch wafer measurements — Zenodo 17122442

Source: Sayyed et al., *A Multi-Model Dataset for BOSCH Plasma-Etching: Optical Emission Spectra,
Process Parameters, and Wafer Measurements for Data-Driven Plasma Modeling*, version 1 (2025),
DOI [10.5281/zenodo.17122442](https://doi.org/10.5281/zenodo.17122442).

License: Creative Commons Attribution 4.0. The authors and source must be credited on reuse.

Included here:

- `Si_Oxide_etch_9_points.csv` — 684 measurements from 76 processed 200-mm silicon wafers, at nine
  nominal positions per wafer (some source measurements are unavailable).
- `Si_Oxide_etch_89_points.csv` — 7,832 measurements from 88 identified wafers. Its distinct source

File: data/experimental/zenodo_17122442/Si_Oxide_etch_89_points.csv (part 9 of 16)
experiment_key,lot_number,wafer_number,X,Y,preox_thickness,postox_thickness,postox_thickness_nan,stepheight,oxide_etch,si_etch
2024-07-19_05,5,5,-57000,76000,0.9999,0.2936,0.2936,48.6507,0.7063,48.3571
2024-07-19_05,5,5,-38000,76000,0.999968462,0.2078,0.2078,43.1973,0.792168462,42.9895
2024-07-19_05,5,5,-19000,76000,0.999753359,0.4051,0.4051,41.4548,0.594653359,41.0497
2024-07-19_05,5,5,0,76000,0.9993,0.3962,0.3962,41.0353,0.6031,40.6391
2024-07-19_05,5,5,19000,76000,1.000175414,0.4084,0.4084,41.3996,0.591775414,40.9912
2024-07-19_05,5,5,38000,76000,1.002006981,0.2072,0.2072,43.0563,0.794806981,42.8491
2024-07-19_05,5,5,57000,76000,1.0032,0.2925,0.2925,48.2393,0.7107,47.9468
2024-07-19_05,5,5,-19000,95000,0.999700478,0.2793,0.2793,47.6326,0.720400478,47.3533
2024-07-19_05,5,5,0,95000,0.9993,0.2831,0.2831,48.046,0.7162,47.7629
2024-07-19_05,5,5,19000,95000,1.000027971,0.2817,0.2817,47.8841,0.718327971,47.6024
2024-07-19_06,5,6,-19000,-95000,1.002189372,0.3248,0.3248,51.4359,0.677389372,51.1111
2024-07-19_06,5,6,0,-95000,1.0029,0.3446,0.3446,51.3472,0.6583,51.0026
2024-07-19_06,5,6,19000,-95000,1.002537875,0.3243,0.3243,51.5025,0.678237875,51.1782
2024-07-19_06,5,6,-57000,-76000,1.0001,0.3495,0.3495,51.1264,0.6506,50.7769
2024-07-19_06,5,6,-38000,-76000,1.000652689,0.2981,0.2981,45.7667,0.702552689,45.4686
2024-07-19_06,5,6,-19000,-76000,1.001733724,0.2798,0.2798,44.0893,0.721933724,43.8095
2024-07-19_06,5,6,0,-76000,1.002356875,0.2728,0.2728,43.7041,0.729556875,43.4313
2024-07-19_06,5,6,19000,-76000,1.002376855,0.2812,0.2812,44.0704,0.721176855,43.7892
2024-07-19_06,5,6,38000,-76000,1.002549277,0.2967,0.2967,45.6941,0.705849277,45.3974
2024-07-19_06,5,6,57000,-76000,1.0028,0.341,0.341,51.0288,0.6618,50.6878
2024-07-19_06,5,6,-76000,-57000,1.0001,0.3421,0.3421,50.7867,0.658,50.4446
2024-07-19_06,5,6,-57000,-57000,1.000273247,0.284,0.284,44.1318,0.716273247,43.8478
2024-07-19_06,5,6,-38000,-57000,1.000713482,0.2065,0.2065,42.4914,0.794213482,42.2849
2024-07-19_06,5,6,-19000,-57000,1.001400106,0.4037,0.4037,42.1395,0.597700106,41.7358
2024-07-19_06,5,6,0,-57000,1.001922664,0.3954,0.3954,42.1184,0.606522664,41.723
2024-07-19_06,5,6,19000,-57000,1.002287329,0.4056,0.4056,42.1396,0.596687329,41.734
2024-07-19_06,5,6,38000,-57000,1.00253743,0.2081,0.2081,42.4551,0.79443743,42.247
2024-07-19_06,5,6,57000,-57000,1.002627675,0.2845,0.2845,44.0469,0.718127675,43.7624
2024-07-19_06,5,6,76000,-57000,1.0028,0.336,0.336,50.6016,0.6668,50.2656
2024-07-19_06,5,6,-76000,-38000,1.000009915,0.2915,0.2915,44.9827,0.708509915,44.6912
2024-07-19_06,5,6,-57000,-38000,1.000312733,0.2049,0.2049,42.0653,0.795412733,41.8604
2024-07-19_06,5,6,-38000,-38000,1.000798602,0.3802,0.3802,41.6799,0.620598602,41.2997
2024-07-19_06,5,6,-19000,-38000,1.001318374,0.3524,0.3524,41.8451,0.648918374,41.4927
2024-07-19_06,5,6,0,-38000,1.001763299,0.3429,0.3429,41.9584,0.658863299,41.6155
2024-07-19_06,5,6,19000,-38000,1.00231047,0.3551,0.3551,41.8417,0.64721047,41.4866
2024-07-19_06,5,6,38000,-38000,1.0028,0.3843,0.3843,41.6645,0.6185,41.2802
2024-07-19_06,5,6,57000,-38000,1.00252047,0.2071,0.2071,42.0229,0.79542047,41.8158
2024-07-19_06,5,6,76000,-38000,1.002486514,0.2927,0.2927,44.8538,0.709786514,44.5611
2024-07-19_06,5,6,-95000,-19000,0.998155931,0.3065,0.3065,49.8656,0.691655931,49.5591
2024-07-19_06,5,6,-76000,-19000,0.999130637,0.2625,0.2625,42.9019,0.736630637,42.6394
2024-07-19_06,5,6,-57000,-19000,1.00015486,0.3908,0.3908,41.3403,0.60935486,40.9495
2024-07-19_06,5,6,-38000,-19000,1.000833621,0.3453,0.3453,41.4808,0.655533621,41.1355
2024-07-19_06,5,6,-19000,-19000,1.001313625,0.3162,0.3162,41.8897,0.685113625,41.5735
2024-07-19_06,5,6,0,-19000,1.001571133,0.3057,0.3057,42.0586,0.695871133,41.7529
2024-07-19_06,5,6,19000,-19000,1.001937003,0.3197,0.3197,41.8778,0.682237003,41.5581
2024-07-19_06,5,6,38000,-19000,1.002316927,0.3503,0.3503,41.4621,0.652016927,41.1118
2024-07-19_06,5,6,57000,-19000,1.002240116,0.3982,0.3982,41.3111,0.604040116,40.9129
2024-07-19_06,5,6,76000,-19000,1.002074768,0.2728,0.2728,42.8068,0.729274768,42.534
2024-07-19_06,5,6,95000,-19000,1.001910978,0.3168,0.3168,50.4431,0.685110978,50.1263
2024-07-19_06,5,6,-95000,0,0.9966,0.3178,0.3178,49.8607,0.6788,49.5429
2024-07-19_06,5,6,-76000,0,0.99834384,0.2079,0.2079,42.1863,0.79044384,41.9784
2024-07-19_06,5,6,-57000,0,1.00007712,0.3741,0.3741,40.9774,0.62597712,40.6033
2024-07-19_06,5,6,-38000,0,1.000871775,0.329,0.329,41.2584,0.671871775,40.9294
2024-07-19_06,5,6,-19000,0,1.001334109,0.2991,0.2991,41.7442,0.702234109,41.4451
2024-07-19_06,5,6,0,0,1.0015,0.2862,0.2862,41.9569,0.7153,41.6707
2024-07-19_06,5,6,19000,0,1.001608897,0.3033,0.3033,41.7256,0.698308897,41.4223
2024-07-19_06,5,6,38000,0,1.001856175,0.3364,0.3364,41.22,0.665456175,40.8836
2024-07-19_06,5,6,57000,0,1.001939129,0.3841,0.3841,40.9218,0.617839129,40.5377
2024-07-19_06,5,6,76000,0,1.00184643,0.21,0.21,42.0847,0.79184643,41.8747
2024-07-19_06,5,6,95000,0,1.0017,0.3187,0.3187,49.5723,0.683,49.2536
2024-07-19_06,5,6,-95000,19000,0.998397419,0.2995,0.2995,49.0472,0.698897419,48.7477
2024-07-19_06,5,6,-76000,19000,0.999543821,0.209,0.209,42.2901,0.790543821,42.0811
2024-07-19_06,5,6,-57000,19000,1.00053757,0.3743,0.3743,40.7257,0.62623757,40.3514
2024-07-19_06,5,6,-38000,19000,1.000959514,0.3304,0.3304,40.8733,0.670559514,40.5429
2024-07-19_06,5,6,-19000,19000,1.001210593,0.3028,0.3028,41.2542,0.698410593,40.9514
2024-07-19_06,5,6,0,19000,1.001372176,0.2938,0.2938,41.4512,0.707572176,41.1574
2024-07-19_06,5,6,19000,19000,1.001464118,0.3065,0.3065,41.2285,0.694964118,40.922
2024-07-19_06,5,6,38000,19000,1.001655236,0.3379,0.3379,40.8056,0.663755236,40.4677
2024-07-19_06,5,6,57000,19000,1.00182626,0.3855,0.3855,40.6609,0.61632626,40.2754
2024-07-19_06,5,6,76000,19000,1.001868828,0.2089,0.2089,42.1674,0.792968828,41.9585
2024-07-19_06,5,6,95000,19000,1.001814067,0.3056,0.3056,49.8829,0.696214067,49.5773
2024-07-19_06,5,6,-76000,38000,1.001392312,0.2704,0.2704,43.7759,0.730992312,43.5055
2024-07-19_06,5,6,-57000,38000,1.001316096,0.392,0.392,40.7927,0.609316096,40.4007
2024-07-19_06,5,6,-38000,38000,1.001132439,0.3495,0.3495,40.392,0.651632439,40.0425
2024-07-19_06,5,6,-19000,38000,1.000995673,0.3236,0.3236,40.5495,0.677395673,40.2259
2024-07-19_06,5,6,0,38000,1.000993714,0.3152,0.3152,40.6755,0.685793714,40.3603
2024-07-19_06,5,6,19000,38000,1.001199369,0.3278,0.3278,40.5277,0.673399369,40.1999
2024-07-19_06,5,6,38000,38000,1.001566063,0.357,0.357,40.3391,0.644566063,39.9821
2024-07-19_06,5,6,57000,38000,1.001916604,0.4024,0.4024,40.7154,0.599516604,40.313
2024-07-19_06,5,6,76000,38000,1.002103658,0.2789,0.2789,43.5795,0.723203658,43.3006
2024-07-19_06,5,6,-76000,57000,1.0023,0.3065,0.3065,48.9203,0.6958,48.6138
2024-07-19_06,5,6,-57000,57000,1.001873311,0.2071,0.2071,42.1575,0.794773311,41.9504
2024-07-19_06,5,6,-38000,57000,1.001332979,0.3832,0.3832,40.4677,0.618132979,40.0845
2024-07-19_06,5,6,-19000,57000,1.000629265,0.3584,0.3584,40.1206,0.642229265,39.7622
2024-07-19_06,5,6,0,57000,1.000269301,0.3503,0.3503,40.0845,0.649969301,39.7342
2024-07-19_06,5,6,19000,57000,1.000741271,0.3621,0.3621,40.0977,0.638641271,39.7356
2024-07-19_06,5,6,38000,57000,1.001568646,0.3901,0.3901,40.399,0.611468646,40.0089
2024-07-19_06,5,6,57000,57000,1.002113663,0.2086,0.2086,41.9933,0.793513663,41.7847
2024-07-19_06,5,6,76000,57000,1.0024,0.3037,0.3037,48.6496,0.6987,48.3459
2024-07-19_06,5,6,-57000,76000,1.0023,0.2953,0.2953,48.4814,0.707,48.1861
2024-07-19_06,5,6,-38000,76000,1.00147426,0.2091,0.2091,43.0393,0.79237426,42.8302
2024-07-19_06,5,6,-19000,76000,1.000225586,0.4082,0.4082,41.3123,0.592025586,40.9041
2024-07-19_06,5,6,0,76000,0.9995,0.3996,0.3996,40.8879,0.5999,40.4883
2024-07-19_06,5,6,19000,76000,1.000278701,0.4116,0.4116,41.2528,0.588678701,40.8412
2024-07-19_06,5,6,38000,76000,1.001620438,0.2091,0.2091,42.9062,0.792520438,42.6971
2024-07-19_06,5,6,57000,76000,1.0024,0.2943,0.2943,48.1613,0.7081,47.867
2024-07-19_06,5,6,-19000,95000,1.000125198,0.2812,0.2812,47.4238,0.718925198,47.1426
2024-07-19_06,5,6,0,95000,0.9995,0.285,0.285,47.7788,0.7145,47.4938
2024-07-19_06,5,6,19000,95000,1.000163248,0.284,0.284,47.7416,0.716163248,47.4576
2024-07-19_07,5,7,-19000,-95000,1.001892997,0.3281,0.3281,51.3062,0.673792997,50.9781
2024-07-19_07,5,7,0,-95000,1.0025,0.3446,0.3446,51.1441,0.6579,50.7995
2024-07-19_07,5,7,19000,-95000,1.002205574,0.3229,0.3229,51.2472,0.679305574,50.9243
2024-07-19_07,5,7,-57000,-76000,1.0001,0.3501,0.3501,51.0313,0.65,50.6812
2024-07-19_07,5,7,-38000,-76000,1.000570898,0.299,0.299,45.6783,0.701570898,45.3793
2024-07-19_07,5,7,-19000,-76000,1.001498227,0.2812,0.2812,44.0097,0.720298227,43.7285
2024-07-19_07,5,7,0,-76000,1.002039132,0.2742,0.2742,43.6209,0.727839132,43.3467
2024-07-19_07,5,7,19000,-76000,1.002076746,0.2812,0.2812,43.9777,0.720876746,43.6965
2024-07-19_07,5,7,38000,-76000,1.002261036,0.2976,0.2976,45.6203,0.704661036,45.3227
2024-07-19_07,5,7,57000,-76000,1.0025,0.3427,0.3427,50.9195,0.6598,50.5768
2024-07-19_07,5,7,-76000,-57000,1.0001,0.3434,0.3434,50.5987,0.6567,50.2553
2024-07-19_07,5,7,-57000,-57000,1.000245095,0.285,0.285,44.0422,0.715245095,43.7572
2024-07-19_07,5,7,-38000,-57000,1.000613092,0.2071,0.2071,42.4003,0.793513092,42.1932
2024-07-19_07,5,7,-19000,-57000,1.00119453,0.4057,0.4057,42.0577,0.59549453,41.652
2024-07-19_07,5,7,0,-57000,1.001655077,0.3972,0.3972,42.0298,0.604455077,41.6326
2024-07-19_07,5,7,19000,-57000,1.002004148,0.4075,0.4075,42.0671,0.594504148,41.6596
2024-07-19_07,5,7,38000,-57000,1.00225113,0.2081,0.2081,42.3794,0.79415113,42.1713
2024-07-19_07,5,7,57000,-57000,1.002340724,0.2854,0.2854,43.977,0.716940724,43.6916
2024-07-19_07,5,7,76000,-57000,1.0025,0.3375,0.3375,50.4224,0.665,50.0849
2024-07-19_07,5,7,-76000,-38000,1.00002785,0.2925,0.2925,44.8724,0.70752785,44.5799
2024-07-19_07,5,7,-57000,-38000,1.000270523,0.2049,0.2049,41.9674,0.795370523,41.7625
2024-07-19_07,5,7,-38000,-38000,1.0006579,0.3818,0.3818,41.5856,0.6188579,41.2038
2024-07-19_07,5,7,-19000,-38000,1.001072029,0.3547,0.3547,41.7638,0.646372029,41.4091
2024-07-19_07,5,7,0,-38000,1.00146059,0.3454,0.3454,41.8764,0.65606059,41.531
2024-07-19_07,5,7,19000,-38000,1.002012778,0.3575,0.3575,41.7715,0.644512778,41.414
2024-07-19_07,5,7,38000,-38000,1.0025,0.3867,0.3867,41.5895,0.6158,41.2028
2024-07-19_07,5,7,57000,-38000,1.00224248,0.208,0.208,41.953,0.79424248,41.745
2024-07-19_07,5,7,76000,-38000,1.002215869,0.2939,0.2939,44.7347,0.708315869,44.4408
2024-07-19_07,5,7,-95000,-19000,0.99853791,0.307,0.307,49.6971,0.69153791,49.3901
2024-07-19_07,5,7,-76000,-19000,0.999313019,0.2653,0.2653,42.8054,0.734013019,42.5401
2024-07-19_07,5,7,-57000,-19000,1.000122808,0.3929,0.3929,41.2524,0.607222808,40.8595
2024-07-19_07,5,7,-38000,-19000,1.000638958,0.3476,0.3476,41.4008,0.653038958,41.0532
2024-07-19_07,5,7,-19000,-19000,1.000950188,0.3187,0.3187,41.8182,0.682250188,41.4995
2024-07-19_07,5,7,0,-19000,1.001103146,0.3083,0.3083,41.9963,0.692803146,41.688
2024-07-19_07,5,7,19000,-19000,1.001575604,0.3224,0.3224,41.8151,0.679175604,41.4927
2024-07-19_07,5,7,38000,-19000,1.002031706,0.3531,0.3531,41.391,0.648931706,41.0379
2024-07-19_07,5,7,57000,-19000,1.001990675,0.4006,0.4006,41.2436,0.601390675,40.843
2024-07-19_07,5,7,76000,-19000,1.001836997,0.2742,0.2742,42.7435,0.727636997,42.4693
2024-07-19_07,5,7,95000,-19000,1.001661613,0.3187,0.3187,50.3261,0.682961613,50.0074
2024-07-19_07,5,7,-95000,0,0.9973,0.3192,0.3192,49.6951,0.6781,49.3759
2024-07-19_07,5,7,-76000,0,0.998673071,0.2078,0.2078,42.0324,0.790873071,41.8246
2024-07-19_07,5,7,-57000,0,1.000033811,0.3763,0.3763,40.7989,0.623733811,40.4226
2024-07-19_07,5,7,-38000,0,1.000629616,0.3314,0.3314,41.0738,0.669229616,40.7424
2024-07-19_07,5,7,-19000,0,1.00086421,0.3014,0.3014,41.5588,0.69946421,41.2574
2024-07-19_07,5,7,0,0,1.0008,0.2885,0.2885,41.7844,0.7123,41.4959
2024-07-19_07,5,7,19000,0,1.001156674,0.3055,0.3055,41.5503,0.695656674,41.2448
2024-07-19_07,5,7,38000,0,1.001602236,0.3388,0.3388,41.0616,0.662802236,40.7228
2024-07-19_07,5,7,57000,0,1.001755314,0.3863,0.3863,40.795,0.615455314,40.4087
2024-07-19_07,5,7,76000,0,1.001633483,0.21,0.21,41.998,0.791633483,41.788
2024-07-19_07,5,7,95000,0,1.0014,0.3196,0.3196,49.4556,0.6818,49.136
2024-07-19_07,5,7,-95000,19000,0.998698742,0.3,0.3,48.9191,0.698698742,48.6191
2024-07-19_07,5,7,-76000,19000,0.999585783,0.209,0.209,42.1909,0.790585783,41.9819
2024-07-19_07,5,7,-57000,19000,1.000363522,0.3771,0.3771,40.6366,0.623263522,40.2595
2024-07-19_07,5,7,-38000,19000,1.000690409,0.3332,0.3332,40.7884,0.667490409,40.4552
2024-07-19_07,5,7,-19000,19000,1.000839105,0.3054,0.3054,41.1816,0.695439105,40.8762
2024-07-19_07,5,7,0,19000,1.000918937,0.2966,0.2966,41.3718,0.704318937,41.0752
2024-07-19_07,5,7,19000,19000,1.001147271,0.3095,0.3095,41.1501,0.691647271,40.8406
2024-07-19_07,5,7,38000,19000,1.001512172,0.341,0.341,40.7167,0.660512172,40.3757
2024-07-19_07,5,7,57000,19000,1.001787461,0.3884,0.3884,40.5557,0.613387461,40.1673
2024-07-19_07,5,7,76000,19000,1.001818172,0.2617,0.2617,42.0647,0.740118172,41.803
2024-07-19_07,5,7,95000,19000,1.001670629,0.3063,0.3063,49.7408,0.695370629,49.4345
2024-07-19_07,5,7,-76000,38000,1.000956339,0.2728,0.2728,43.6628,0.728156339,43.39
2024-07-19_07,5,7,-57000,38000,1.000921812,0.3945,0.3945,40.695,0.606421812,40.3005
2024-07-19_07,5,7,-38000,38000,1.00081225,0.352,0.352,40.3022,0.64881225,39.9502
2024-07-19_07,5,7,-19000,38000,1.000728241,0.3266,0.3266,40.4599,0.674128241,40.1333
2024-07-19_07,5,7,0,38000,1.000771297,0.3182,0.3182,40.5857,0.682571297,40.2675
2024-07-19_07,5,7,19000,38000,1.001070808,0.3308,0.3308,40.4439,0.670270808,40.1131
2024-07-19_07,5,7,38000,38000,1.001598738,0.3601,0.3601,40.2644,0.641498738,39.9043
2024-07-19_07,5,7,57000,38000,1.00212956,0.4054,0.4054,40.6347,0.59672956,40.2293
2024-07-19_07,5,7,76000,38000,1.002424657,0.2803,0.2803,43.5009,0.722124657,43.2206
2024-07-19_07,5,7,-76000,57000,1.0016,0.306,0.306,48.8217,0.6956,48.5157
2024-07-19_07,5,7,-57000,57000,1.001308944,0.208,0.208,42.0431,0.793308944,41.8351
2024-07-19_07,5,7,-38000,57000,1.000934175,0.3857,0.3857,40.3699,0.615234175,39.9842
2024-07-19_07,5,7,-19000,57000,1.000412215,0.361,0.361,40.0245,0.639412215,39.6635
2024-07-19_07,5,7,0,57000,1.000143604,0.3533,0.3533,39.9849,0.646843604,39.6316
2024-07-19_07,5,7,19000,57000,1.000706262,0.3652,0.3652,40.0112,0.635506262,39.646
2024-07-19_07,5,7,38000,57000,1.001767019,0.3932,0.3932,40.3172,0.608567019,39.924
2024-07-19_07,5,7,57000,57000,1.002540937,0.21,0.21,41.9165,0.792540937,41.7065
2024-07-19_07,5,7,76000,57000,1.003,0.3046,0.3046,48.5366,0.6984,48.232
2024-07-19_07,5,7,-57000,76000,1.0016,0.2953,0.2953,48.3449,0.7063,48.0496
2024-07-19_07,5,7,-38000,76000,1.001016944,0.21,0.21,42.9439,0.791016944,42.7339
2024-07-19_07,5,7,-19000,76000,1.000049596,0.411,0.411,41.2192,0.589049596,40.8082
2024-07-19_07,5,7,0,76000,0.9994,0.4025,0.4025,40.8079,0.5969,40.4054
2024-07-19_07,5,7,19000,76000,1.0002461,0.4145,0.4145,41.1803,0.5857461,40.7658
2024-07-19_07,5,7,38000,76000,1.001916673,0.2093,0.2093,42.8388,0.792616673,42.6295
2024-07-19_07,5,7,57000,76000,1.003,0.2948,0.2948,48.1143,0.7082,47.8195
2024-07-19_07,5,7,-19000,95000,0.999967942,0.2812,0.2812,47.3787,0.718767942,47.0975
2024-07-19_07,5,7,0,95000,0.9994,0.2864,0.2864,47.7988,0.713,47.5124
2024-07-19_07,5,7,19000,95000,1.000119068,0.32983161,N/A,47.6354,0.670287458,47.30556839
2024-07-19_08,5,8,-19000,-95000,1.009192536,0.3335,0.3335,51.1302,0.675692536,50.7967
2024-07-19_08,5,8,0,-95000,1.0088,0.3532,0.3532,51.1672,0.6556,50.814
2024-07-19_08,5,8,19000,-95000,1.011748286,0.3324,0.3324,51.3588,0.679348286,51.0264
2024-07-19_08,5,8,-57000,-76000,1.0054,0.3565,0.3565,50.9486,0.6489,50.5921
2024-07-19_08,5,8,-38000,-76000,1.006901768,0.3017,0.3017,45.6026,0.705201768,45.3009
2024-07-19_08,5,8,-19000,-76000,1.009279322,0.2854,0.2854,43.9343,0.723879322,43.6489
2024-07-19_08,5,8,0,-76000,1.010609396,0.2794,0.2794,43.5627,0.731209396,43.2833
2024-07-19_08,5,8,19000,-76000,1.014140443,0.299,0.299,43.9287,0.715140443,43.6297
2024-07-19_08,5,8,38000,-76000,1.019885094,0.3011,0.3011,45.5558,0.718785094,45.2547
2024-07-19_08,5,8,57000,-76000,1.0241,0.3494,0.3494,50.8689,0.6747,50.5195
2024-07-19_08,5,8,-76000,-57000,1.0054,0.351,0.351,50.6008,0.6544,50.2498
2024-07-19_08,5,8,-57000,-57000,1.005980833,0.2887,0.2887,43.9624,0.717280833,43.6737
2024-07-19_08,5,8,-38000,-57000,1.007262953,0.4373,0.4373,42.3282,0.569962953,41.8909
2024-07-19_08,5,8,-19000,-57000,1.009484937,0.4115,0.4115,41.9899,0.597984937,41.5784
2024-07-19_08,5,8,0,-57000,1.012299837,0.4037,0.4037,41.9703,0.608599837,41.5666
2024-07-19_08,5,8,19000,-57000,1.016662511,0.4318,0.4318,41.9987,0.584862511,41.5669
2024-07-19_08,5,8,38000,-57000,1.020382476,0.4448,0.4448,42.3232,0.575582476,41.8784
2024-07-19_08,5,8,57000,-57000,1.021706262,0.289,0.289,43.9103,0.732706262,43.6213
2024-07-19_08,5,8,76000,-57000,1.0241,0.3456,0.3456,50.4506,0.6785,50.105
2024-07-19_08,5,8,-76000,-38000,1.005641693,0.2958,0.2958,44.8091,0.709841693,44.5133
2024-07-19_08,5,8,-57000,-38000,1.006268909,0.4303,0.4303,41.8963,0.575968909,41.466
2024-07-19_08,5,8,-38000,-38000,1.007457484,0.3882,0.3882,41.5179,0.619257484,41.1297
2024-07-19_08,5,8,-19000,-38000,1.009101313,0.3609,0.3609,41.6901,0.648201313,41.3292
2024-07-19_08,5,8,0,-38000,1.011820237,0.3515,0.3515,41.8163,0.660320237,41.4648
2024-07-19_08,5,8,19000,-38000,1.017860984,0.3647,0.3647,41.7064,0.653160984,41.3417
2024-07-19_08,5,8,38000,-38000,1.0241,0.4096,0.4096,41.5272,0.6145,41.1176
2024-07-19_08,5,8,57000,-38000,1.020269397,0.4364,0.4364,41.8917,0.583869397,41.4553
2024-07-19_08,5,8,76000,-38000,1.019605973,0.2964,0.2964,44.7203,0.723205973,44.4239
2024-07-19_08,5,8,-95000,-19000,1.003842345,0.3117,0.3117,49.7065,0.692142345,49.3948
2024-07-19_08,5,8,-76000,-19000,1.00481587,0.4577,0.4577,42.7081,0.54711587,42.2504
2024-07-19_08,5,8,-57000,-19000,1.006008209,0.399,0.399,41.1662,0.607008209,40.7672
2024-07-19_08,5,8,-38000,-19000,1.006992139,0.3542,0.3542,41.316,0.652792139,40.9618
2024-07-19_08,5,8,-19000,-19000,1.007482785,0.325,0.325,41.7383,0.682482785,41.4133
2024-07-19_08,5,8,0,-19000,1.007950414,0.3139,0.3139,41.9179,0.694050414,41.604
2024-07-19_08,5,8,19000,-19000,1.012815529,0.3282,0.3282,41.7389,0.684615529,41.4107
2024-07-19_08,5,8,38000,-19000,1.017736389,0.3602,0.3602,41.3237,0.657536389,40.9635
2024-07-19_08,5,8,57000,-19000,1.016261356,0.4095,0.4095,41.1741,0.606761356,40.7646
2024-07-19_08,5,8,76000,-19000,1.013055233,0.2789,0.2789,42.6747,0.734155233,42.3958
2024-07-19_08,5,8,95000,-19000,1.009897849,0.3204,0.3204,50.3289,0.689497849,50.0085
2024-07-19_08,5,8,-95000,0,1.0024,0.327,0.327,49.6169,0.6754,49.2899
2024-07-19_08,5,8,-76000,0,1.003816487,0.4411,0.4411,41.9926,0.562716487,41.5515
2024-07-19_08,5,8,-57000,0,1.005410949,0.383,0.383,40.7997,0.622410949,40.4167
2024-07-19_08,5,8,-38000,0,1.006266047,0.3385,0.3385,41.0921,0.667766047,40.7536
2024-07-19_08,5,8,-19000,0,1.005972738,0.3078,0.3078,41.5898,0.698172738,41.282
2024-07-19_08,5,8,0,0,1.0043,0.2942,0.2942,41.8218,0.7101,41.5276
2024-07-19_08,5,8,19000,0,1.007875974,0.3115,0.3115,41.5837,0.696375974,41.2722
2024-07-19_08,5,8,38000,0,1.011515138,0.3455,0.3455,41.0842,0.666015138,40.7387
2024-07-19_08,5,8,57000,0,1.011630972,0.3926,0.3926,40.796,0.619030972,40.4034
2024-07-19_08,5,8,76000,0,1.008839753,0.4508,0.4508,41.9508,0.558039753,41.5
2024-07-19_08,5,8,95000,0,1.0057,0.3259,0.3259,49.423,0.6798,49.0971
2024-07-19_08,5,8,-95000,19000,1.003455308,0.3038,0.3038,48.9465,0.699655308,48.6427
2024-07-19_08,5,8,-76000,19000,1.00408502,0.442,0.442,42.0886,0.56208502,41.6466
2024-07-19_08,5,8,-57000,19000,1.004927234,0.3834,0.3834,40.5509,0.621527234,40.1675
2024-07-19_08,5,8,-38000,19000,1.005606263,0.3398,0.3398,40.7066,0.665806263,40.3668
2024-07-19_08,5,8,-19000,19000,1.005853447,0.3114,0.3114,41.1075,0.694453447,40.7961
2024-07-19_08,5,8,0,19000,1.005857051,0.302,0.302,41.3017,0.703857051,40.9997
2024-07-19_08,5,8,19000,19000,1.007228609,0.315,0.315,41.0896,0.692228609,40.7746
2024-07-19_08,5,8,38000,19000,1.00875112,0.3469,0.3469,40.6692,0.66185112,40.3223
2024-07-19_08,5,8,57000,19000,1.009049844,0.3936,0.3936,40.5227,0.615449844,40.1291
2024-07-19_08,5,8,76000,19000,1.00829485,0.4524,0.4524,42.03,0.55589485,41.5776
2024-07-19_08,5,8,95000,19000,1.007417662,0.3095,0.3095,49.6575,0.697917662,49.348
2024-07-19_08,5,8,-76000,38000,1.003812027,0.2772,0.2772,43.5452,0.726612027,43.268
2024-07-19_08,5,8,-57000,38000,1.004244179,0.4005,0.4005,40.6068,0.603744179,40.2063
2024-07-19_08,5,8,-38000,38000,1.004815164,0.3582,0.3582,40.2472,0.646615164,39.889
2024-07-19_08,5,8,-19000,38000,1.005175417,0.3324,0.3324,40.3991,0.672775417,40.0667
2024-07-19_08,5,8,0,38000,1.005521459,0.3235,0.3235,40.5308,0.682021459,40.2073
2024-07-19_08,5,8,19000,38000,1.006319841,0.3362,0.3362,40.389,0.670119841,40.0528
2024-07-19_08,5,8,38000,38000,1.007220998,0.3654,0.3654,40.2017,0.641820998,39.8363
2024-07-19_08,5,8,57000,38000,1.007526166,0.4096,0.4096,40.5744,0.597926166,40.1648
2024-07-19_08,5,8,76000,38000,1.007409879,0.2835,0.2835,43.4278,0.723909879,43.1443
2024-07-19_08,5,8,-76000,57000,1.0032,0.3108,0.3108,48.6721,0.6924,48.3613
2024-07-19_08,5,8,-57000,57000,1.003630438,0.4348,0.4348,41.9449,0.568830438,41.5101
2024-07-19_08,5,8,-38000,57000,1.004029298,0.3915,0.3915,40.2875,0.612529298,39.896
2024-07-19_08,5,8,-19000,57000,1.003944513,0.3666,0.3666,39.9768,0.637344513,39.6102
2024-07-19_08,5,8,0,57000,1.003619124,0.3582,0.3582,39.9258,0.645419124,39.5676
2024-07-19_08,5,8,19000,57000,1.00478765,0.3698,0.3698,39.9453,0.63498765,39.5755
2024-07-19_08,5,8,38000,57000,1.006307291,0.3977,0.3977,40.2487,0.608607291,39.851
2024-07-19_08,5,8,57000,57000,1.006863762,0.4421,0.4421,41.8514,0.564763762,41.4093
2024-07-19_08,5,8,76000,57000,1.0068,0.3059,0.3059,48.4743,0.7009,48.1684
2024-07-19_08,5,8,-57000,76000,1.0032,0.3005,0.3005,48.2266,0.7027,47.9261
2024-07-19_08,5,8,-38000,76000,1.003588156,0.4433,0.4433,42.8315,0.560288156,42.3882
2024-07-19_08,5,8,-19000,76000,1.003036456,0.4156,0.4156,41.1548,0.587436456,40.7392
2024-07-19_08,5,8,0,76000,1.0019,0.4063,0.4063,40.7441,0.5956,40.3378
2024-07-19_08,5,8,19000,76000,1.003568737,0.4183,0.4183,41.1025,0.585268737,40.6842
2024-07-19_08,5,8,38000,76000,1.005956664,0.4472,0.4472,42.7518,0.558756664,42.3046
2024-07-19_08,5,8,57000,76000,1.0068,0.2987,0.2987,47.9916,0.7081,47.6929
2024-07-19_08,5,8,-19000,95000,1.002889561,0.2854,0.2854,47.3218,0.717489561,47.0364
2024-07-19_08,5,8,0,95000,1.0019,0.2903,0.2903,47.6835,0.7116,47.3932
2024-07-19_08,5,8,19000,95000,1.003293822,0.2854,0.2854,47.5402,0.717893822,47.2548
2024-07-19_09,5,9,-19000,-95000,1.008635404,0.333,0.333,51.1733,0.675635404,50.8403
2024-07-19_09,5,9,0,-95000,1.0098,0.3549,0.3549,51.2196,0.6549,50.8647
2024-07-19_09,5,9,19000,-95000,1.008599884,0.339,0.339,51.3379,0.669599884,50.9989
2024-07-19_09,5,9,-57000,-76000,1.007,0.3565,0.3565,50.9684,0.6505,50.6119
2024-07-19_09,5,9,-38000,-76000,1.007145047,0.3027,0.3027,45.6658,0.704445047,45.3631
2024-07-19_09,5,9,-19000,-76000,1.007917386,0.2865,0.2865,44.0063,0.721417386,43.7198
2024-07-19_09,5,9,0,-76000,1.008530031,0.2802,0.2802,43.6485,0.728330031,43.3683
2024-07-19_09,5,9,19000,-76000,1.007848437,0.2865,0.2865,44.0152,0.721348437,43.7287
2024-07-19_09,5,9,38000,-76000,1.007119225,0.3017,0.3017,45.6228,0.705419225,45.3211
2024-07-19_09,5,9,57000,-76000,1.0069,0.35,0.35,50.8993,0.6569,50.5493
2024-07-19_09,5,9,-76000,-57000,1.007,0.3521,0.3521,50.622,0.6549,50.2699
2024-07-19_09,5,9,-57000,-57000,1.006884097,0.2892,0.2892,44.0254,0.717684097,43.7362
2024-07-19_09,5,9,-38000,-57000,1.006952759,0.439,0.439,42.4083,0.567952759,41.9693
2024-07-19_09,5,9,-19000,-57000,1.00722389,0.4134,0.4134,42.0798,0.59382389,41.6664
2024-07-19_09,5,9,0,-57000,1.007378435,0.4054,0.4054,42.0669,0.601978435,41.6615
2024-07-19_09,5,9,19000,-57000,1.007177947,0.415,0.415,42.0995,0.592177947,41.6845
2024-07-19_09,5,9,38000,-57000,1.006979337,0.4411,0.4411,42.4136,0.565879337,41.9725
2024-07-19_09,5,9,57000,-57000,1.00691145,0.2898,0.2898,43.988,0.71711145,43.6982
2024-07-19_09,5,9,76000,-57000,1.0069,0.3472,0.3472,50.5028,0.6597,50.1556
2024-07-19_09,5,9,-76000,-38000,1.006468372,0.2964,0.2964,44.8561,0.710068372,44.5597
2024-07-19_09,5,9,-57000,-38000,1.006527388,0.4318,0.4318,41.9667,0.574727388,41.5349
2024-07-19_09,5,9,-38000,-38000,1.006658647,0.3897,0.3897,41.6058,0.616958647,41.2161
2024-07-19_09,5,9,-19000,-38000,1.006874425,0.3631,0.3631,41.7972,0.643774425,41.4341
2024-07-19_09,5,9,0,-38000,1.006998355,0.3539,0.3539,41.9181,0.653098355,41.5642
2024-07-19_09,5,9,19000,-38000,1.006952029,0.3658,0.3658,41.8146,0.641152029,41.4488
2024-07-19_09,5,9,38000,-38000,1.0069,0.3942,0.3942,41.6308,0.6127,41.2366
2024-07-19_09,5,9,57000,-38000,1.006862949,0.4364,0.4364,41.9805,0.570462949,41.5441
2024-07-19_09,5,9,76000,-38000,1.006804609,0.2964,0.2964,44.7856,0.710404609,44.4892
2024-07-19_09,5,9,-95000,-19000,1.004508348,0.3114,0.3114,49.6842,0.693108348,49.3728
2024-07-19_09,5,9,-76000,-19000,1.005207611,0.459,0.459,42.7747,0.546207611,42.3157
2024-07-19_09,5,9,-57000,-19000,1.005889504,0.4006,0.4006,41.2511,0.605289504,40.8505
2024-07-19_09,5,9,-38000,-19000,1.00635359,0.3557,0.3557,41.4174,0.65065359,41.0617
2024-07-19_09,5,9,-19000,-19000,1.006809177,0.3267,0.3267,41.845,0.680109177,41.5183
2024-07-19_09,5,9,0,-19000,1.007083136,0.316,0.316,42.0241,0.691083136,41.7081
2024-07-19_09,5,9,19000,-19000,1.006955215,0.3302,0.3302,41.8531,0.676755215,41.5229
2024-07-19_09,5,9,38000,-19000,1.006857523,0.3609,0.3609,41.4316,0.645957523,41.0707
2024-07-19_09,5,9,57000,-19000,1.006756001,0.4074,0.4074,41.2766,0.599356001,40.8692
2024-07-19_09,5,9,76000,-19000,1.006529871,0.2778,0.2778,42.7531,0.728729871,42.4753
2024-07-19_09,5,9,95000,-19000,1.006283376,0.3215,0.3215,50.3413,0.684783376,50.0198
2024-07-19_09,5,9,-95000,0,1.0035,0.3324,0.3324,49.6103,0.6711,49.2779
2024-07-19_09,5,9,-76000,0,1.004349894,0.4422,0.4422,42.0535,0.562149894,41.6113
2024-07-19_09,5,9,-57000,0,1.005332488,0.3845,0.3845,40.8878,0.620832488,40.5033
2024-07-19_09,5,9,-38000,0,1.006054132,0.3399,0.3399,41.1882,0.666154132,40.8483
2024-07-19_09,5,9,-19000,0,1.006869201,0.3089,0.3089,41.6959,0.697969201,41.387
2024-07-19_09,5,9,0,0,1.0075,0.2961,0.2961,41.93,0.7114,41.6339
2024-07-19_09,5,9,19000,0,1.007038739,0.3135,0.3135,41.691,0.693538739,41.3775
2024-07-19_09,5,9,38000,0,1.006776683,0.3474,0.3474,41.1857,0.659376683,40.8383
2024-07-19_09,5,9,57000,0,1.006649931,0.394,0.394,40.8887,0.612649931,40.4947
2024-07-19_09,5,9,76000,0,1.006309104,0.4519,0.4519,42.0313,0.554409104,41.5794
2024-07-19_09,5,9,95000,0,1.0059,0.3281,0.3281,49.4491,0.6778,49.121
2024-07-19_09,5,9,-95000,19000,1.004012832,0.3043,0.3043,48.9173,0.699712832,48.613
2024-07-19_09,5,9,-76000,19000,1.004321248,0.4433,0.4433,42.147,0.561021248,41.7037
2024-07-19_09,5,9,-57000,19000,1.004880266,0.3851,0.3851,40.6288,0.619780266,40.2437
2024-07-19_09,5,9,-38000,19000,1.005577248,0.3413,0.3413,40.8024,0.664277248,40.4611
2024-07-19_09,5,9,-19000,19000,1.006340091,0.313,0.313,41.2029,0.693340091,40.8899
2024-07-19_09,5,9,0,19000,1.006833769,0.3039,0.3039,41.4079,0.702933769,41.104
2024-07-19_09,5,9,19000,19000,1.006732123,0.3169,0.3169,41.1877,0.689832123,40.8708
2024-07-19_09,5,9,38000,19000,1.006688167,0.349,0.349,40.7691,0.657688167,40.4201
2024-07-19_09,5,9,57000,19000,1.006725843,0.3955,0.3955,40.616,0.611225843,40.2205
2024-07-19_09,5,9,76000,19000,1.006590829,0.4537,0.4537,42.0951,0.552890829,41.6414
2024-07-19_09,5,9,95000,19000,1.006329535,0.3095,0.3095,49.6795,0.696829535,49.37
2024-07-19_09,5,9,-76000,38000,1.003730686,0.2783,0.2783,43.5821,0.725430686,43.3038
2024-07-19_09,5,9,-57000,38000,1.004195653,0.402,0.402,40.6664,0.602195653,40.2644
2024-07-19_09,5,9,-38000,38000,1.004943393,0.36,0.36,40.3282,0.644943393,39.9682
2024-07-19_09,5,9,-19000,38000,1.005605078,0.3345,0.3345,40.48,0.671105078,40.1455
2024-07-19_09,5,9,0,38000,1.006007679,0.3258,0.3258,40.6219,0.680207679,40.2961
2024-07-19_09,5,9,19000,38000,1.006300923,0.3385,0.3385,40.4772,0.667800923,40.1387
2024-07-19_09,5,9,38000,38000,1.006662779,0.3676,0.3676,40.2854,0.639062779,39.9178
2024-07-19_09,5,9,57000,38000,1.00704076,0.412,0.412,40.6505,0.59504076,40.2385
2024-07-19_09,5,9,76000,38000,1.007256793,0.2843,0.2843,43.4894,0.722956793,43.2051
2024-07-19_09,5,9,-76000,57000,1.003,0.3139,0.3139,48.6254,0.6891,48.3115
2024-07-19_09,5,9,-57000,57000,1.00355756,0.4368,0.4368,41.9858,0.56675756,41.549
2024-07-19_09,5,9,-38000,57000,1.004359308,0.3932,0.3932,40.3456,0.611159308,39.9524
2024-07-19_09,5,9,-19000,57000,1.005148775,0.3687,0.3687,40.027,0.636448775,39.6583
2024-07-19_09,5,9,0,57000,1.005427139,0.3608,0.3608,40.0079,0.644627139,39.6471
2024-07-19_09,5,9,19000,57000,1.00591837,0.3725,0.3725,40.0264,0.63341837,39.6539
2024-07-19_09,5,9,38000,57000,1.006765332,0.4002,0.4002,40.3255,0.606565332,39.9253
2024-07-19_09,5,9,57000,57000,1.007400652,0.4442,0.4442,41.9094,0.563200652,41.4652
2024-07-19_09,5,9,76000,57000,1.0078,0.3067,0.3067,48.4837,0.7011,48.177
2024-07-19_09,5,9,-57000,76000,1.003,0.3024,0.3024,48.1785,0.7006,47.8761
2024-07-19_09,5,9,-38000,76000,1.004014339,0.4448,0.4448,42.8443,0.559214339,42.3995
2024-07-19_09,5,9,-19000,76000,1.005029853,0.4179,0.4179,41.1662,0.587129853,40.7483
2024-07-19_09,5,9,0,76000,1.0051,0.4093,0.4093,40.7885,0.5958,40.3792
2024-07-19_09,5,9,19000,76000,1.005601187,0.4211,0.4211,41.155,0.584501187,40.7339
2024-07-19_09,5,9,38000,76000,1.006890988,0.4499,0.4499,42.7888,0.556990988,42.3389
2024-07-19_09,5,9,57000,76000,1.0078,0.2996,0.2996,47.9841,0.7082,47.6845
2024-07-19_09,5,9,-19000,95000,1.005051334,0.2871,0.2871,47.3601,0.717951334,47.073
2024-07-19_09,5,9,0,95000,1.0051,0.292,0.292,47.6165,0.7131,47.3245
2024-07-19_09,5,9,19000,95000,1.005498071,0.36788276,N/A,47.594,0.63761531,47.22611724
2024-07-19_10,5,10,-19000,-95000,1.009967499,0.3368,0.3368,51.0352,0.673167499,50.6984
2024-07-19_10,5,10,0,-95000,1.0113,0.3554,0.3554,50.9923,0.6559,50.6369
2024-07-19_10,5,10,19000,-95000,1.009847843,0.3357,0.3357,51.1946,0.674147843,50.8589
2024-07-19_10,5,10,-57000,-76000,1.0086,0.3587,0.3587,50.7636,0.6499,50.4049
2024-07-19_10,5,10,-38000,-76000,1.008517837,0.3047,0.3047,45.4417,0.703817837,45.137
2024-07-19_10,5,10,-19000,-76000,1.009149592,0.2887,0.2887,43.7877,0.720449592,43.499
2024-07-19_10,5,10,0,-76000,1.009785591,0.2832,0.2832,43.4238,0.726585591,43.1406
2024-07-19_10,5,10,19000,-76000,1.00893365,0.2887,0.2887,43.7902,0.72023365,43.5015
2024-07-19_10,5,10,38000,-76000,1.008044788,0.303,0.303,45.3924,0.705044788,45.0894
2024-07-19_10,5,10,57000,-76000,1.0078,0.3521,0.3521,50.6758,0.6557,50.3237
2024-07-19_10,5,10,-76000,-57000,1.0086,0.3565,0.3565,50.4247,0.6521,50.0682
2024-07-19_10,5,10,-57000,-57000,1.008286704,0.292,0.292,43.8069,0.716286704,43.5149
2024-07-19_10,5,10,-38000,-57000,1.008173022,0.4433,0.4433,42.1926,0.564873022,41.7493
2024-07-19_10,5,10,-19000,-57000,1.008296909,0.4177,0.4177,41.8688,0.590596909,41.4511
2024-07-19_10,5,10,0,-57000,1.00838722,0.41,0.41,41.8582,0.59838722,41.4482
2024-07-19_10,5,10,19000,-57000,1.008112008,0.4188,0.4188,41.8863,0.589312008,41.4675
2024-07-19_10,5,10,38000,-57000,1.007869467,0.4442,0.4442,42.1954,0.563669467,41.7512
2024-07-19_10,5,10,57000,-57000,1.007788043,0.2909,0.2909,43.7757,0.716888043,43.4848
2024-07-19_10,5,10,76000,-57000,1.0078,0.3478,0.3478,50.2833,0.66,49.9355
2024-07-19_10,5,10,-76000,-38000,1.00760504,0.2979,0.2979,44.6382,0.70970504,44.3403
2024-07-19_10,5,10,-57000,-38000,1.007599323,0.436,0.436,41.7592,0.571599323,41.3232
2024-07-19_10,5,10,-38000,-38000,1.007630007,0.3944,0.3944,41.398,0.613230007,41.0036
2024-07-19_10,5,10,-19000,-38000,1.007800298,0.3674,0.3674,41.5895,0.640400298,41.2221
2024-07-19_10,5,10,0,-38000,1.007905515,0.3583,0.3583,41.7114,0.649605515,41.3531
2024-07-19_10,5,10,19000,-38000,1.007833627,0.37,0.37,41.6008,0.637833627,41.2308
2024-07-19_10,5,10,38000,-38000,1.0078,0.3982,0.3982,41.4178,0.6096,41.0196
2024-07-19_10,5,10,57000,-38000,1.007704557,0.44,0.44,41.7671,0.567704557,41.3271
2024-07-19_10,5,10,76000,-38000,1.007616404,0.2984,0.2984,44.5623,0.709216404,44.2639
2024-07-19_10,5,10,-95000,-19000,1.004387774,0.3122,0.3122,49.5005,0.692187774,49.1883
2024-07-19_10,5,10,-76000,-19000,1.005481302,0.4616,0.4616,42.5639,0.543881302,42.1023
2024-07-19_10,5,10,-57000,-19000,1.006486945,0.4042,0.4042,41.0383,0.602286945,40.6341
2024-07-19_10,5,10,-38000,-19000,1.007090584,0.3598,0.3598,41.2111,0.647290584,40.8513
2024-07-19_10,5,10,-19000,-19000,1.007682161,0.3311,0.3311,41.6458,0.676582161,41.3147
2024-07-19_10,5,10,0,-19000,1.008053157,0.3207,0.3207,41.8239,0.687353157,41.5032
2024-07-19_10,5,10,19000,-19000,1.007832206,0.3346,0.3346,41.6442,0.673232206,41.3096
2024-07-19_10,5,10,38000,-19000,1.007678706,0.3651,0.3651,41.2262,0.642578706,40.8611
2024-07-19_10,5,10,57000,-19000,1.007501439,0.4113,0.4113,41.0661,0.596201439,40.6548
2024-07-19_10,5,10,76000,-19000,1.007178919,0.2821,0.2821,42.5385,0.725078919,42.2564
2024-07-19_10,5,10,95000,-19000,1.006857363,0.3232,0.3232,50.1278,0.683657363,49.8046
2024-07-19_10,5,10,-95000,0,1.0028,0.3335,0.3335,49.4219,0.6693,49.0884
2024-07-19_10,5,10,-76000,0,1.004117599,0.4453,0.4453,41.8495,0.558817599,41.4042
2024-07-19_10,5,10,-57000,0,1.005589072,0.3882,0.3882,40.6849,0.617389072,40.2967
2024-07-19_10,5,10,-38000,0,1.006602849,0.3439,0.3439,40.9887,0.662702849,40.6448
2024-07-19_10,5,10,-19000,0,1.007756545,0.3138,0.3138,41.4957,0.693956545,41.1819
2024-07-19_10,5,10,0,0,1.0087,0.3006,0.3006,41.734,0.7081,41.4334
2024-07-19_10,5,10,19000,0,1.007945558,0.3181,0.3181,41.4922,0.689845558,41.1741
2024-07-19_10,5,10,38000,0,1.007470013,0.3516,0.3516,40.9854,0.655870013,40.6338
2024-07-19_10,5,10,57000,0,1.007244234,0.3979,0.3979,40.6805,0.609344234,40.2826
2024-07-19_10,5,10,76000,0,1.006833848,0.4558,0.4558,41.8168,0.551033848,41.361
2024-07-19_10,5,10,95000,0,1.0064,0.3303,0.3303,49.2669,0.6761,48.9366
2024-07-19_10,5,10,-95000,19000,1.003620821,0.3051,0.3051,48.6922,0.698520821,48.3871
2024-07-19_10,5,10,-76000,19000,1.004109356,0.4464,0.4464,41.9488,0.557709356,41.5024
2024-07-19_10,5,10,-57000,19000,1.004926214,0.3888,0.3888,40.425,0.616126214,40.0362
2024-07-19_10,5,10,-38000,19000,1.005892696,0.3455,0.3455,40.6041,0.660392696,40.2586
2024-07-19_10,5,10,-19000,19000,1.006956113,0.3176,0.3176,41.0054,0.689356113,40.6878
2024-07-19_10,5,10,0,19000,1.00765204,0.3084,0.3084,41.2113,0.69925204,40.9029
2024-07-19_10,5,10,19000,19000,1.007407384,0.3213,0.3213,40.9929,0.686107384,40.6716
2024-07-19_10,5,10,38000,19000,1.007193891,0.3534,0.3534,40.5666,0.653793891,40.2132
2024-07-19_10,5,10,57000,19000,1.007135882,0.3994,0.3994,40.4073,0.607735882,40.0079
2024-07-19_10,5,10,76000,19000,1.006982418,0.4576,0.4576,41.8866,0.549382418,41.429
2024-07-19_10,5,10,95000,19000,1.006762683,0.3111,0.3111,49.4868,0.695662683,49.1757
2024-07-19_10,5,10,-76000,38000,1.003362867,0.2802,0.2802,43.386,0.723162867,43.1058
2024-07-19_10,5,10,-57000,38000,1.003989396,0.4059,0.4059,40.4729,0.598089396,40.067
2024-07-19_10,5,10,-38000,38000,1.004985962,0.3642,0.3642,40.1038,0.640785962,39.7396
2024-07-19_10,5,10,-19000,38000,1.005856512,0.339,0.339,40.2819,0.666856512,39.9429
2024-07-19_10,5,10,0,38000,1.006357592,0.3304,0.3304,40.4224,0.675957592,40.092
2024-07-19_10,5,10,19000,38000,1.006646474,0.3429,0.3429,40.2768,0.663746474,39.9339
2024-07-19_10,5,10,38000,38000,1.00693707,0.3718,0.3718,40.081,0.63513707,39.7092
2024-07-19_10,5,10,57000,38000,1.007211847,0.4158,0.4158,40.4469,0.591411847,40.0311
2024-07-19_10,5,10,76000,38000,1.007358098,0.2865,0.2865,43.2729,0.720858098,42.9864
2024-07-19_10,5,10,-76000,57000,1.0024,0.3149,0.3149,48.4769,0.6875,48.162
2024-07-19_10,5,10,-57000,57000,1.003133572,0.44,0.44,41.7836,0.563133572,41.3436
2024-07-19_10,5,10,-38000,57000,1.00417826,0.3975,0.3975,40.1501,0.60667826,39.7526
2024-07-19_10,5,10,-19000,57000,1.005185078,0.3731,0.3731,39.8248,0.632085078,39.4517
2024-07-19_10,5,10,0,57000,1.005512446,0.3649,0.3649,39.8105,0.640612446,39.4456
2024-07-19_10,5,10,19000,57000,1.006046729,0.3766,0.3766,39.8219,0.629446729,39.4453
2024-07-19_10,5,10,38000,57000,1.006861008,0.4039,0.4039,40.1218,0.602961008,39.7179
2024-07-19_10,5,10,57000,57000,1.007401686,0.4477,0.4477,41.702,0.559701686,41.2543
2024-07-19_10,5,10,76000,57000,1.0077,0.3081,0.3081,48.2586,0.6996,47.9505
2024-07-19_10,5,10,-57000,76000,1.0024,0.303,0.303,48.0004,0.6994,47.6974
2024-07-19_10,5,10,-38000,76000,1.003712584,0.4483,0.4483,42.6587,0.555412584,42.2104
2024-07-19_10,5,10,-19000,76000,1.005007115,0.4216,0.4216,40.9731,0.583407115,40.5515
2024-07-19_10,5,10,0,76000,1.0051,0.413,0.413,40.5102,0.5921,40.0972
2024-07-19_10,5,10,19000,76000,1.005642979,0.4247,0.4247,40.9566,0.580942979,40.5319
2024-07-19_10,5,10,38000,76000,1.006901039,0.4531,0.4531,42.5917,0.553801039,42.1386
2024-07-19_10,5,10,57000,76000,1.0077,0.3007,0.3007,47.7792,0.707,47.4785
2024-07-19_10,5,10,-19000,95000,1.005027759,0.2887,0.2887,47.032,0.716327759,46.7433
2024-07-19_10,5,10,0,95000,1.0051,0.292,0.292,47.4353,0.7131,47.1433
2024-07-19_10,5,10,19000,95000,1.005524442,0.2882,0.2882,47.3214,0.717324442,47.0332
2024-08-01_01,6,1,-19000,-95000,1.010320053,0.3182,0.3182,52.0406,0.692120053,51.7224
2024-08-01_01,6,1,0,-95000,1.012,0.333,0.333,51.901,0.679,51.568
2024-08-01_01,6,1,19000,-95000,1.010064833,0.3171,0.3171,52.2984,0.692964833,51.9813
2024-08-01_01,6,1,-57000,-76000,1.0086,0.3324,0.3324,51.8798,0.6762,51.5474
2024-08-01_01,6,1,-38000,-76000,1.008524083,0.2909,0.2909,46.2086,0.717624083,45.9177
2024-08-01_01,6,1,-19000,-76000,1.009281175,0.4587,0.4587,44.4279,0.550581175,43.9692
2024-08-01_01,6,1,0,-76000,1.010028543,0.451,0.451,44.0289,0.559028543,43.5779
2024-08-01_01,6,1,19000,-76000,1.008806068,0.4599,0.4599,44.3928,0.548906068,43.9329
2024-08-01_01,6,1,38000,-76000,1.007422921,0.2909,0.2909,46.0293,0.716522921,45.7384
2024-08-01_01,6,1,57000,-76000,1.0069,0.3248,0.3248,51.4439,0.6821,51.1191
2024-08-01_01,6,1,-76000,-57000,1.0086,0.3237,0.3237,51.6412,0.6849,51.3175
2024-08-01_01,6,1,-57000,-57000,1.008259517,0.4619,0.4619,44.563,0.546359517,44.1011
2024-08-01_01,6,1,-38000,-57000,1.008112012,0.4189,0.4189,42.8006,0.589212012,42.3817
2024-08-01_01,6,1,-19000,-57000,1.008185834,0.3935,0.3935,42.4131,0.614685834,42.0196
2024-08-01_01,6,1,0,-57000,1.008168666,0.386,0.386,42.367,0.622168666,41.981
2024-08-01_01,6,1,19000,-57000,1.007636863,0.3959,0.3959,42.405,0.611736863,42.0091
2024-08-01_01,6,1,38000,-57000,1.007171556,0.4202,0.4202,42.742,0.586971556,42.3218
2024-08-01_01,6,1,57000,-57000,1.007010013,0.4625,0.4625,44.3811,0.544510013,43.9186
2024-08-01_01,6,1,76000,-57000,1.0069,0.3215,0.3215,51.0708,0.6854,50.7493
2024-08-01_01,6,1,-76000,-38000,1.007524401,0.2821,0.2821,45.537,0.725424401,45.2549
2024-08-01_01,6,1,-57000,-38000,1.007505453,0.4101,0.4101,42.3987,0.597405453,41.9886
2024-08-01_01,6,1,-38000,-38000,1.007463258,0.3684,0.3684,41.9337,0.639063258,41.5653
2024-08-01_01,6,1,-19000,-38000,1.007492278,0.341,0.341,42.0661,0.666492278,41.7251
2024-08-01_01,6,1,0,-38000,1.007443012,0.3317,0.3317,42.175,0.675743012,41.8433
2024-08-01_01,6,1,19000,-38000,1.007175238,0.3437,0.3437,42.0699,0.663475238,41.7262
2024-08-01_01,6,1,38000,-38000,1.0069,0.3722,0.3722,41.9192,0.6347,41.547
2024-08-01_01,6,1,57000,-38000,1.006971726,0.4158,0.4158,42.3245,0.591171726,41.9087
2024-08-01_01,6,1,76000,-38000,1.006879596,0.2854,0.2854,45.1934,0.721479596,44.908
2024-08-01_01,6,1,-95000,-19000,1.00391886,0.2995,0.2995,50.1405,0.70441886,49.841
2024-08-01_01,6,1,-76000,-19000,1.005190678,0.4341,0.4341,43.3609,0.571090678,42.9268
2024-08-01_01,6,1,-57000,-19000,1.006309418,0.3761,0.3761,41.6475,0.630209418,41.2714
2024-08-01_01,6,1,-38000,-19000,1.006820732,0.3314,0.3314,41.7163,0.675420732,41.3849
2024-08-01_01,6,1,-19000,-19000,1.007120282,0.3025,0.3025,42.104,0.704620282,41.8015
2024-08-01_01,6,1,0,-19000,1.007245649,0.2922,0.2922,42.2722,0.715045649,41.98
