Repository: sdelaurentiis123/plasma-etching-code

# Bosch wafer measurements — Zenodo 17122442

Source: Sayyed et al., *A Multi-Model Dataset for BOSCH Plasma-Etching: Optical Emission Spectra,
Process Parameters, and Wafer Measurements for Data-Driven Plasma Modeling*, version 1 (2025),
DOI [10.5281/zenodo.17122442](https://doi.org/10.5281/zenodo.17122442).

License: Creative Commons Attribution 4.0. The authors and source must be credited on reuse.

Included here:

- `Si_Oxide_etch_9_points.csv` — 684 measurements from 76 processed 200-mm silicon wafers, at nine
  nominal positions per wafer (some source measurements are unavailable).
- `Si_Oxide_etch_89_points.csv` — 7,832 measurements from 88 identified wafers. Its distinct source

File: data/experimental/zenodo_17122442/Si_Oxide_etch_89_points.csv (part 10 of 16)
experiment_key,lot_number,wafer_number,X,Y,preox_thickness,postox_thickness,postox_thickness_nan,stepheight,oxide_etch,si_etch
2024-08-01_01,6,1,19000,-19000,1.007149597,0.3061,0.3061,42.1009,0.701049597,41.7948
2024-08-01_01,6,1,38000,-19000,1.007017077,0.3371,0.3371,41.7041,0.669917077,41.367
2024-08-01_01,6,1,57000,-19000,1.006913888,0.3853,0.3853,41.6036,0.621613888,41.2183
2024-08-01_01,6,1,76000,-19000,1.006521575,0.4457,0.4457,43.1508,0.560821575,42.7051
2024-08-01_01,6,1,95000,-19000,1.006037531,0.3073,0.3073,51.4225,0.698737531,51.1152
2024-08-01_01,6,1,-95000,0,1.002,0.3037,0.3037,50.7818,0.6983,50.4781
2024-08-01_01,6,1,-76000,0,1.00370167,0.4168,0.4168,42.6414,0.58690167,42.2246
2024-08-01_01,6,1,-57000,0,1.005443916,0.3585,0.3585,41.2848,0.646943916,40.9263
2024-08-01_01,6,1,-38000,0,1.006338445,0.3135,0.3135,41.5058,0.692838445,41.1923
2024-08-01_01,6,1,-19000,0,1.00700426,0.2838,0.2838,41.9604,0.72320426,41.6766
2024-08-01_01,6,1,0,0,1.0074,0.2713,0.2713,42.1969,0.7361,41.9256
2024-08-01_01,6,1,19000,0,1.007182694,0.2886,0.2886,41.9528,0.718582694,41.6642
2024-08-01_01,6,1,38000,0,1.007083066,0.3225,0.3225,41.4695,0.684583066,41.147
2024-08-01_01,6,1,57000,0,1.006930581,0.3708,0.3708,41.2254,0.636130581,40.8546
2024-08-01_01,6,1,76000,0,1.006178804,0.431,0.431,42.4361,0.575178804,42.0051
2024-08-01_01,6,1,95000,0,1.0052,0.31,0.31,50.0621,0.6952,49.7521
2024-08-01_01,6,1,-95000,19000,1.003309704,0.2906,0.2906,49.2232,0.712709704,48.9326
2024-08-01_01,6,1,-76000,19000,1.004097041,0.4163,0.4163,42.7968,0.587797041,42.3805
2024-08-01_01,6,1,-57000,19000,1.005054175,0.358,0.358,41.0743,0.647054175,40.7163
2024-08-01_01,6,1,-38000,19000,1.00584912,0.3139,0.3139,41.1533,0.69194912,40.8394
2024-08-01_01,6,1,-19000,19000,1.006547411,0.2864,0.2864,41.5049,0.720147411,41.2185
2024-08-01_01,6,1,0,19000,1.006970841,0.2778,0.2778,41.6959,0.729170841,41.4181
2024-08-01_01,6,1,19000,19000,1.007029379,0.2912,0.2912,41.4814,0.715829379,41.1902
2024-08-01_01,6,1,38000,19000,1.007218485,0.3234,0.3234,41.0887,0.683818485,40.7653
2024-08-01_01,6,1,57000,19000,1.007379276,0.372,0.372,40.9875,0.635379276,40.6155
2024-08-01_01,6,1,76000,19000,1.007026648,0.4326,0.4326,42.538,0.574426648,42.1054
2024-08-01_01,6,1,95000,19000,1.006337553,0.2984,0.2984,50.8511,0.707937553,50.5527
2024-08-01_01,6,1,-76000,38000,1.004148104,0.4348,0.4348,44.3875,0.569348104,43.9527
2024-08-01_01,6,1,-57000,38000,1.004600877,0.3743,0.3743,41.2153,0.630300877,40.841
2024-08-01_01,6,1,-38000,38000,1.005279456,0.3322,0.3322,40.7324,0.673079456,40.4002
2024-08-01_01,6,1,-19000,38000,1.005862602,0.3067,0.3067,40.84,0.699162602,40.5333
2024-08-01_01,6,1,0,38000,1.006272192,0.2986,0.2986,40.9558,0.707672192,40.6572
2024-08-01_01,6,1,19000,38000,1.00676862,0.3119,0.3119,40.8154,0.69486862,40.5035
2024-08-01_01,6,1,38000,38000,1.007532312,0.3423,0.3423,40.6698,0.665232312,40.3275
2024-08-01_01,6,1,57000,38000,1.008367456,0.3886,0.3886,41.0863,0.619767456,40.6977
2024-08-01_01,6,1,76000,38000,1.008850873,0.4517,0.4517,43.9874,0.557150873,43.5357
2024-08-01_01,6,1,-76000,57000,1.0037,0.2917,0.2917,49.8549,0.712,49.5632
2024-08-01_01,6,1,-57000,57000,1.004130677,0.408,0.408,42.7028,0.596130677,42.2948
2024-08-01_01,6,1,-38000,57000,1.004755207,0.365,0.365,40.8858,0.639755207,40.5208
2024-08-01_01,6,1,-19000,57000,1.005284756,0.341,0.341,40.4854,0.664284756,40.1444
2024-08-01_01,6,1,0,57000,1.005438201,0.3333,0.3333,40.427,0.672138201,40.0937
2024-08-01_01,6,1,19000,57000,1.006310973,0.3461,0.3461,40.4562,0.660210973,40.1101
2024-08-01_01,6,1,38000,57000,1.007978335,0.375,0.375,40.793,0.632978335,40.418
2024-08-01_01,6,1,57000,57000,1.00930559,0.421,0.421,42.4463,0.58830559,42.0253
2024-08-01_01,6,1,76000,57000,1.0102,0.2947,0.2947,49.2335,0.7155,48.9388
2024-08-01_01,6,1,-57000,76000,1.0037,0.281,0.281,49.3785,0.7227,49.0975
2024-08-01_01,6,1,-38000,76000,1.004446537,0.4155,0.4155,43.6241,0.588946537,43.2086
2024-08-01_01,6,1,-19000,76000,1.00498295,0.39,0.39,41.8039,0.61498295,41.4139
2024-08-01_01,6,1,0,76000,1.0047,0.382,0.382,41.3599,0.6227,40.9779
2024-08-01_01,6,1,19000,76000,1.005750678,0.395,0.395,41.7339,0.610750678,41.3389
2024-08-01_01,6,1,38000,76000,1.008325708,0.4249,0.4249,43.4083,0.583425708,42.9834
2024-08-01_01,6,1,57000,76000,1.0102,0.286,0.286,48.8211,0.7242,48.5351
2024-08-01_01,6,1,-19000,95000,1.004966534,0.4526,0.4526,48.3876,0.552366534,47.935
2024-08-01_01,6,1,0,95000,1.0047,0.4545,0.4545,48.6537,0.5502,48.1992
2024-08-01_01,6,1,19000,95000,1.005567492,0.4521,0.4521,48.8244,0.553467492,48.3723
2024-08-01_02,6,2,-19000,-95000,1.010235291,0.3149,0.3149,52.5826,0.695335291,52.2677
2024-08-01_02,6,2,0,-95000,1.0118,0.3308,0.3308,52.3629,0.681,52.0321
2024-08-01_02,6,2,19000,-95000,1.009847076,0.3149,0.3149,52.5578,0.694947076,52.2429
2024-08-01_02,6,2,-57000,-76000,1.0095,0.333,0.333,52.2627,0.6765,51.9297
2024-08-01_02,6,2,-38000,-76000,1.009013392,0.2909,0.2909,46.6292,0.718113392,46.3383
2024-08-01_02,6,2,-19000,-76000,1.009273695,0.4558,0.4558,44.8786,0.553473695,44.4228
2024-08-01_02,6,2,0,-76000,1.009847276,0.4473,0.4473,44.4383,0.562547276,43.991
2024-08-01_02,6,2,19000,-76000,1.008568215,0.4565,0.4565,44.8449,0.552068215,44.3884
2024-08-01_02,6,2,38000,-76000,1.007174131,0.2895,0.2895,46.5259,0.717674131,46.2364
2024-08-01_02,6,2,57000,-76000,1.0067,0.3204,0.3204,52.0947,0.6863,51.7743
2024-08-01_02,6,2,-76000,-57000,1.0095,0.3248,0.3248,51.8988,0.6847,51.574
2024-08-01_02,6,2,-57000,-57000,1.008900054,0.4601,0.4601,44.9508,0.548800054,44.4907
2024-08-01_02,6,2,-38000,-57000,1.00842765,0.4154,0.4154,43.2243,0.59302765,42.8089
2024-08-01_02,6,2,-19000,-57000,1.008148111,0.3901,0.3901,42.8287,0.618048111,42.4386
2024-08-01_02,6,2,0,-57000,1.007956317,0.3817,0.3817,42.7759,0.626256317,42.3942
2024-08-01_02,6,2,19000,-57000,1.007368541,0.3923,0.3923,42.8173,0.615068541,42.425
2024-08-01_02,6,2,38000,-57000,1.006907682,0.4165,0.4165,43.1643,0.590407682,42.7478
2024-08-01_02,6,2,57000,-57000,1.00675243,0.4578,0.4578,44.8602,0.54895243,44.4024
2024-08-01_02,6,2,76000,-57000,1.0067,0.316,0.316,51.6915,0.6907,51.3755
2024-08-01_02,6,2,-76000,-38000,1.007967539,0.281,0.281,45.8392,0.726967539,45.5582
2024-08-01_02,6,2,-57000,-38000,1.007788734,0.4071,0.4071,42.7985,0.600688734,42.3914
2024-08-01_02,6,2,-38000,-38000,1.007490398,0.3651,0.3651,42.3475,0.642390398,41.9824
2024-08-01_02,6,2,-19000,-38000,1.007318014,0.3372,0.3372,42.4944,0.670118014,42.1572
2024-08-01_02,6,2,0,-38000,1.007166044,0.3276,0.3276,42.5919,0.679566044,42.2643
2024-08-01_02,6,2,19000,-38000,1.006887754,0.34,0.34,42.4919,0.666887754,42.1519
2024-08-01_02,6,2,38000,-38000,1.0067,0.3686,0.3686,42.3237,0.6381,41.9551
2024-08-01_02,6,2,57000,-38000,1.006660558,0.4115,0.4115,42.7339,0.595160558,42.3224
2024-08-01_02,6,2,76000,-38000,1.006549377,0.2813,0.2813,45.7025,0.725249377,45.4212
2024-08-01_02,6,2,-95000,-19000,1.003590368,0.2979,0.2979,51.1949,0.705690368,50.897
2024-08-01_02,6,2,-76000,-19000,1.004995719,0.4328,0.4328,43.781,0.572195719,43.3482
2024-08-01_02,6,2,-57000,-19000,1.006149261,0.3737,0.3737,42.0637,0.632449261,41.69
2024-08-01_02,6,2,-38000,-19000,1.006582402,0.3284,0.3284,42.1346,0.678182402,41.8062
2024-08-01_02,6,2,-19000,-19000,1.006842063,0.2996,0.2996,42.5212,0.707242063,42.2216
2024-08-01_02,6,2,0,-19000,1.006977564,0.289,0.289,42.6771,0.717977564,42.3881
2024-08-01_02,6,2,19000,-19000,1.006795931,0.3027,0.3027,42.5056,0.704095931,42.2029
2024-08-01_02,6,2,38000,-19000,1.006635906,0.3334,0.3334,42.1055,0.673235906,41.7721
2024-08-01_02,6,2,57000,-19000,1.006440023,0.3811,0.3811,42.0091,0.625340023,41.628
2024-08-01_02,6,2,76000,-19000,1.006051332,0.44,0.44,43.6407,0.566051332,43.2007
2024-08-01_02,6,2,95000,-19000,1.005660838,0.3038,0.3038,51.5616,0.701860838,51.2578
2024-08-01_02,6,2,-95000,0,1.0015,0.3054,0.3054,51.1321,0.6961,50.8267
2024-08-01_02,6,2,-76000,0,1.003220863,0.4155,0.4155,43.0471,0.587720863,42.6316
2024-08-01_02,6,2,-57000,0,1.004978419,0.3566,0.3566,41.6732,0.648378419,41.3166
2024-08-01_02,6,2,-38000,0,1.005897224,0.3113,0.3113,41.8446,0.694597224,41.5333
2024-08-01_02,6,2,-19000,0,1.006692889,0.2811,0.2811,42.2685,0.725592889,41.9874
2024-08-01_02,6,2,0,0,1.0073,0.2679,0.2679,42.4577,0.7394,42.1898
2024-08-01_02,6,2,19000,0,1.006784896,0.2849,0.2849,42.2367,0.721884896,41.9518
2024-08-01_02,6,2,38000,0,1.006397934,0.3184,0.3184,41.7869,0.687997934,41.4685
2024-08-01_02,6,2,57000,0,1.006123756,0.3664,0.3664,41.5978,0.639723756,41.2314
2024-08-01_02,6,2,76000,0,1.005614404,0.4251,0.4251,42.8967,0.580514404,42.4716
2024-08-01_02,6,2,95000,0,1.0051,0.3039,0.3039,50.781,0.7012,50.4771
2024-08-01_02,6,2,-95000,19000,1.002688534,0.2895,0.2895,50.4578,0.713188534,50.1683
2024-08-01_02,6,2,-76000,19000,1.003382307,0.4154,0.4154,43.2028,0.587982307,42.7874
2024-08-01_02,6,2,-57000,19000,1.004317645,0.3561,0.3561,41.4845,0.648217645,41.1284
2024-08-01_02,6,2,-38000,19000,1.005193171,0.3118,0.3118,41.5513,0.693393171,41.2395
2024-08-01_02,6,2,-19000,19000,1.006025098,0.2838,0.2838,41.8869,0.722225098,41.6031
2024-08-01_02,6,2,0,19000,1.006531364,0.2746,0.2746,42.0052,0.731931364,41.7306
2024-08-01_02,6,2,19000,19000,1.006317918,0.2874,0.2874,41.8312,0.718917918,41.5438
2024-08-01_02,6,2,38000,19000,1.006073274,0.3191,0.3191,41.4552,0.686973274,41.1361
2024-08-01_02,6,2,57000,19000,1.005909362,0.3672,0.3672,41.3805,0.638709362,41.0133
2024-08-01_02,6,2,76000,19000,1.00568537,0.4264,0.4264,43.0288,0.57928537,42.6024
2024-08-01_02,6,2,95000,19000,1.005467541,0.2944,0.2944,51.0946,0.711067541,50.8002
2024-08-01_02,6,2,-76000,38000,1.002968977,0.435,0.435,44.7849,0.567968977,44.3499
2024-08-01_02,6,2,-57000,38000,1.00353622,0.3724,0.3724,41.6248,0.63113622,41.2524
2024-08-01_02,6,2,-38000,38000,1.004399744,0.3298,0.3298,41.1305,0.674599744,40.8007
2024-08-01_02,6,2,-19000,38000,1.005118812,0.3039,0.3039,41.2453,0.701218812,40.9414
2024-08-01_02,6,2,0,38000,1.005497303,0.2954,0.2954,41.3021,0.710097303,41.0067
2024-08-01_02,6,2,19000,38000,1.005654942,0.308,0.308,41.2222,0.697654942,40.9142
2024-08-01_02,6,2,38000,38000,1.005738585,0.3378,0.3378,41.0698,0.667938585,40.732
2024-08-01_02,6,2,57000,38000,1.005770368,0.3833,0.3833,41.5258,0.622470368,41.1425
2024-08-01_02,6,2,76000,38000,1.005763155,0.4442,0.4442,44.5654,0.561563155,44.1212
2024-08-01_02,6,2,-76000,57000,1.0022,0.2942,0.2942,50.2952,0.708,50.001
2024-08-01_02,6,2,-57000,57000,1.00282147,0.4068,0.4068,43.1326,0.59602147,42.7258
2024-08-01_02,6,2,-38000,57000,1.003714929,0.3629,0.3629,41.296,0.640814929,40.9331
2024-08-01_02,6,2,-19000,57000,1.004578157,0.338,0.338,40.8904,0.666578157,40.5524
2024-08-01_02,6,2,0,57000,1.004850938,0.3299,0.3299,40.8321,0.674950938,40.5022
2024-08-01_02,6,2,19000,57000,1.005165319,0.3417,0.3417,40.8677,0.663465319,40.526
2024-08-01_02,6,2,38000,57000,1.005546148,0.3705,0.3705,41.2299,0.635046148,40.8594
2024-08-01_02,6,2,57000,57000,1.005733458,0.4151,0.4151,42.9746,0.590633458,42.5595
2024-08-01_02,6,2,76000,57000,1.0058,0.2892,0.2892,49.9928,0.7166,49.7036
2024-08-01_02,6,2,-57000,76000,1.0022,0.2821,0.2821,49.8369,0.7201,49.5548
2024-08-01_02,6,2,-38000,76000,1.00332314,0.4135,0.4135,44.096,0.58982314,43.6825
2024-08-01_02,6,2,-19000,76000,1.004459874,0.3869,0.3869,42.2683,0.617559874,41.8814
2024-08-01_02,6,2,0,76000,1.0046,0.3783,0.3783,41.821,0.6263,41.4427
2024-08-01_02,6,2,19000,76000,1.004892773,0.3906,0.3906,42.2199,0.614292773,41.8293
2024-08-01_02,6,2,38000,76000,1.005493137,0.419,0.419,43.9651,0.586493137,43.5461
2024-08-01_02,6,2,57000,76000,1.0058,0.2794,0.2794,49.6271,0.7264,49.3477
2024-08-01_02,6,2,-19000,95000,1.004482041,0.4468,0.4468,48.743,0.557682041,48.2962
2024-08-01_02,6,2,0,95000,1.0046,0.4489,0.4489,49.2878,0.5557,48.8389
2024-08-01_02,6,2,19000,95000,1.00482006,0.4454,0.4454,49.0231,0.55942006,48.5777
2024-08-01_03,6,3,-19000,-95000,1.008326651,0.316,0.316,52.2237,0.692326651,51.9077
2024-08-01_03,6,3,0,-95000,1.0099,0.3324,0.3324,52.2798,0.6775,51.9474
2024-08-01_03,6,3,19000,-95000,1.008257178,0.3193,0.3193,52.506,0.688957178,52.1867
2024-08-01_03,6,3,-57000,-76000,1.0063,0.3363,0.3363,52.1475,0.67,51.8112
2024-08-01_03,6,3,-38000,-76000,1.006406885,0.2912,0.2912,46.5383,0.715206885,46.2471
2024-08-01_03,6,3,-19000,-76000,1.007359487,0.4563,0.4563,44.781,0.551059487,44.3247
2024-08-01_03,6,3,0,-76000,1.008165743,0.4477,0.4477,44.3617,0.560465743,43.914
2024-08-01_03,6,3,19000,-76000,1.007231207,0.4573,0.4573,44.7404,0.549931207,44.2831
2024-08-01_03,6,3,38000,-76000,1.006258451,0.2903,0.2903,46.4156,0.715958451,46.1253
2024-08-01_03,6,3,57000,-76000,1.006,0.3232,0.3232,51.7368,0.6828,51.4136
2024-08-01_03,6,3,-76000,-57000,1.0063,0.3259,0.3259,51.8475,0.6804,51.5216
2024-08-01_03,6,3,-57000,-57000,1.006080934,0.4615,0.4615,44.8739,0.544580934,44.4124
2024-08-01_03,6,3,-38000,-57000,1.006104952,0.4176,0.4176,43.1269,0.588504952,42.7093
2024-08-01_03,6,3,-19000,-57000,1.006404502,0.3917,0.3917,42.7292,0.614704502,42.3375
2024-08-01_03,6,3,0,-57000,1.00658683,0.3837,0.3837,42.676,0.62288683,42.2923
2024-08-01_03,6,3,19000,-57000,1.006317138,0.3936,0.3936,42.7166,0.612717138,42.323
2024-08-01_03,6,3,38000,-57000,1.006064789,0.4191,0.4191,43.0591,0.586964789,42.64
2024-08-01_03,6,3,57000,-57000,1.005980396,0.461,0.461,44.6637,0.544980396,44.2027
2024-08-01_03,6,3,76000,-57000,1.006,0.3193,0.3193,51.4467,0.6867,51.1274
2024-08-01_03,6,3,-76000,-38000,1.005455121,0.2824,0.2824,45.8206,0.723055121,45.5382
2024-08-01_03,6,3,-57000,-38000,1.005507683,0.4098,0.4098,42.7212,0.595707683,42.3114
2024-08-01_03,6,3,-38000,-38000,1.005640948,0.3674,0.3674,42.2565,0.638240948,41.8891
2024-08-01_03,6,3,-19000,-38000,1.005904961,0.3404,0.3404,42.3896,0.665504961,42.0492
2024-08-01_03,6,3,0,-38000,1.006062366,0.3307,0.3307,42.4884,0.675362366,42.1577
2024-08-01_03,6,3,19000,-38000,1.006014181,0.343,0.343,42.3745,0.663014181,42.0315
2024-08-01_03,6,3,38000,-38000,1.006,0.3717,0.3717,42.2204,0.6343,41.8487
2024-08-01_03,6,3,57000,-38000,1.005885964,0.4142,0.4142,42.621,0.591685964,42.2068
2024-08-01_03,6,3,76000,-38000,1.005796752,0.2832,0.2832,45.5367,0.722596752,45.2535
2024-08-01_03,6,3,-95000,-19000,1.002501626,0.2993,0.2993,51.0036,0.703201626,50.7043
2024-08-01_03,6,3,-76000,-19000,1.003539079,0.4357,0.4357,43.6615,0.567839079,43.2258
2024-08-01_03,6,3,-57000,-19000,1.004528421,0.3772,0.3772,41.9673,0.627328421,41.5901
2024-08-01_03,6,3,-38000,-19000,1.005174533,0.3322,0.3322,42.0438,0.672974533,41.7116
2024-08-01_03,6,3,-19000,-19000,1.005820525,0.3033,0.3033,42.4196,0.702520525,42.1163
2024-08-01_03,6,3,0,-19000,1.006220523,0.2928,0.2928,42.5773,0.713420523,42.2845
2024-08-01_03,6,3,19000,-19000,1.005995698,0.3066,0.3066,42.3954,0.699395698,42.0888
2024-08-01_03,6,3,38000,-19000,1.005843439,0.3371,0.3371,42.0015,0.668743439,41.6644
2024-08-01_03,6,3,57000,-19000,1.005652919,0.3843,0.3843,41.8958,0.621352919,41.5115
2024-08-01_03,6,3,76000,-19000,1.005347387,0.443,0.443,43.4944,0.562347387,43.0514
2024-08-01_03,6,3,95000,-19000,1.0050651,0.3053,0.3053,51.516,0.6997651,51.2107
2024-08-01_03,6,3,-95000,0,1.001,0.307,0.307,50.9791,0.694,50.6721
2024-08-01_03,6,3,-76000,0,1.002268073,0.4184,0.4184,42.934,0.583868073,42.5156
2024-08-01_03,6,3,-57000,0,1.003708304,0.3602,0.3602,41.6007,0.643508304,41.2405
2024-08-01_03,6,3,-38000,0,1.004736118,0.3153,0.3153,41.8185,0.689436118,41.5032
2024-08-01_03,6,3,-19000,0,1.00592432,0.2854,0.2854,42.2777,0.72052432,41.9923
2024-08-01_03,6,3,0,0,1.0069,0.2726,0.2726,42.4844,0.7343,42.2118
2024-08-01_03,6,3,19000,0,1.006102244,0.2893,0.2893,42.2413,0.716802244,41.952
2024-08-01_03,6,3,38000,0,1.005575428,0.3225,0.3225,41.7567,0.683075428,41.4342
2024-08-01_03,6,3,57000,0,1.005327312,0.37,0.37,41.5088,0.635327312,41.1388
2024-08-01_03,6,3,76000,0,1.004995769,0.4285,0.4285,42.7626,0.576495769,42.3341
2024-08-01_03,6,3,95000,0,1.0047,0.3065,0.3065,50.5961,0.6982,50.2896
2024-08-01_03,6,3,-95000,19000,1.001794927,0.2914,0.2914,50.2304,0.710394927,49.939
2024-08-01_03,6,3,-76000,19000,1.002274906,0.4184,0.4184,43.0798,0.583874906,42.6614
2024-08-01_03,6,3,-57000,19000,1.003087705,0.3599,0.3599,41.3801,0.643187705,41.0202
2024-08-01_03,6,3,-38000,19000,1.004061552,0.3158,0.3158,41.4593,0.688261552,41.1435
2024-08-01_03,6,3,-19000,19000,1.005133848,0.2879,0.2879,41.8087,0.717233848,41.5208
2024-08-01_03,6,3,0,19000,1.005825566,0.2792,0.2792,41.9826,0.726625566,41.7034
2024-08-01_03,6,3,19000,19000,1.005527668,0.2918,0.2918,41.7669,0.713727668,41.4751
2024-08-01_03,6,3,38000,19000,1.005208408,0.3233,0.3233,41.3602,0.681908408,41.0369
2024-08-01_03,6,3,57000,19000,1.00505886,0.371,0.371,41.271,0.63405886,40.9
2024-08-01_03,6,3,76000,19000,1.004938148,0.4294,0.4294,42.876,0.575538148,42.4466
2024-08-01_03,6,3,95000,19000,1.004848359,0.2969,0.2969,50.9258,0.707948359,50.6289
2024-08-01_03,6,3,-76000,38000,1.001551841,0.4381,0.4381,44.6535,0.563451841,44.2154
2024-08-01_03,6,3,-57000,38000,1.002183133,0.3761,0.3761,41.511,0.626083133,41.1349
2024-08-01_03,6,3,-38000,38000,1.003197608,0.334,0.334,41.0248,0.669197608,40.6908
2024-08-01_03,6,3,-19000,38000,1.004091044,0.308,0.308,41.1433,0.696091044,40.8353
2024-08-01_03,6,3,0,38000,1.004575113,0.2995,0.2995,41.2514,0.705075113,40.9519
2024-08-01_03,6,3,19000,38000,1.004748338,0.3122,0.3122,41.099,0.692548338,40.7868
2024-08-01_03,6,3,38000,38000,1.0048161,0.3421,0.3421,40.9366,0.6627161,40.5945
2024-08-01_03,6,3,57000,38000,1.004838657,0.3873,0.3873,41.3732,0.617538657,40.9859
2024-08-01_03,6,3,76000,38000,1.004834356,0.448,0.448,44.3909,0.556834356,43.9429
2024-08-01_03,6,3,-76000,57000,1.0006,0.2966,0.2966,50.1139,0.704,49.8173
2024-08-01_03,6,3,-57000,57000,1.001341416,0.4106,0.4106,42.988,0.590741416,42.5774
2024-08-01_03,6,3,-38000,57000,1.002431554,0.3672,0.3672,41.188,0.635231554,40.8208
2024-08-01_03,6,3,-19000,57000,1.003549937,0.3422,0.3422,40.7787,0.661349937,40.4365
2024-08-01_03,6,3,0,57000,1.003946498,0.3338,0.3338,40.7223,0.670146498,40.3885
2024-08-01_03,6,3,19000,57000,1.004248189,0.3461,0.3461,40.7434,0.658148189,40.3973
2024-08-01_03,6,3,38000,57000,1.004592227,0.3744,0.3744,41.0825,0.630192227,40.7081
2024-08-01_03,6,3,57000,57000,1.004755488,0.4191,0.4191,42.7802,0.585655488,42.3611
2024-08-01_03,6,3,76000,57000,1.0048,0.2923,0.2923,49.5594,0.7125,49.2671
2024-08-01_03,6,3,-57000,76000,1.0006,0.2854,0.2854,49.6772,0.7152,49.3918
2024-08-01_03,6,3,-38000,76000,1.001986061,0.4177,0.4177,43.9255,0.584286061,43.5078
2024-08-01_03,6,3,-19000,76000,1.003499671,0.3913,0.3913,42.1008,0.612199671,41.7095
2024-08-01_03,6,3,0,76000,1.0038,0.3822,0.3822,41.6674,0.6216,41.2852
2024-08-01_03,6,3,19000,76000,1.004009842,0.3944,0.3944,42.049,0.609609842,41.6546
2024-08-01_03,6,3,38000,76000,1.004529035,0.4228,0.4228,43.7643,0.581729035,43.3415
2024-08-01_03,6,3,57000,76000,1.0048,0.2832,0.2832,49.2126,0.7216,48.9294
2024-08-01_03,6,3,-19000,95000,1.003544137,0.4517,0.4517,48.6474,0.551844137,48.1957
2024-08-01_03,6,3,0,95000,1.0038,0.4547,0.4547,49.039,0.5491,48.5843
2024-08-01_03,6,3,19000,95000,1.003942077,0.4492,0.4492,48.9672,0.554742077,48.518
2024-08-01_04,6,4,-19000,-95000,1.009173943,0.3199,0.3199,52.1204,0.689273943,51.8005
2024-08-01_04,6,4,0,-95000,1.0113,0.3385,0.3385,52.0593,0.6728,51.7208
2024-08-01_04,6,4,19000,-95000,1.009287171,0.3204,0.3204,52.2551,0.688887171,51.9347
2024-08-01_04,6,4,-57000,-76000,1.0055,0.3396,0.3396,51.9398,0.6659,51.6002
2024-08-01_04,6,4,-38000,-76000,1.006085971,0.2947,0.2947,46.3717,0.711385971,46.077
2024-08-01_04,6,4,-19000,-76000,1.007857215,0.4627,0.4627,44.6185,0.545157215,44.1558
2024-08-01_04,6,4,0,-76000,1.009098673,0.4541,0.4541,44.2015,0.554998673,43.7474
2024-08-01_04,6,4,19000,-76000,1.008057143,0.2769,0.2769,44.5619,0.731157143,44.285
2024-08-01_04,6,4,38000,-76000,1.007012839,0.2942,0.2942,46.2094,0.712812839,45.9152
2024-08-01_04,6,4,57000,-76000,1.0068,0.327,0.327,51.6846,0.6798,51.3576
2024-08-01_04,6,4,-76000,-57000,1.0055,0.3286,0.3286,51.6565,0.6769,51.3279
2024-08-01_04,6,4,-57000,-57000,1.005502862,0.2789,0.2789,44.7274,0.726602862,44.4485
2024-08-01_04,6,4,-38000,-57000,1.005885252,0.4238,0.4238,42.9911,0.582085252,42.5673
2024-08-01_04,6,4,-19000,-57000,1.006662927,0.3975,0.3975,42.5957,0.609162927,42.1982
2024-08-01_04,6,4,0,-57000,1.007138085,0.3891,0.3891,42.54,0.618038085,42.1509
2024-08-01_04,6,4,19000,-57000,1.006984868,0.3992,0.3992,42.562,0.607784868,42.1628
2024-08-01_04,6,4,38000,-57000,1.006788912,0.4244,0.4244,42.8899,0.582388912,42.4655
2024-08-01_04,6,4,57000,-57000,1.006723442,0.2778,0.2778,44.5271,0.728923442,44.2493
2024-08-01_04,6,4,76000,-57000,1.0068,0.3226,0.3226,51.3039,0.6842,50.9813
2024-08-01_04,6,4,-76000,-38000,1.004928596,0.2854,0.2854,45.6644,0.719528596,45.379
2024-08-01_04,6,4,-57000,-38000,1.005161897,0.4151,0.4151,42.591,0.590061897,42.1759
2024-08-01_04,6,4,-38000,-38000,1.005592722,0.3733,0.3733,42.1317,0.632292722,41.7584
2024-08-01_04,6,4,-19000,-38000,1.006135363,0.3461,0.3461,42.2677,0.660035363,41.9216
2024-08-01_04,6,4,0,-38000,1.006492221,0.3366,0.3366,42.3524,0.669892221,42.0158
2024-08-01_04,6,4,19000,-38000,1.006647069,0.3487,0.3487,42.2361,0.657947069,41.8874
2024-08-01_04,6,4,38000,-38000,1.0068,0.3768,0.3768,42.0558,0.63,41.679
2024-08-01_04,6,4,57000,-38000,1.00658078,0.4188,0.4188,42.4478,0.58778078,42.029
2024-08-01_04,6,4,76000,-38000,1.006460462,0.2868,0.2868,45.3676,0.719660462,45.0808
2024-08-01_04,6,4,-95000,-19000,1.002037469,0.3016,0.3016,50.696,0.700437469,50.3944
2024-08-01_04,6,4,-76000,-19000,1.003209336,0.4408,0.4408,43.5188,0.562409336,43.078
2024-08-01_04,6,4,-57000,-19000,1.004409491,0.3826,0.3826,41.8377,0.621809491,41.4551
2024-08-01_04,6,4,-38000,-19000,1.005266311,0.338,0.338,41.9183,0.667266311,41.5803
2024-08-01_04,6,4,-19000,-19000,1.006061145,0.3093,0.3093,42.2891,0.696761145,41.9798
2024-08-01_04,6,4,0,-19000,1.00652813,0.2987,0.2987,42.4426,0.70782813,42.1439
2024-08-01_04,6,4,19000,-19000,1.006468563,0.3122,0.3122,42.2495,0.694268563,41.9373
2024-08-01_04,6,4,38000,-19000,1.006466534,0.3425,0.3425,41.8381,0.663966534,41.4956
2024-08-01_04,6,4,57000,-19000,1.006223695,0.3893,0.3893,41.7152,0.616923695,41.3259
2024-08-01_04,6,4,76000,-19000,1.005767403,0.4476,0.4476,43.2749,0.558167403,42.8273
2024-08-01_04,6,4,95000,-19000,1.005318998,0.3073,0.3073,51.3006,0.698018998,50.9933
2024-08-01_04,6,4,-95000,0,1.0003,0.31,0.31,50.7607,0.6903,50.4507
2024-08-01_04,6,4,-76000,0,1.001935728,0.4238,0.4238,42.7848,0.578135728,42.361
2024-08-01_04,6,4,-57000,0,1.003743987,0.3659,0.3659,41.4731,0.637843987,41.1072
2024-08-01_04,6,4,-38000,0,1.004933811,0.3217,0.3217,41.6874,0.683233811,41.3657
2024-08-01_04,6,4,-19000,0,1.006169637,0.2917,0.2917,42.1441,0.714469637,41.8524
2024-08-01_04,6,4,0,0,1.0071,0.2785,0.2785,42.3419,0.7286,42.0634
2024-08-01_04,6,4,19000,0,1.006430843,0.295,0.295,42.0915,0.711430843,41.7965
2024-08-01_04,6,4,38000,0,1.006033982,0.3278,0.3278,41.5997,0.678233982,41.2719
2024-08-01_04,6,4,57000,0,1.005774548,0.3748,0.3748,41.3356,0.630974548,40.9608
2024-08-01_04,6,4,76000,0,1.005243678,0.433,0.433,42.5566,0.572243678,42.1236
2024-08-01_04,6,4,95000,0,1.0047,0.3084,0.3084,50.3069,0.6963,49.9985
2024-08-01_04,6,4,-95000,19000,1.00155947,0.2939,0.2939,50.0193,0.70765947,49.7254
2024-08-01_04,6,4,-76000,19000,1.002346126,0.424,0.424,42.9172,0.578346126,42.4932
2024-08-01_04,6,4,-57000,19000,1.003381402,0.3659,0.3659,41.2363,0.637481402,40.8704
2024-08-01_04,6,4,-38000,19000,1.0043863,0.3221,0.3221,41.3208,0.6822863,40.9987
2024-08-01_04,6,4,-19000,19000,1.005429783,0.2941,0.2941,41.6699,0.711329783,41.3758
2024-08-01_04,6,4,0,19000,1.00610243,0.2852,0.2852,41.8424,0.72090243,41.5572
2024-08-01_04,6,4,19000,19000,1.005867779,0.2974,0.2974,41.6163,0.708467779,41.3189
2024-08-01_04,6,4,38000,19000,1.005634486,0.3286,0.3286,41.2044,0.677034486,40.8758
2024-08-01_04,6,4,57000,19000,1.00551421,0.3754,0.3754,41.0921,0.63011421,40.7167
2024-08-01_04,6,4,76000,19000,1.005309224,0.4338,0.4338,42.6577,0.571509224,42.2239
2024-08-01_04,6,4,95000,19000,1.005082298,0.2981,0.2981,50.6951,0.706982298,50.397
2024-08-01_04,6,4,-76000,38000,1.002329379,0.4441,0.4441,44.4676,0.558229379,44.0235
2024-08-01_04,6,4,-57000,38000,1.002857848,0.382,0.382,41.353,0.620857848,40.971
2024-08-01_04,6,4,-38000,38000,1.003692054,0.34,0.34,40.8774,0.663692054,40.5374
2024-08-01_04,6,4,-19000,38000,1.004439977,0.3142,0.3142,40.9941,0.690239977,40.6799
2024-08-01_04,6,4,0,38000,1.004870858,0.3056,0.3056,41.0985,0.699270858,40.7929
2024-08-01_04,6,4,19000,38000,1.005093184,0.3178,0.3178,40.9439,0.687293184,40.6261
2024-08-01_04,6,4,38000,38000,1.005273511,0.347,0.347,40.7677,0.658273511,40.4207
2024-08-01_04,6,4,57000,38000,1.005408074,0.3916,0.3916,41.1795,0.613808074,40.7879
2024-08-01_04,6,4,76000,38000,1.005460639,0.4524,0.4524,44.1454,0.553060639,43.693
2024-08-01_04,6,4,-76000,57000,1.0018,0.2997,0.2997,49.8466,0.7021,49.5469
2024-08-01_04,6,4,-57000,57000,1.002308439,0.4159,0.4159,42.8094,0.586408439,42.3935
2024-08-01_04,6,4,-38000,57000,1.003089691,0.3725,0.3725,41.021,0.630589691,40.6485
2024-08-01_04,6,4,-19000,57000,1.003846385,0.348,0.348,40.6155,0.655846385,40.2675
2024-08-01_04,6,4,0,57000,1.004080918,0.3396,0.3396,40.5616,0.664480918,40.222
2024-08-01_04,6,4,19000,57000,1.004506739,0.3515,0.3515,40.574,0.653006739,40.2225
2024-08-01_04,6,4,38000,57000,1.005097823,0.379,0.379,40.8995,0.626097823,40.5205
2024-08-01_04,6,4,57000,57000,1.005441156,0.4232,0.4232,42.5681,0.582241156,42.1449
2024-08-01_04,6,4,76000,57000,1.0056,0.2953,0.2953,49.34,0.7103,49.0447
2024-08-01_04,6,4,-57000,76000,1.0018,0.2882,0.2882,49.4249,0.7136,49.1367
2024-08-01_04,6,4,-38000,76000,1.00274678,0.4231,0.4231,43.7353,0.57964678,43.3122
2024-08-01_04,6,4,-19000,76000,1.003671907,0.3962,0.3962,41.9164,0.607471907,41.5202
2024-08-01_04,6,4,0,76000,1.0037,0.3873,0.3873,41.4722,0.6164,41.0849
2024-08-01_04,6,4,19000,76000,1.004145603,0.3995,0.3995,41.846,0.604645603,41.4465
2024-08-01_04,6,4,38000,76000,1.005072154,0.4279,0.4279,43.549,0.577172154,43.1211
2024-08-01_04,6,4,57000,76000,1.0056,0.2865,0.2865,49.0566,0.7191,48.7701
2024-08-01_04,6,4,-19000,95000,1.003678595,0.4566,0.4566,48.4212,0.547078595,47.9646
2024-08-01_04,6,4,0,95000,1.0037,0.4604,0.4604,48.7584,0.5433,48.298
2024-08-01_04,6,4,19000,95000,1.004047051,0.4548,0.4548,48.6897,0.549247051,48.2349
2024-08-01_05,6,5,-19000,-95000,1.008803103,0.3226,0.3226,51.931,0.686203103,51.6084
2024-08-01_05,6,5,0,-95000,1.0111,0.3417,0.3417,51.7994,0.6694,51.4577
2024-08-01_05,6,5,19000,-95000,1.009099056,0.3237,0.3237,51.9148,0.685399056,51.5911
2024-08-01_05,6,5,-57000,-76000,1.0039,0.3423,0.3423,51.6569,0.6616,51.3146
2024-08-01_05,6,5,-38000,-76000,1.004980501,0.2969,0.2969,46.159,0.708080501,45.8621
2024-08-01_05,6,5,-19000,-76000,1.007377891,0.2799,0.2799,44.43,0.727477891,44.1501
2024-08-01_05,6,5,0,-76000,1.008856017,0.4588,0.4588,44.0129,0.550056017,43.5541
2024-08-01_05,6,5,19000,-76000,1.007899384,0.2805,0.2805,44.3801,0.727399384,44.0996
2024-08-01_05,6,5,38000,-76000,1.00691728,0.2966,0.2966,46.0061,0.71031728,45.7095
2024-08-01_05,6,5,57000,-76000,1.0067,0.3308,0.3308,51.4422,0.6759,51.1114
2024-08-01_05,6,5,-76000,-57000,1.0039,0.333,0.333,51.3597,0.6709,51.0267
2024-08-01_05,6,5,-57000,-57000,1.004207303,0.2808,0.2808,44.5357,0.723407303,44.2549
2024-08-01_05,6,5,-38000,-57000,1.004985124,0.4287,0.4287,42.8259,0.576285124,42.3972
2024-08-01_05,6,5,-19000,-57000,1.006212386,0.4025,0.4025,42.4282,0.603712386,42.0257
2024-08-01_05,6,5,0,-57000,1.006928765,0.3942,0.3942,42.3763,0.612728765,41.9821
2024-08-01_05,6,5,19000,-57000,1.006880504,0.4044,0.4044,42.3933,0.602480504,41.9889
2024-08-01_05,6,5,38000,-57000,1.006715801,0.4293,0.4293,42.7182,0.577415801,42.2889
2024-08-01_05,6,5,57000,-57000,1.006659244,0.2821,0.2821,44.3433,0.724559244,44.0612
2024-08-01_05,6,5,76000,-57000,1.0067,0.3259,0.3259,51.045,0.6808,50.7191
2024-08-01_05,6,5,-76000,-38000,1.003861109,0.2879,0.2879,45.4456,0.715961109,45.1577
2024-08-01_05,6,5,-57000,-38000,1.004283691,0.4194,0.4194,42.4136,0.584883691,41.9942
2024-08-01_05,6,5,-38000,-38000,1.005039854,0.3787,0.3787,41.9705,0.626339854,41.5918
2024-08-01_05,6,5,-19000,-38000,1.005871932,0.3516,0.3516,42.1056,0.654271932,41.754
2024-08-01_05,6,5,0,-38000,1.006393185,0.3421,0.3421,42.1972,0.664293185,41.8551
2024-08-01_05,6,5,19000,-38000,1.006591285,0.3541,0.3541,42.0737,0.652491285,41.7196
2024-08-01_05,6,5,38000,-38000,1.0067,0.3817,0.3817,41.8911,0.625,41.5094
2024-08-01_05,6,5,57000,-38000,1.006565725,0.4231,0.4231,42.2758,0.583465725,41.8527
2024-08-01_05,6,5,76000,-38000,1.006490054,0.2898,0.2898,45.1812,0.716690054,44.8914
2024-08-01_05,6,5,-95000,-19000,1.001937747,0.303,0.303,50.5031,0.698937747,50.2001
2024-08-01_05,6,5,-76000,-19000,1.002907356,0.445,0.445,43.3097,0.557907356,42.8647
2024-08-01_05,6,5,-57000,-19000,1.004042904,0.3873,0.3873,41.6584,0.616742904,41.2711
2024-08-01_05,6,5,-38000,-19000,1.005039093,0.3433,0.3433,41.7489,0.661739093,41.4056
2024-08-01_05,6,5,-19000,-19000,1.006010815,0.315,0.315,42.131,0.691010815,41.816
2024-08-01_05,6,5,0,-19000,1.00657028,0.3043,0.3043,42.2863,0.70227028,41.982
2024-08-01_05,6,5,19000,-19000,1.006511275,0.3179,0.3179,42.0978,0.688611275,41.7799
2024-08-01_05,6,5,38000,-19000,1.006496106,0.3478,0.3478,41.6866,0.658696106,41.3388
2024-08-01_05,6,5,57000,-19000,1.00635291,0.3943,0.3943,41.5526,0.61205291,41.1583
2024-08-01_05,6,5,76000,-19000,1.006059285,0.4523,0.4523,43.0979,0.553759285,42.6456
2024-08-01_05,6,5,95000,-19000,1.005752052,0.3084,0.3084,51.0343,0.697352052,50.7259
2024-08-01_05,6,5,-95000,0,1.0005,0.3122,0.3122,50.4723,0.6883,50.1601
2024-08-01_05,6,5,-76000,0,1.001980817,0.4281,0.4281,42.5705,0.573880817,42.1424
2024-08-01_05,6,5,-57000,0,1.003691426,0.3709,0.3709,41.2889,0.632791426,40.918
2024-08-01_05,6,5,-38000,0,1.004926214,0.3268,0.3268,41.5162,0.678126214,41.1894
2024-08-01_05,6,5,-19000,0,1.006244903,0.2971,0.2971,41.9815,0.709144903,41.6844
2024-08-01_05,6,5,0,0,1.0072,0.2842,0.2842,42.1848,0.723,41.9006
2024-08-01_05,6,5,19000,0,1.006573224,0.3007,0.3007,41.9404,0.705873224,41.6397
2024-08-01_05,6,5,38000,0,1.006266142,0.3335,0.3335,41.4446,0.672766142,41.1111
2024-08-01_05,6,5,57000,0,1.006130719,0.3802,0.3802,41.1747,0.625930719,40.7945
2024-08-01_05,6,5,76000,0,1.005750613,0.4379,0.4379,42.3719,0.567850613,41.934
2024-08-01_05,6,5,95000,0,1.0053,0.3111,0.3111,50.0344,0.6942,49.7233
2024-08-01_05,6,5,-95000,19000,1.001706869,0.2958,0.2958,49.7392,0.705906869,49.4434
2024-08-01_05,6,5,-76000,19000,1.002485146,0.4284,0.4284,42.6983,0.574085146,42.2699
2024-08-01_05,6,5,-57000,19000,1.003511582,0.3708,0.3708,41.0452,0.632711582,40.6744
2024-08-01_05,6,5,-38000,19000,1.004528633,0.3275,0.3275,41.1386,0.677028633,40.8111
2024-08-01_05,6,5,-19000,19000,1.005594909,0.2997,0.2997,41.5083,0.705894909,41.2086
2024-08-01_05,6,5,0,19000,1.006283453,0.2908,0.2908,41.6814,0.715483453,41.3906
2024-08-01_05,6,5,19000,19000,1.006149525,0.3034,0.3034,41.4639,0.702749525,41.1605
2024-08-01_05,6,5,38000,19000,1.006090288,0.3342,0.3342,41.0471,0.671890288,40.7129
2024-08-01_05,6,5,57000,19000,1.006145583,0.3808,0.3808,40.9225,0.625345583,40.5417
2024-08-01_05,6,5,76000,19000,1.0060158,0.4387,0.4387,42.4785,0.5673158,42.0398
2024-08-01_05,6,5,95000,19000,1.005745675,0.3007,0.3007,50.3725,0.705045675,50.0718
2024-08-01_05,6,5,-76000,38000,1.00262853,0.4489,0.4489,44.2337,0.55372853,43.7848
2024-08-01_05,6,5,-57000,38000,1.003136418,0.3873,0.3873,41.1519,0.615836418,40.7646
2024-08-01_05,6,5,-38000,38000,1.003960319,0.3456,0.3456,40.6945,0.658360319,40.3489
2024-08-01_05,6,5,-19000,38000,1.004734001,0.32,0.32,40.8243,0.684734001,40.5043
2024-08-01_05,6,5,0,38000,1.005223956,0.3113,0.3113,40.9294,0.693923956,40.6181
2024-08-01_05,6,5,19000,38000,1.005578413,0.324,0.324,40.7833,0.681578413,40.4593
2024-08-01_05,6,5,38000,38000,1.006008652,0.3588,0.3588,40.6043,0.647208652,40.2455
2024-08-01_05,6,5,57000,38000,1.00645223,0.3967,0.3967,41.001,0.60975223,40.6043
2024-08-01_05,6,5,76000,38000,1.006704142,0.457,0.457,43.9446,0.549704142,43.4876
2024-08-01_05,6,5,-76000,57000,1.0022,0.3017,0.3017,49.5573,0.7005,49.2556
2024-08-01_05,6,5,-57000,57000,1.002671068,0.4209,0.4209,42.5865,0.581771068,42.1656
2024-08-01_05,6,5,-38000,57000,1.003440243,0.3781,0.3781,40.8201,0.625340243,40.442
2024-08-01_05,6,5,-19000,57000,1.004226893,0.3535,0.3535,40.4383,0.650726893,40.0848
2024-08-01_05,6,5,0,57000,1.004513102,0.3454,0.3454,40.3827,0.659113102,40.0373
2024-08-01_05,6,5,19000,57000,1.005096491,0.3571,0.3571,40.3957,0.647996491,40.0386
2024-08-01_05,6,5,38000,57000,1.006099669,0.3871,0.3871,40.7177,0.618999669,40.3306
2024-08-01_05,6,5,57000,57000,1.006842797,0.4299,0.4299,42.3644,0.576942797,41.9345
2024-08-01_05,6,5,76000,57000,1.0073,0.2961,0.2961,49.1595,0.7112,48.8634
2024-08-01_05,6,5,-57000,76000,1.0022,0.2912,0.2912,49.1501,0.711,48.8589
2024-08-01_05,6,5,-38000,76000,1.003131357,0.4277,0.4277,43.5067,0.575431357,43.079
2024-08-01_05,6,5,-19000,76000,1.004079279,0.4016,0.4016,41.7146,0.602479279,41.313
2024-08-01_05,6,5,0,76000,1.0041,0.3929,0.3929,41.2723,0.6112,40.8794
2024-08-01_05,6,5,19000,76000,1.004708261,0.4048,0.4048,41.6446,0.599908261,41.2398
2024-08-01_05,6,5,38000,76000,1.006235932,0.4323,0.4323,43.3315,0.573935932,42.8992
2024-08-01_05,6,5,57000,76000,1.0073,0.2903,0.2903,48.6846,0.717,48.3943
2024-08-01_05,6,5,-19000,95000,1.004094359,0.4606,0.4606,48.0766,0.543494359,47.616
2024-08-01_05,6,5,0,95000,1.0041,0.2799,0.2799,48.4937,0.7242,48.2138
2024-08-01_05,6,5,19000,95000,1.004584388,0.4593,0.4593,48.282,0.545284388,47.8227
2024-08-01_06,6,6,-19000,-95000,1.00567388,0.3259,0.3259,51.2396,0.67977388,50.9137
2024-08-01_06,6,6,0,-95000,1.0071,0.3467,0.3467,51.2687,0.6604,50.922
2024-08-01_06,6,6,19000,-95000,1.006161022,0.3264,0.3264,51.4128,0.679761022,51.0864
2024-08-01_06,6,6,-57000,-76000,1.0017,0.3434,0.3434,51.128,0.6583,50.7846
2024-08-01_06,6,6,-38000,-76000,1.002773771,0.2974,0.2974,45.6982,0.705373771,45.4008
2024-08-01_06,6,6,-19000,-76000,1.004786817,0.281,0.281,43.986,0.723786817,43.705
2024-08-01_06,6,6,0,-76000,1.005910151,0.4606,0.4606,43.5886,0.545310151,43.128
2024-08-01_06,6,6,19000,-76000,1.00566968,0.2821,0.2821,43.946,0.72356968,43.6639
2024-08-01_06,6,6,38000,-76000,1.005541938,0.2981,0.2981,45.5682,0.707441938,45.2701
2024-08-01_06,6,6,57000,-76000,1.0057,0.3379,0.3379,50.9199,0.6678,50.582
2024-08-01_06,6,6,-76000,-57000,1.0017,0.3346,0.3346,50.8259,0.6671,50.4913
2024-08-01_06,6,6,-57000,-57000,1.002111439,0.2827,0.2827,44.0691,0.719411439,43.7864
2024-08-01_06,6,6,-38000,-57000,1.002950761,0.4305,0.4305,42.3769,0.572450761,41.9464
2024-08-01_06,6,6,-19000,-57000,1.004182598,0.406,0.406,42.0109,0.598182598,41.6049
2024-08-01_06,6,6,0,-57000,1.004989,0.3985,0.3985,41.97,0.606489,41.5715
2024-08-01_06,6,6,19000,-57000,1.005324338,0.4085,0.4085,41.9986,0.596824338,41.5901
2024-08-01_06,6,6,38000,-57000,1.005486547,0.434,0.434,42.3112,0.571486547,41.8772
2024-08-01_06,6,6,57000,-57000,1.005542447,0.2843,0.2843,43.9224,0.721242447,43.6381
2024-08-01_06,6,6,76000,-57000,1.0057,0.3303,0.3303,50.5049,0.6754,50.1746
2024-08-01_06,6,6,-76000,-38000,1.001947887,0.2901,0.2901,44.9643,0.711847887,44.6742
2024-08-01_06,6,6,-57000,-38000,1.002418073,0.4233,0.4233,41.9641,0.579118073,41.5408
2024-08-01_06,6,6,-38000,-38000,1.003265716,0.3826,0.3826,41.5327,0.620665716,41.1501
2024-08-01_06,6,6,-19000,-38000,1.00420199,0.3564,0.3564,41.688,0.64780199,41.3316
2024-08-01_06,6,6,0,-38000,1.004865328,0.3475,0.3475,41.7877,0.657365328,41.4402
2024-08-01_06,6,6,19000,-38000,1.005325452,0.3599,0.3599,41.6785,0.645425452,41.3186
2024-08-01_06,6,6,38000,-38000,1.0057,0.3878,0.3878,41.4964,0.6179,41.1086
2024-08-01_06,6,6,57000,-38000,1.0054346,0.4288,0.4288,41.8773,0.5766346,41.4485
2024-08-01_06,6,6,76000,-38000,1.005372454,0.2923,0.2923,44.7222,0.713072454,44.4299
2024-08-01_06,6,6,-95000,-19000,1.000796111,0.3051,0.3051,49.7548,0.695696111,49.4497
2024-08-01_06,6,6,-76000,-19000,1.001539406,0.4494,0.4494,42.8376,0.552139406,42.3882
2024-08-01_06,6,6,-57000,-19000,1.002515783,0.3925,0.3925,41.222,0.610015783,40.8295
2024-08-01_06,6,6,-38000,-19000,1.00351912,0.3486,0.3486,41.3291,0.65491912,40.9805
2024-08-01_06,6,6,-19000,-19000,1.004592012,0.3206,0.3206,41.7129,0.683992012,41.3923
2024-08-01_06,6,6,0,-19000,1.005250427,0.3102,0.3102,41.8744,0.695050427,41.5642
2024-08-01_06,6,6,19000,-19000,1.005240188,0.3243,0.3243,41.6967,0.680940188,41.3724
2024-08-01_06,6,6,38000,-19000,1.005318541,0.3544,0.3544,41.2858,0.650918541,40.9314
2024-08-01_06,6,6,57000,-19000,1.005159172,0.4002,0.4002,41.1542,0.604959172,40.754
2024-08-01_06,6,6,76000,-19000,1.004892691,0.4576,0.4576,42.6652,0.547292691,42.2076
2024-08-01_06,6,6,95000,-19000,1.00463704,0.3128,0.3128,50.5101,0.69183704,50.1973
2024-08-01_06,6,6,-95000,0,0.9997,0.3155,0.3155,49.8754,0.6842,49.5599
2024-08-01_06,6,6,-76000,0,1.00092378,0.4331,0.4331,42.1117,0.56782378,41.6786
2024-08-01_06,6,6,-57000,0,1.002398451,0.3766,0.3766,40.8518,0.625798451,40.4752
2024-08-01_06,6,6,-38000,0,1.003575298,0.3328,0.3328,41.0983,0.670775298,40.7655
2024-08-01_06,6,6,-19000,0,1.004953578,0.3033,0.3033,41.5644,0.701653578,41.2611
2024-08-01_06,6,6,0,0,1.006,0.2903,0.2903,41.7724,0.7157,41.4821
2024-08-01_06,6,6,19000,0,1.005303447,0.3074,0.3074,41.5376,0.697903447,41.2302
2024-08-01_06,6,6,38000,0,1.004977877,0.3402,0.3402,41.0425,0.664777877,40.7023
2024-08-01_06,6,6,57000,0,1.004862731,0.3861,0.3861,40.7708,0.618762731,40.3847
2024-08-01_06,6,6,76000,0,1.00459604,0.4432,0.4432,41.9438,0.56139604,41.5006
2024-08-01_06,6,6,95000,0,1.0043,0.3155,0.3155,49.478,0.6888,49.1625
2024-08-01_06,6,6,-95000,19000,1.00074255,0.2979,0.2979,49.079,0.70284255,48.7811
2024-08-01_06,6,6,-76000,19000,1.001434487,0.4334,0.4334,42.2219,0.568034487,41.7885
2024-08-01_06,6,6,-57000,19000,1.00234761,0.3765,0.3765,40.6118,0.62584761,40.2353
2024-08-01_06,6,6,-38000,19000,1.003283735,0.3335,0.3335,40.72,0.669783735,40.3865
2024-08-01_06,6,6,-19000,19000,1.00432407,0.3061,0.3061,41.0818,0.69822407,40.7757
2024-08-01_06,6,6,0,19000,1.005018892,0.297,0.297,41.2682,0.708018892,40.9712
2024-08-01_06,6,6,19000,19000,1.004843664,0.3099,0.3099,41.0462,0.694943664,40.7363
2024-08-01_06,6,6,38000,19000,1.004734197,0.341,0.341,40.6421,0.663734197,40.3011
2024-08-01_06,6,6,57000,19000,1.004770072,0.387,0.387,40.5136,0.617770072,40.1266
2024-08-01_06,6,6,76000,19000,1.004706267,0.4444,0.4444,42.0266,0.560306267,41.5822
2024-08-01_06,6,6,95000,19000,1.004552158,0.3038,0.3038,49.9003,0.700752158,49.5965
2024-08-01_06,6,6,-76000,38000,1.001685824,0.4529,0.4529,43.7242,0.548785824,43.2713
2024-08-01_06,6,6,-57000,38000,1.002109771,0.3927,0.3927,40.6977,0.609409771,40.305
2024-08-01_06,6,6,-38000,38000,1.002814862,0.3517,0.3517,40.2641,0.651114862,39.9124
2024-08-01_06,6,6,-19000,38000,1.003502677,0.3262,0.3262,40.3967,0.677302677,40.0705
2024-08-01_06,6,6,0,38000,1.003942453,0.3175,0.3175,40.5097,0.686442453,40.1922
2024-08-01_06,6,6,19000,38000,1.004234954,0.3303,0.3303,40.3645,0.673934954,40.0342
2024-08-01_06,6,6,38000,38000,1.004569684,0.359,0.359,40.19,0.645569684,39.831
2024-08-01_06,6,6,57000,38000,1.004908358,0.4028,0.4028,40.5832,0.602108358,40.1804
2024-08-01_06,6,6,76000,38000,1.005099724,0.2778,0.2778,43.4576,0.727299724,43.1798
2024-08-01_06,6,6,-76000,57000,1.0014,0.3034,0.3034,48.9942,0.698,48.6908
2024-08-01_06,6,6,-57000,57000,1.001765171,0.4258,0.4258,42.0944,0.575965171,41.6686
2024-08-01_06,6,6,-38000,57000,1.002390058,0.3838,0.3838,40.3664,0.618590058,39.9826
2024-08-01_06,6,6,-19000,57000,1.003036726,0.3595,0.3595,39.995,0.643536726,39.6355
2024-08-01_06,6,6,0,57000,1.003269802,0.3512,0.3512,39.9451,0.652069802,39.5939
2024-08-01_06,6,6,19000,57000,1.003761244,0.3628,0.3628,39.9666,0.640961244,39.6038
2024-08-01_06,6,6,38000,57000,1.004577346,0.3904,0.3904,40.2794,0.614177346,39.889
2024-08-01_06,6,6,57000,57000,1.005159625,0.4339,0.4339,41.8975,0.571259625,41.4636
2024-08-01_06,6,6,76000,57000,1.0055,0.2997,0.2997,48.62,0.7058,48.3203
2024-08-01_06,6,6,-57000,76000,1.0014,0.2931,0.2931,48.5363,0.7083,48.2432
