Repository: sdelaurentiis123/plasma-etching-code

# Bosch wafer measurements — Zenodo 17122442

Source: Sayyed et al., *A Multi-Model Dataset for BOSCH Plasma-Etching: Optical Emission Spectra,
Process Parameters, and Wafer Measurements for Data-Driven Plasma Modeling*, version 1 (2025),
DOI [10.5281/zenodo.17122442](https://doi.org/10.5281/zenodo.17122442).

License: Creative Commons Attribution 4.0. The authors and source must be credited on reuse.

Included here:

- `Si_Oxide_etch_9_points.csv` — 684 measurements from 76 processed 200-mm silicon wafers, at nine
  nominal positions per wafer (some source measurements are unavailable).
- `Si_Oxide_etch_89_points.csv` — 7,832 measurements from 88 identified wafers. Its distinct source

File: data/experimental/zenodo_17122442/Si_Oxide_etch_89_points.csv (part 11 of 16)
experiment_key,lot_number,wafer_number,X,Y,preox_thickness,postox_thickness,postox_thickness_nan,stepheight,oxide_etch,si_etch
2024-08-01_06,6,6,-38000,76000,1.002140768,0.4333,0.4333,42.9763,0.568840768,42.543
2024-08-01_06,6,6,-19000,76000,1.002897547,0.4073,0.4073,41.2191,0.595597547,40.8118
2024-08-01_06,6,6,0,76000,1.0029,0.3986,0.3986,40.792,0.6043,40.3934
2024-08-01_06,6,6,19000,76000,1.003413687,0.4103,0.4103,41.1599,0.593113687,40.7496
2024-08-01_06,6,6,38000,76000,1.004659437,0.4383,0.4383,42.8267,0.566359437,42.3884
2024-08-01_06,6,6,57000,76000,1.0055,0.2931,0.2931,48.3001,0.7124,48.007
2024-08-01_06,6,6,-19000,95000,1.002905424,0.2789,0.2789,47.6245,0.724005424,47.3456
2024-08-01_06,6,6,0,95000,1.0029,0.2821,0.2821,47.8227,0.7208,47.5406
2024-08-01_06,6,6,19000,95000,1.003306629,0.2778,0.2778,47.8754,0.725506629,47.5976
2024-08-01_07,6,7,-19000,-95000,1.00651845,0.3281,0.3281,51.1837,0.67841845,50.8556
2024-08-01_07,6,7,0,-95000,1.0082,0.3473,0.3473,51.1299,0.6609,50.7826
2024-08-01_07,6,7,19000,-95000,1.006954875,0.329,0.329,51.2824,0.677954875,50.9534
2024-08-01_07,6,7,-57000,-76000,1.0025,0.3464,0.3464,50.9401,0.6561,50.5937
2024-08-01_07,6,7,-38000,-76000,1.003448999,0.2995,0.2995,45.5492,0.703948999,45.2497
2024-08-01_07,6,7,-19000,-76000,1.005472346,0.2835,0.2835,43.8665,0.721972346,43.583
2024-08-01_07,6,7,0,-76000,1.006692648,0.2775,0.2775,43.4762,0.729192648,43.1987
2024-08-01_07,6,7,19000,-76000,1.006267524,0.2845,0.2845,43.8433,0.721767524,43.5588
2024-08-01_07,6,7,38000,-76000,1.00596806,0.3004,0.3004,45.4533,0.70556806,45.1529
2024-08-01_07,6,7,57000,-76000,1.0061,0.3404,0.3404,50.7963,0.6657,50.4559
2024-08-01_07,6,7,-76000,-57000,1.0025,0.3404,0.3404,50.6281,0.6621,50.2877
2024-08-01_07,6,7,-57000,-57000,1.00277311,0.2845,0.2845,43.9242,0.71827311,43.6397
2024-08-01_07,6,7,-38000,-57000,1.003499869,0.2082,0.2082,42.2632,0.795299869,42.055
2024-08-01_07,6,7,-19000,-57000,1.004665056,0.41,0.41,41.9016,0.594665056,41.4916
2024-08-01_07,6,7,0,-57000,1.005454883,0.4023,0.4023,41.8627,0.603154883,41.4604
2024-08-01_07,6,7,19000,-57000,1.005739724,0.4125,0.4125,41.8847,0.593239724,41.4722
2024-08-01_07,6,7,38000,-57000,1.005870988,0.2089,0.2089,42.2093,0.796970988,42.0004
2024-08-01_07,6,7,57000,-57000,1.005918302,0.2864,0.2864,43.8199,0.719518302,43.5335
2024-08-01_07,6,7,76000,-57000,1.0061,0.3318,0.3318,50.442,0.6743,50.1102
2024-08-01_07,6,7,-76000,-38000,1.002402887,0.2925,0.2925,28.9455,0.709902887,28.653
2024-08-01_07,6,7,-57000,-38000,1.00282734,0.206,0.206,41.8374,0.79682734,41.6314
2024-08-01_07,6,7,-38000,-38000,1.003603856,0.3863,0.3863,41.4344,0.617303856,41.0481
2024-08-01_07,6,7,-19000,-38000,1.004507259,0.3602,0.3602,41.5924,0.644307259,41.2322
2024-08-01_07,6,7,0,-38000,1.00517121,0.3513,0.3513,41.6925,0.65387121,41.3412
2024-08-01_07,6,7,19000,-38000,1.005667499,0.3635,0.3635,41.5834,0.642167499,41.2199
2024-08-01_07,6,7,38000,-38000,1.0061,0.3914,0.3914,41.405,0.6147,41.0136
2024-08-01_07,6,7,57000,-38000,1.005774424,0.2081,0.2081,41.7863,0.797674424,41.5782
2024-08-01_07,6,7,76000,-38000,1.005688714,0.2936,0.2936,44.6321,0.712088714,44.3385
2024-08-01_07,6,7,-95000,-19000,1.000311188,0.3065,0.3065,49.8076,0.693811188,49.5011
2024-08-01_07,6,7,-76000,-19000,1.001340595,0.2681,0.2681,42.6878,0.733240595,42.4197
2024-08-01_07,6,7,-57000,-19000,1.002550114,0.3961,0.3961,41.1054,0.606450114,40.7093
2024-08-01_07,6,7,-38000,-19000,1.00364138,0.3522,0.3522,41.2272,0.65144138,40.875
2024-08-01_07,6,7,-19000,-19000,1.004763926,0.3248,0.3248,41.6216,0.679963926,41.2968
2024-08-01_07,6,7,0,-19000,1.005451918,0.3145,0.3145,41.7859,0.690951918,41.4714
2024-08-01_07,6,7,19000,-19000,1.005484974,0.3283,0.3283,41.6032,0.677184974,41.2749
2024-08-01_07,6,7,38000,-19000,1.005611987,0.358,0.358,41.1988,0.647611987,40.8408
2024-08-01_07,6,7,57000,-19000,1.005405014,0.4039,0.4039,41.0689,0.601505014,40.665
2024-08-01_07,6,7,76000,-19000,1.005055797,0.2746,0.2746,42.5827,0.730455797,42.3081
2024-08-01_07,6,7,95000,-19000,1.004725819,0.314,0.314,50.3021,0.690725819,49.9881
2024-08-01_07,6,7,-95000,0,0.9988,0.3178,0.3178,49.6816,0.681,49.3638
2024-08-01_07,6,7,-76000,0,1.00033619,0.2081,0.2081,41.9745,0.79223619,41.7664
2024-08-01_07,6,7,-57000,0,1.002148124,0.3801,0.3801,40.7321,0.622048124,40.352
2024-08-01_07,6,7,-38000,0,1.003524126,0.3367,0.3367,40.9969,0.666824126,40.6602
2024-08-01_07,6,7,-19000,0,1.005063549,0.3077,0.3077,41.4711,0.697363549,41.1634
2024-08-01_07,6,7,0,0,1.0062,0.2947,0.2947,41.6876,0.7115,41.3929
2024-08-01_07,6,7,19000,0,1.005466806,0.3117,0.3117,41.4535,0.693766806,41.1418
2024-08-01_07,6,7,38000,0,1.005128774,0.3445,0.3445,40.9633,0.660628774,40.6188
2024-08-01_07,6,7,57000,0,1.004979607,0.3901,0.3901,40.6826,0.614879607,40.2925
2024-08-01_07,6,7,76000,0,1.004647433,0.2606,0.2606,41.8648,0.744047433,41.6042
2024-08-01_07,6,7,95000,0,1.0043,0.3159,0.3159,49.4015,0.6884,49.0856
2024-08-01_07,6,7,-95000,19000,1.0000044,0.2995,0.2995,49.1264,0.7005044,48.8269
2024-08-01_07,6,7,-76000,19000,1.000785108,0.21,0.21,42.08,0.790785108,41.87
2024-08-01_07,6,7,-57000,19000,1.001882994,0.3805,0.3805,40.4919,0.621382994,40.1114
2024-08-01_07,6,7,-38000,19000,1.003048519,0.3378,0.3378,40.6192,0.665248519,40.2814
2024-08-01_07,6,7,-19000,19000,1.004300019,0.3108,0.3108,40.9935,0.693500019,40.6827
2024-08-01_07,6,7,0,19000,1.005106573,0.3021,0.3021,41.178,0.703006573,40.8759
2024-08-01_07,6,7,19000,19000,1.004914885,0.3147,0.3147,40.9622,0.690214885,40.6475
2024-08-01_07,6,7,38000,19000,1.004769718,0.3453,0.3453,40.557,0.659469718,40.2117
2024-08-01_07,6,7,57000,19000,1.004768453,0.3909,0.3909,40.4292,0.613868453,40.0383
2024-08-01_07,6,7,76000,19000,1.004685824,0.2621,0.2621,41.9527,0.742585824,41.6906
2024-08-01_07,6,7,95000,19000,1.004541347,0.3046,0.3046,49.6694,0.699941347,49.3648
2024-08-01_07,6,7,-76000,38000,1.000724887,0.2718,0.2718,43.5568,0.728924887,43.285
2024-08-01_07,6,7,-57000,38000,1.001344015,0.3969,0.3969,40.5795,0.604444015,40.1826
2024-08-01_07,6,7,-38000,38000,1.002360947,0.3559,0.3559,40.1645,0.646460947,39.8086
2024-08-01_07,6,7,-19000,38000,1.003313812,0.3312,0.3312,40.3018,0.672113812,39.9706
2024-08-01_07,6,7,0,38000,1.003885303,0.3226,0.3226,40.4294,0.681285303,40.1068
2024-08-01_07,6,7,19000,38000,1.004200719,0.3352,0.3352,40.2842,0.669000719,39.949
2024-08-01_07,6,7,38000,38000,1.004498768,0.3635,0.3635,40.1041,0.640998768,39.7406
2024-08-01_07,6,7,57000,38000,1.004773491,0.4062,0.4062,40.5012,0.598573491,40.095
2024-08-01_07,6,7,76000,38000,1.004919423,0.2798,0.2798,43.3807,0.725119423,43.1009
2024-08-01_07,6,7,-76000,57000,1.0001,0.3075,0.3075,48.7511,0.6926,48.4436
2024-08-01_07,6,7,-57000,57000,1.000721122,0.2083,0.2083,41.959,0.792421122,41.7507
2024-08-01_07,6,7,-38000,57000,1.001731148,0.3881,0.3881,40.2584,0.613631148,39.8703
2024-08-01_07,6,7,-19000,57000,1.002816683,0.3642,0.3642,39.894,0.638616683,39.5298
2024-08-01_07,6,7,0,57000,1.003235272,0.3562,0.3562,39.8582,0.647035272,39.502
2024-08-01_07,6,7,19000,57000,1.003705743,0.3676,0.3676,39.8784,0.636105743,39.5108
2024-08-01_07,6,7,38000,57000,1.004431623,0.3943,0.3943,40.1936,0.610131623,39.7993
2024-08-01_07,6,7,57000,57000,1.004928262,0.21,0.21,41.8176,0.794928262,41.6076
2024-08-01_07,6,7,76000,57000,1.0052,0.3,0.3,48.4954,0.7052,48.1954
2024-08-01_07,6,7,-57000,76000,1.0001,0.2957,0.2957,48.3551,0.7044,48.0594
2024-08-01_07,6,7,-38000,76000,1.001353672,0.21,0.21,42.8494,0.791353672,42.6394
2024-08-01_07,6,7,-19000,76000,1.002761258,0.4117,0.4117,41.107,0.591061258,40.6953
2024-08-01_07,6,7,0,76000,1.003,0.4028,0.4028,40.6981,0.6002,40.2953
2024-08-01_07,6,7,19000,76000,1.003397938,0.4141,0.4141,41.0655,0.589297938,40.6514
2024-08-01_07,6,7,38000,76000,1.00447716,0.21,0.21,42.7287,0.79447716,42.5187
2024-08-01_07,6,7,57000,76000,1.0052,0.2934,0.2934,48.0536,0.7118,47.7602
2024-08-01_07,6,7,-19000,95000,1.002803886,0.2817,0.2817,47.4809,0.721103886,47.1992
2024-08-01_07,6,7,0,95000,1.003,0.2847,0.2847,47.7398,0.7183,47.4551
2024-08-01_07,6,7,19000,95000,1.003299165,0.2803,0.2803,47.6558,0.722999165,47.3755
2024-08-01_08,6,8,-19000,-95000,1.006853958,0.3281,0.3281,51.4434,0.678753958,51.1153
2024-08-01_08,6,8,0,-95000,1.0088,0.3475,0.3475,51.3013,0.6613,50.9538
2024-08-01_08,6,8,19000,-95000,1.007081437,0.3281,0.3281,51.544,0.678981437,51.2159
2024-08-01_08,6,8,-57000,-76000,1.0029,0.3468,0.3468,51.1102,0.6561,50.7634
2024-08-01_08,6,8,-38000,-76000,1.003709461,0.2995,0.2995,45.7062,0.704209461,45.4067
2024-08-01_08,6,8,-19000,-76000,1.005651017,0.2826,0.2826,44.0357,0.723051017,43.7531
2024-08-01_08,6,8,0,-76000,1.006884407,0.277,0.277,43.6548,0.729884407,43.3778
2024-08-01_08,6,8,19000,-76000,1.006052908,0.2845,0.2845,44.0228,0.721552908,43.7383
2024-08-01_08,6,8,38000,-76000,1.005194978,0.2995,0.2995,45.6411,0.705694978,45.3416
2024-08-01_08,6,8,57000,-76000,1.005,0.3394,0.3394,50.9989,0.6656,50.6595
2024-08-01_08,6,8,-76000,-57000,1.0029,0.3387,0.3387,50.778,0.6642,50.4393
2024-08-01_08,6,8,-57000,-57000,1.003068355,0.2845,0.2845,44.0737,0.718568355,43.7892
2024-08-01_08,6,8,-38000,-57000,1.003658237,0.2082,0.2082,42.4194,0.795458237,42.2112
2024-08-01_08,6,8,-19000,-57000,1.004652771,0.4086,0.4086,42.0809,0.596052771,41.6723
2024-08-01_08,6,8,0,-57000,1.005246052,0.4012,0.4012,42.0502,0.604046052,41.649
2024-08-01_08,6,8,19000,-57000,1.005184149,0.4116,0.4116,42.08,0.593584149,41.6684
2024-08-01_08,6,8,38000,-57000,1.005024541,0.2089,0.2089,42.4056,0.796124541,42.1967
2024-08-01_08,6,8,57000,-57000,1.004967391,0.2868,0.2868,44.0133,0.718167391,43.7265
2024-08-01_08,6,8,76000,-57000,1.005,0.3318,0.3318,50.6276,0.6732,50.2958
2024-08-01_08,6,8,-76000,-38000,1.002622191,0.2915,0.2915,44.9298,0.711122191,44.6383
2024-08-01_08,6,8,-57000,-38000,1.002972366,0.2057,0.2057,41.9849,0.797272366,41.7792
2024-08-01_08,6,8,-38000,-38000,1.003615939,0.3846,0.3846,41.5943,0.619015939,41.2097
2024-08-01_08,6,8,-19000,-38000,1.004366807,0.3584,0.3584,41.7719,0.645966807,41.4135
2024-08-01_08,6,8,0,-38000,1.004834533,0.3496,0.3496,41.8878,0.655234533,41.5382
2024-08-01_08,6,8,19000,-38000,1.004953901,0.3623,0.3623,41.7843,0.642653901,41.422
2024-08-01_08,6,8,38000,-38000,1.005,0.3904,0.3904,41.6054,0.6146,41.215
2024-08-01_08,6,8,57000,-38000,1.004887572,0.2081,0.2081,41.9829,0.796787572,41.7748
2024-08-01_08,6,8,76000,-38000,1.004799105,0.2934,0.2934,44.8271,0.711399105,44.5337
2024-08-01_08,6,8,-95000,-19000,1.00025374,0.306,0.306,49.9595,0.69425374,49.6535
2024-08-01_08,6,8,-76000,-19000,1.001317721,0.2653,0.2653,42.8324,0.736017721,42.5671
2024-08-01_08,6,8,-57000,-19000,1.002515432,0.3946,0.3946,41.2595,0.607915432,40.8649
2024-08-01_08,6,8,-38000,-19000,1.003536034,0.3505,0.3505,41.3924,0.653036034,41.0419
2024-08-01_08,6,8,-19000,-19000,1.00457096,0.3225,0.3225,41.8102,0.68207096,41.4877
2024-08-01_08,6,8,0,-19000,1.005182685,0.3124,0.3124,41.9814,0.692782685,41.669
2024-08-01_08,6,8,19000,-19000,1.004999708,0.3267,0.3267,41.8071,0.678299708,41.4804
2024-08-01_08,6,8,38000,-19000,1.004874684,0.357,0.357,41.3982,0.647874684,41.0412
2024-08-01_08,6,8,57000,-19000,1.004706883,0.4029,0.4029,41.2663,0.601806883,40.8634
2024-08-01_08,6,8,76000,-19000,1.00433539,0.2737,0.2737,42.781,0.73063539,42.5073
2024-08-01_08,6,8,95000,-19000,1.003929933,0.314,0.314,50.5361,0.689929933,50.2221
2024-08-01_08,6,8,-95000,0,0.9987,0.3164,0.3164,49.8267,0.6823,49.5103
2024-08-01_08,6,8,-76000,0,1.000209523,0.2085,0.2085,42.1082,0.791709523,41.8997
2024-08-01_08,6,8,-57000,0,1.001993015,0.3785,0.3785,40.8902,0.623493015,40.5117
2024-08-01_08,6,8,-38000,0,1.003348421,0.335,0.335,41.1729,0.668348421,40.8379
2024-08-01_08,6,8,-19000,0,1.004864417,0.3053,0.3053,41.6537,0.699564417,41.3484
2024-08-01_08,6,8,0,0,1.006,0.2927,0.2927,41.8835,0.7133,41.5908
2024-08-01_08,6,8,19000,0,1.005202169,0.31,0.31,41.6499,0.695202169,41.3399
2024-08-01_08,6,8,38000,0,1.004762062,0.343,0.343,41.1616,0.661762062,40.8186
2024-08-01_08,6,8,57000,0,1.004552756,0.3891,0.3891,40.8778,0.615452756,40.4887
2024-08-01_08,6,8,76000,0,1.003983366,0.21,0.21,42.0514,0.793983366,41.8414
2024-08-01_08,6,8,95000,0,1.0033,0.3159,0.3159,49.61,0.6874,49.2941
2024-08-01_08,6,8,-95000,19000,0.999810241,0.2985,0.2985,49.1735,0.701310241,48.875
2024-08-01_08,6,8,-76000,19000,1.000522193,0.2091,0.2091,42.2239,0.791422193,42.0148
2024-08-01_08,6,8,-57000,19000,1.001602363,0.3786,0.3786,40.646,0.623002363,40.2674
2024-08-01_08,6,8,-38000,19000,1.002813451,0.336,0.336,40.7893,0.666813451,40.4533
2024-08-01_08,6,8,-19000,19000,1.004106678,0.3087,0.3087,41.1748,0.695406678,40.8661
2024-08-01_08,6,8,0,19000,1.004928847,0.3002,0.3002,41.3688,0.704728847,41.0686
2024-08-01_08,6,8,19000,19000,1.004769936,0.3131,0.3131,41.1545,0.691669936,40.8414
2024-08-01_08,6,8,38000,19000,1.004687036,0.3443,0.3443,40.7462,0.660387036,40.4019
2024-08-01_08,6,8,57000,19000,1.004726496,0.39,0.39,40.6125,0.614726496,40.2225
2024-08-01_08,6,8,76000,19000,1.004479569,0.2617,0.2617,42.1376,0.742779569,41.8759
2024-08-01_08,6,8,95000,19000,1.004029614,0.3046,0.3046,49.8765,0.699429614,49.5719
2024-08-01_08,6,8,-76000,38000,1.000159228,0.2718,0.2718,43.7029,0.728359228,43.4311
2024-08-01_08,6,8,-57000,38000,1.000871738,0.3951,0.3951,40.724,0.605771738,40.3289
2024-08-01_08,6,8,-38000,38000,1.002043913,0.3544,0.3544,40.3172,0.647643913,39.9628
2024-08-01_08,6,8,-19000,38000,1.003133034,0.3293,0.3293,40.4696,0.673833034,40.1403
2024-08-01_08,6,8,0,38000,1.003799721,0.3212,0.3212,40.6028,0.682599721,40.2816
2024-08-01_08,6,8,19000,38000,1.004231224,0.3338,0.3338,40.4629,0.670431224,40.1291
2024-08-01_08,6,8,38000,38000,1.004739366,0.3623,0.3623,40.2841,0.642439366,39.9218
2024-08-01_08,6,8,57000,38000,1.005291739,0.4057,0.4057,40.6782,0.599591739,40.2725
2024-08-01_08,6,8,76000,38000,1.005614899,0.2793,0.2793,43.5744,0.726314899,43.2951
2024-08-01_08,6,8,-76000,57000,0.9993,0.3065,0.3065,48.9114,0.6928,48.6049
2024-08-01_08,6,8,-57000,57000,1.000078133,0.208,0.208,42.0984,0.792078133,41.8904
2024-08-01_08,6,8,-38000,57000,1.001316006,0.3868,0.3868,40.4054,0.614516006,40.0186
2024-08-01_08,6,8,-19000,57000,1.00266682,0.3628,0.3628,40.0529,0.63986682,39.6901
2024-08-01_08,6,8,0,57000,1.003220598,0.355,0.355,40.0222,0.648220598,39.6672
2024-08-01_08,6,8,19000,57000,1.003846999,0.3666,0.3666,40.0475,0.637246999,39.6809
2024-08-01_08,6,8,38000,57000,1.004978584,0.3938,0.3938,40.3647,0.611178584,39.9709
2024-08-01_08,6,8,57000,57000,1.005889015,0.21,0.21,41.9927,0.795889015,41.7827
2024-08-01_08,6,8,76000,57000,1.0065,0.3009,0.3009,48.7191,0.7056,48.4182
2024-08-01_08,6,8,-57000,76000,0.9993,0.2946,0.2946,48.5109,0.7047,48.2163
2024-08-01_08,6,8,-38000,76000,1.000868006,0.2091,0.2091,42.9911,0.791768006,42.782
2024-08-01_08,6,8,-19000,76000,1.002660993,0.4107,0.4107,41.2606,0.591960993,40.8499
2024-08-01_08,6,8,0,76000,1.003,0.4026,0.4026,40.8515,0.6004,40.4489
2024-08-01_08,6,8,19000,76000,1.003528715,0.414,0.414,41.2395,0.589528715,40.8255
2024-08-01_08,6,8,38000,76000,1.005208121,0.2095,0.2095,42.9112,0.795708121,42.7017
2024-08-01_08,6,8,57000,76000,1.0065,0.2932,0.2932,48.1785,0.7133,47.8853
2024-08-01_08,6,8,-19000,95000,1.002728128,0.2812,0.2812,47.4532,0.721528128,47.172
2024-08-01_08,6,8,0,95000,1.003,0.284,0.284,47.9736,0.719,47.6896
2024-08-01_08,6,8,19000,95000,1.003405849,0.2798,0.2798,47.6931,0.723605849,47.4133
2024-08-01_09,6,9,-19000,-95000,1.006079734,0.33,0.33,51.2639,0.676079734,50.9339
2024-08-01_09,6,9,0,-95000,1.0081,0.3484,0.3484,51.2347,0.6597,50.8863
2024-08-01_09,6,9,19000,-95000,1.006599254,0.3309,0.3309,51.2024,0.675699254,50.8715
2024-08-01_09,6,9,-57000,-76000,1.001,0.3489,0.3489,50.8927,0.6521,50.5438
2024-08-01_09,6,9,-38000,-76000,1.002280176,0.3009,0.3009,45.6384,0.701380176,45.3375
2024-08-01_09,6,9,-19000,-76000,1.004823735,0.284,0.284,43.9992,0.720823735,43.7152
2024-08-01_09,6,9,0,-76000,1.006297958,0.2784,0.2784,43.4724,0.727897958,43.194
2024-08-01_09,6,9,19000,-76000,1.00576137,0.2854,0.2854,43.9762,0.72036137,43.6908
2024-08-01_09,6,9,38000,-76000,1.005322754,0.3011,0.3011,45.5812,0.704222754,45.2801
2024-08-01_09,6,9,57000,-76000,1.0054,0.3402,0.3402,50.9502,0.6652,50.61
2024-08-01_09,6,9,-76000,-57000,1.001,0.3408,0.3408,50.654,0.6602,50.3132
2024-08-01_09,6,9,-57000,-57000,1.001447289,0.2861,0.2861,43.9838,0.715347289,43.6977
2024-08-01_09,6,9,-38000,-57000,1.002424213,0.2081,0.2081,42.3606,0.794324213,42.1525
2024-08-01_09,6,9,-19000,-57000,1.003894275,0.4118,0.4118,42.0305,0.592094275,41.6187
2024-08-01_09,6,9,0,-57000,1.004832232,0.4041,0.4041,41.8268,0.600732232,41.4227
2024-08-01_09,6,9,19000,-57000,1.005111133,0.4139,0.4139,42.0487,0.591211133,41.6348
2024-08-01_09,6,9,38000,-57000,1.00520365,0.2091,0.2091,42.3814,0.79610365,42.1723
2024-08-01_09,6,9,57000,-57000,1.005235179,0.2868,0.2868,43.99,0.718435179,43.7032
2024-08-01_09,6,9,76000,-57000,1.0054,0.3346,0.3346,50.6034,0.6708,50.2688
2024-08-01_09,6,9,-76000,-38000,1.001169298,0.2925,0.2925,44.8287,0.708669298,44.5362
2024-08-01_09,6,9,-57000,-38000,1.001716315,0.2052,0.2052,41.9163,0.796516315,41.7111
2024-08-01_09,6,9,-38000,-38000,1.002696411,0.3873,0.3873,41.543,0.615396411,41.1557
2024-08-01_09,6,9,-19000,-38000,1.003777552,0.3613,0.3613,41.7159,0.642477552,41.3546
2024-08-01_09,6,9,0,-38000,1.004525679,0.3526,0.3526,41.6707,0.651925679,41.3181
2024-08-01_09,6,9,19000,-38000,1.005010286,0.3648,0.3648,41.7132,0.640210286,41.3484
2024-08-01_09,6,9,38000,-38000,1.0054,0.3928,0.3928,41.5761,0.6126,41.1833
2024-08-01_09,6,9,57000,-38000,1.005095532,0.2091,0.2091,41.9331,0.795995532,41.724
2024-08-01_09,6,9,76000,-38000,1.00500068,0.2943,0.2943,44.7991,0.71070068,44.5048
2024-08-01_09,6,9,-95000,-19000,0.999408379,0.307,0.307,49.8824,0.692408379,49.5754
2024-08-01_09,6,9,-76000,-19000,1.000424367,0.2671,0.2671,42.7443,0.733324367,42.4772
2024-08-01_09,6,9,-57000,-19000,1.001688697,0.3966,0.3966,41.1894,0.605088697,40.7928
2024-08-01_09,6,9,-38000,-19000,1.002897052,0.3531,0.3531,41.3456,0.649797052,40.9925
2024-08-01_09,6,9,-19000,-19000,1.004136145,0.3254,0.3254,41.7475,0.678736145,41.4221
2024-08-01_09,6,9,0,-19000,1.004879874,0.315,0.315,41.7831,0.689879874,41.4681
2024-08-01_09,6,9,19000,-19000,1.004876058,0.3294,0.3294,41.7705,0.675476058,41.4411
2024-08-01_09,6,9,38000,-19000,1.00495932,0.3597,0.3597,41.369,0.64525932,41.0093
2024-08-01_09,6,9,57000,-19000,1.004742981,0.4057,0.4057,41.2083,0.599042981,40.8026
2024-08-01_09,6,9,76000,-19000,1.004343918,0.2775,0.2775,42.7459,0.726843918,42.4684
2024-08-01_09,6,9,95000,-19000,1.003947852,0.3159,0.3159,50.4243,0.688047852,50.1084
2024-08-01_09,6,9,-95000,0,0.9979,0.3178,0.3178,49.7059,0.6801,49.3881
2024-08-01_09,6,9,-76000,0,0.99953613,0.2089,0.2089,42.0227,0.79063613,41.8138
2024-08-01_09,6,9,-57000,0,1.001457626,0.3806,0.3806,40.8207,0.620857626,40.4401
2024-08-01_09,6,9,-38000,0,1.002903183,0.3372,0.3372,41.1234,0.665703183,40.7862
2024-08-01_09,6,9,-19000,0,1.004511171,0.308,0.308,41.5706,0.696511171,41.2626
2024-08-01_09,6,9,0,0,1.0057,0.295,0.295,41.6939,0.7107,41.3989
2024-08-01_09,6,9,19000,0,1.004919414,0.3128,0.3128,41.6402,0.692119414,41.3274
2024-08-01_09,6,9,38000,0,1.004541609,0.3461,0.3461,41.1248,0.658441609,40.7787
2024-08-01_09,6,9,57000,0,1.004358083,0.392,0.392,40.8237,0.612358083,40.4317
2024-08-01_09,6,9,76000,0,1.003903704,0.2634,0.2634,41.9082,0.740503704,41.6448
2024-08-01_09,6,9,95000,0,1.0034,0.3178,0.3178,49.4749,0.6856,49.1571
2024-08-01_09,6,9,-95000,19000,0.999290054,0.3002,0.3002,49.0901,0.699090054,48.7899
2024-08-01_09,6,9,-76000,19000,1.000201877,0.2091,0.2091,42.1308,0.791101877,41.9217
2024-08-01_09,6,9,-57000,19000,1.001378409,0.381,0.381,40.577,0.620378409,40.196
2024-08-01_09,6,9,-38000,19000,1.002536629,0.3386,0.3386,40.7423,0.663936629,40.4037
2024-08-01_09,6,9,-19000,19000,1.003775806,0.3114,0.3114,41.0555,0.692375806,40.7441
2024-08-01_09,6,9,0,19000,1.004584647,0.3026,0.3026,41.1975,0.701984647,40.8949
2024-08-01_09,6,9,19000,19000,1.004388118,0.3159,0.3159,41.1383,0.688488118,40.8224
2024-08-01_09,6,9,38000,19000,1.004249637,0.3475,0.3475,40.7113,0.656749637,40.3638
2024-08-01_09,6,9,57000,19000,1.004249929,0.3933,0.3933,40.577,0.610949929,40.1837
2024-08-01_09,6,9,76000,19000,1.004094544,0.2657,0.2657,42.0037,0.738394544,41.738
2024-08-01_09,6,9,95000,19000,1.003831818,0.306,0.306,49.6094,0.697831818,49.3034
2024-08-01_09,6,9,-76000,38000,1.000553225,0.2737,0.2737,43.6,0.726853225,43.3263
2024-08-01_09,6,9,-57000,38000,1.001090947,0.3976,0.3976,40.6386,0.603490947,40.241
2024-08-01_09,6,9,-38000,38000,1.001976763,0.3569,0.3569,40.2625,0.645076763,39.9056
2024-08-01_09,6,9,-19000,38000,1.002831206,0.3322,0.3322,40.293,0.670631206,39.9608
2024-08-01_09,6,9,0,38000,1.003365725,0.3237,0.3237,40.4654,0.679665725,40.1417
2024-08-01_09,6,9,19000,38000,1.003699964,0.3369,0.3369,40.4268,0.666799964,40.0899
2024-08-01_09,6,9,38000,38000,1.004063079,0.3658,0.3658,40.2429,0.638263079,39.8771
2024-08-01_09,6,9,57000,38000,1.004425037,0.4089,0.4089,40.6453,0.595525037,40.2364
2024-08-01_09,6,9,76000,38000,1.004624767,0.285,0.285,43.5149,0.719624767,43.2299
2024-08-01_09,6,9,-76000,57000,1.0002,0.307,0.307,48.7807,0.6932,48.4737
2024-08-01_09,6,9,-57000,57000,1.000664189,0.2083,0.2083,42.0046,0.792364189,41.7963
2024-08-01_09,6,9,-38000,57000,1.001468518,0.3895,0.3895,40.347,0.611968518,39.9575
2024-08-01_09,6,9,-19000,57000,1.002326852,0.3656,0.3656,39.8334,0.636726852,39.4678
2024-08-01_09,6,9,0,57000,1.002652058,0.3575,0.3575,39.9585,0.645152058,39.601
2024-08-01_09,6,9,19000,57000,1.003189527,0.37,0.37,39.9994,0.633189527,39.6294
2024-08-01_09,6,9,38000,57000,1.00407767,0.397,0.397,40.314,0.60707767,39.917
2024-08-01_09,6,9,57000,57000,1.004717635,0.21,0.21,41.9403,0.794717635,41.7303
2024-08-01_09,6,9,76000,57000,1.0051,0.3028,0.3028,48.6269,0.7023,48.3241
2024-08-01_09,6,9,-57000,76000,1.0002,0.2962,0.2962,48.3585,0.704,48.0623
2024-08-01_09,6,9,-38000,76000,1.001165954,0.2093,0.2093,42.9064,0.791865954,42.6971
2024-08-01_09,6,9,-19000,76000,1.002211772,0.4136,0.4136,41.0268,0.588611772,40.6132
2024-08-01_09,6,9,0,76000,1.0023,0.405,0.405,40.7836,0.5973,40.3786
2024-08-01_09,6,9,19000,76000,1.002827231,0.4169,0.4169,41.1556,0.585927231,40.7387
2024-08-01_09,6,9,38000,76000,1.004173784,0.2089,0.2089,42.766,0.795273784,42.5571
2024-08-01_09,6,9,57000,76000,1.0051,0.2953,0.2953,47.9787,0.7098,47.6834
2024-08-01_09,6,9,-19000,95000,1.002233667,0.2831,0.2831,47.3051,0.719133667,47.022
2024-08-01_09,6,9,0,95000,1.0023,0.2859,0.2859,47.8883,0.7164,47.6024
2024-08-01_09,6,9,19000,95000,1.002712193,0.2831,0.2831,47.6151,0.719612193,47.332
2024-08-01_10,6,10,-19000,-95000,1.006069295,0.3262,0.3262,51.1979,0.679869295,50.8717
2024-08-01_10,6,10,0,-95000,1.0078,0.3465,0.3465,51.1908,0.6613,50.8443
2024-08-01_10,6,10,19000,-95000,1.006454718,0.3295,0.3295,51.3481,0.676954718,51.0186
2024-08-01_10,6,10,-57000,-76000,1.0023,0.3487,0.3487,51.0088,0.6536,50.6601
2024-08-01_10,6,10,-38000,-76000,1.003099885,0.2995,0.2995,45.6136,0.703599885,45.3141
2024-08-01_10,6,10,-19000,-76000,1.004991071,0.2835,0.2835,43.9348,0.721491071,43.6513
2024-08-01_10,6,10,0,-76000,1.006195381,0.2775,0.2775,43.5446,0.728695381,43.2671
2024-08-01_10,6,10,19000,-76000,1.005698693,0.284,0.284,43.8996,0.721698693,43.6156
2024-08-01_10,6,10,38000,-76000,1.005350996,0.3009,0.3009,45.508,0.704450996,45.2071
2024-08-01_10,6,10,57000,-76000,1.0055,0.341,0.341,50.8189,0.6645,50.4779
2024-08-01_10,6,10,-76000,-57000,1.0023,0.3404,0.3404,50.671,0.6619,50.3306
2024-08-01_10,6,10,-57000,-57000,1.002461374,0.2854,0.2854,43.993,0.717061374,43.7076
2024-08-01_10,6,10,-38000,-57000,1.003061128,0.2083,0.2083,42.337,0.794761128,42.1287
2024-08-01_10,6,10,-19000,-57000,1.004101641,0.41,0.41,41.9808,0.594101641,41.5708
2024-08-01_10,6,10,0,-57000,1.004837184,0.4023,0.4023,41.9523,0.602537184,41.55
2024-08-01_10,6,10,19000,-57000,1.00510033,0.4128,0.4128,41.9701,0.59230033,41.5573
2024-08-01_10,6,10,38000,-57000,1.005233438,0.2089,0.2089,42.286,0.796333438,42.0771
2024-08-01_10,6,10,57000,-57000,1.005281742,0.2864,0.2864,43.8592,0.718881742,43.5728
2024-08-01_10,6,10,76000,-57000,1.0055,0.3337,0.3337,50.4016,0.6718,50.0679
2024-08-01_10,6,10,-76000,-38000,1.001979173,0.292,0.292,44.844,0.709979173,44.552
2024-08-01_10,6,10,-57000,-38000,1.002341829,0.2052,0.2052,41.9099,0.797141829,41.7047
2024-08-01_10,6,10,-38000,-38000,1.003010604,0.3858,0.3858,41.5105,0.617210604,41.1247
2024-08-01_10,6,10,-19000,-38000,1.003821546,0.3593,0.3593,41.6841,0.644521546,41.3248
2024-08-01_10,6,10,0,-38000,1.00444872,0.3512,0.3512,41.7949,0.65324872,41.4437
2024-08-01_10,6,10,19000,-38000,1.004989481,0.3635,0.3635,41.6802,0.641489481,41.3167
2024-08-01_10,6,10,38000,-38000,1.0055,0.3914,0.3914,41.4899,0.6141,41.0985
2024-08-01_10,6,10,57000,-38000,1.005095758,0.2081,0.2081,41.84,0.796995758,41.6319
2024-08-01_10,6,10,76000,-38000,1.004970891,0.2941,0.2941,44.6645,0.710870891,44.3704
2024-08-01_10,6,10,-95000,-19000,0.999398298,0.3065,0.3065,49.707,0.692898298,49.4005
2024-08-01_10,6,10,-76000,-19000,1.000552799,0.2667,0.2667,42.7416,0.733852799,42.4749
2024-08-01_10,6,10,-57000,-19000,1.001833176,0.396,0.396,41.1716,0.605833176,40.7756
2024-08-01_10,6,10,-38000,-19000,1.002891157,0.352,0.352,41.3155,0.650891157,40.9635
2024-08-01_10,6,10,-19000,-19000,1.003936007,0.3233,0.3233,41.7202,0.680636007,41.3969
2024-08-01_10,6,10,0,-19000,1.004575062,0.3138,0.3138,41.8943,0.690775062,41.5805
2024-08-01_10,6,10,19000,-19000,1.004688995,0.3279,0.3279,41.7116,0.676788995,41.3837
2024-08-01_10,6,10,38000,-19000,1.004888525,0.3581,0.3581,41.2934,0.646788525,40.9353
2024-08-01_10,6,10,57000,-19000,1.004609345,0.404,0.404,41.1265,0.600609345,40.7225
2024-08-01_10,6,10,76000,-19000,1.004090058,0.2751,0.2751,42.6216,0.728990058,42.3465
2024-08-01_10,6,10,95000,-19000,1.003583843,0.3159,0.3159,50.3733,0.687683843,50.0574
2024-08-01_10,6,10,-95000,0,0.9977,0.3173,0.3173,49.7019,0.6804,49.3846
2024-08-01_10,6,10,-76000,0,0.999360653,0.209,0.209,42.0184,0.790360653,41.8094
2024-08-01_10,6,10,-57000,0,1.001279037,0.3802,0.3802,40.7991,0.621079037,40.4189
2024-08-01_10,6,10,-38000,0,1.002665169,0.3363,0.3363,41.0821,0.666365169,40.7458
2024-08-01_10,6,10,-19000,0,1.004143902,0.3065,0.3065,41.5697,0.697643902,41.2632
2024-08-01_10,6,10,0,0,1.0052,0.2938,0.2938,41.7892,0.7114,41.4954
2024-08-01_10,6,10,19000,0,1.004553396,0.311,0.311,41.5544,0.693553396,41.2434
2024-08-01_10,6,10,38000,0,1.004259887,0.3441,0.3441,41.0491,0.660159887,40.705
2024-08-01_10,6,10,57000,0,1.004039552,0.3901,0.3901,40.7504,0.613939552,40.3603
2024-08-01_10,6,10,76000,0,1.003484114,0.2617,0.2617,41.9,0.741784114,41.6383
2024-08-01_10,6,10,95000,0,1.0029,0.3173,0.3173,49.3802,0.6856,49.0629
2024-08-01_10,6,10,-95000,19000,0.998969835,0.2995,0.2995,49.0134,0.699469835,48.7139
2024-08-01_10,6,10,-76000,19000,0.999780568,0.2093,0.2093,42.1184,0.790480568,41.9091
2024-08-01_10,6,10,-57000,19000,1.000924655,0.3805,0.3805,40.5471,0.620424655,40.1666
2024-08-01_10,6,10,-38000,19000,1.002123559,0.3375,0.3375,40.695,0.664623559,40.3575
2024-08-01_10,6,10,-19000,19000,1.003373771,0.3098,0.3098,41.0818,0.693573771,40.772
2024-08-01_10,6,10,0,19000,1.004161974,0.3011,0.3011,41.2832,0.703061974,40.9821
2024-08-01_10,6,10,19000,19000,1.003984288,0.3142,0.3142,41.0576,0.689784288,40.7434
2024-08-01_10,6,10,38000,19000,1.003823969,0.3454,0.3454,40.6384,0.658423969,40.293
2024-08-01_10,6,10,57000,19000,1.0037541,0.3911,0.3911,40.4835,0.6126541,40.0924
2024-08-01_10,6,10,76000,19000,1.003557667,0.2629,0.2629,41.9789,0.740657667,41.716
2024-08-01_10,6,10,95000,19000,1.003312554,0.3051,0.3051,49.7345,0.698212554,49.4294
2024-08-01_10,6,10,-76000,38000,0.999623282,0.2728,0.2728,43.578,0.726823282,43.3052
2024-08-01_10,6,10,-57000,38000,1.000291776,0.3972,0.3972,40.6153,0.603091776,40.2181
2024-08-01_10,6,10,-38000,38000,1.001379405,0.3561,0.3561,40.2143,0.645279405,39.8582
2024-08-01_10,6,10,-19000,38000,1.002380532,0.3307,0.3307,40.3738,0.671680532,40.0431
2024-08-01_10,6,10,0,38000,1.002964985,0.3223,0.3223,40.5005,0.680664985,40.1782
2024-08-01_10,6,10,19000,38000,1.003260559,0.3349,0.3349,40.3578,0.668360559,40.0229
2024-08-01_10,6,10,38000,38000,1.003501203,0.3635,0.3635,40.1608,0.640001203,39.7973
2024-08-01_10,6,10,57000,38000,1.003696096,0.4067,0.4067,40.5315,0.596996096,40.1248
2024-08-01_10,6,10,76000,38000,1.00378414,0.2798,0.2798,43.3715,0.72398414,43.0917
2024-08-01_10,6,10,-76000,57000,0.9989,0.307,0.307,48.7558,0.6919,48.4488
2024-08-01_10,6,10,-57000,57000,0.999590346,0.2083,0.2083,41.9689,0.791290346,41.7606
2024-08-01_10,6,10,-38000,57000,1.000698948,0.3888,0.3888,40.2838,0.611898948,39.895
2024-08-01_10,6,10,-19000,57000,1.001897055,0.3645,0.3645,39.9334,0.637397055,39.5689
2024-08-01_10,6,10,0,57000,1.002362269,0.3565,0.3565,39.896,0.645862269,39.5395
2024-08-01_10,6,10,19000,57000,1.002781708,0.3682,0.3682,39.9164,0.634581708,39.5482
2024-08-01_10,6,10,38000,57000,1.003391111,0.3948,0.3948,40.2213,0.608591111,39.8265
2024-08-01_10,6,10,57000,57000,1.003789975,0.21,0.21,41.8158,0.793789975,41.6058
2024-08-01_10,6,10,76000,57000,1.004,0.3011,0.3011,48.4409,0.7029,48.1398
2024-08-01_10,6,10,-57000,76000,0.9989,0.2962,0.2962,48.3195,0.7027,48.0233
2024-08-01_10,6,10,-38000,76000,1.000289712,0.21,0.21,42.8417,0.790289712,42.6317
2024-08-01_10,6,10,-19000,76000,1.001877932,0.4128,0.4128,41.1163,0.589077932,40.7035
2024-08-01_10,6,10,0,76000,1.0022,0.4041,0.4041,40.7013,0.5981,40.2972
2024-08-01_10,6,10,19000,76000,1.002512472,0.4155,0.4155,41.0849,0.587012472,40.6694
2024-08-01_10,6,10,38000,76000,1.003409073,0.2093,0.2093,42.7218,0.794109073,42.5125
2024-08-01_10,6,10,57000,76000,1.004,0.2934,0.2934,48.1897,0.7106,47.8963
2024-08-01_10,6,10,-19000,95000,1.001931767,0.2831,0.2831,47.4302,0.718831767,47.1471
2024-08-01_10,6,10,0,95000,1.0022,0.2859,0.2859,47.7405,0.7163,47.4546
2024-08-01_10,6,10,19000,95000,1.002425459,0.2826,0.2826,47.6809,0.719825459,47.3983
2024-08-05_01,7,1,-19000,-95000,1.005884807,0.3196,0.3196,52.3222,0.686284807,52.0026
2024-08-05_01,7,1,0,-95000,1.0074,0.3328,0.3328,52.0003,0.6746,51.6675
2024-08-05_01,7,1,19000,-95000,1.006182472,0.3187,0.3187,52.4415,0.687482472,52.1228
2024-08-05_01,7,1,-57000,-76000,1.0026,0.3337,0.3337,51.8834,0.6689,51.5497
2024-08-05_01,7,1,-38000,-76000,1.003302038,0.2917,0.2917,46.185,0.711602038,45.8933
2024-08-05_01,7,1,-19000,-76000,1.004945255,0.2728,0.2728,44.4371,0.732145255,44.1643
2024-08-05_01,7,1,0,-76000,1.005979239,0.2648,0.2648,44.0483,0.741179239,43.7835
2024-08-05_01,7,1,19000,-76000,1.005486532,0.2746,0.2746,44.3964,0.730886532,44.1218
2024-08-05_01,7,1,38000,-76000,1.005067887,0.2927,0.2927,46.0568,0.712367887,45.7641
2024-08-05_01,7,1,57000,-76000,1.0051,0.3271,0.3271,51.601,0.678,51.2739
2024-08-05_01,7,1,-76000,-57000,1.0026,0.3243,0.3243,51.6019,0.6783,51.2776
2024-08-05_01,7,1,-57000,-57000,1.002746373,0.2756,0.2756,44.5314,0.727146373,44.2558
2024-08-05_01,7,1,-38000,-57000,1.003278758,0.418,0.418,42.8113,0.585278758,42.3933
2024-08-05_01,7,1,-19000,-57000,1.004183567,0.3928,0.3928,42.4307,0.611383567,42.0379
2024-08-05_01,7,1,0,-57000,1.004787354,0.3861,0.3861,42.4022,0.618687354,42.0161
2024-08-05_01,7,1,19000,-57000,1.004928274,0.3967,0.3967,42.4121,0.608228274,42.0154
2024-08-05_01,7,1,38000,-57000,1.004960457,0.205,0.205,42.7427,0.799960457,42.5377
2024-08-05_01,7,1,57000,-57000,1.004971987,0.2775,0.2775,44.3811,0.727471987,44.1036
2024-08-05_01,7,1,76000,-57000,1.0051,0.3201,0.3201,51.2544,0.685,50.9343
2024-08-05_01,7,1,-76000,-38000,1.002311478,0.2821,0.2821,45.4794,0.720211478,45.1973
2024-08-05_01,7,1,-57000,-38000,1.002651592,0.4103,0.4103,42.3999,0.592351592,41.9896
2024-08-05_01,7,1,-38000,-38000,1.003264169,0.3666,0.3666,41.9677,0.636664169,41.6011
2024-08-05_01,7,1,-19000,-38000,1.003987899,0.34,0.34,42.1242,0.663987899,41.7842
2024-08-05_01,7,1,0,-38000,1.004499102,0.3319,0.3319,42.2352,0.672599102,41.9033
2024-08-05_01,7,1,19000,-38000,1.004820348,0.3447,0.3447,42.1051,0.660120348,41.7604
2024-08-05_01,7,1,38000,-38000,1.0051,0.3736,0.3736,41.9257,0.6315,41.5521
2024-08-05_01,7,1,57000,-38000,1.004852425,0.4171,0.4171,42.3139,0.587752425,41.8968
2024-08-05_01,7,1,76000,-38000,1.004762648,0.2854,0.2854,45.2476,0.719362648,44.9622
2024-08-05_01,7,1,-95000,-19000,0.999872644,0.3,0.3,50.9528,0.699872644,50.6528
2024-08-05_01,7,1,-76000,-19000,1.000992303,0.2078,0.2078,43.33,0.793192303,43.1222
2024-08-05_01,7,1,-57000,-19000,1.002221036,0.377,0.377,41.6716,0.625221036,41.2946
2024-08-05_01,7,1,-38000,-19000,1.003211882,0.3309,0.3309,41.7772,0.672311882,41.4463
2024-08-05_01,7,1,-19000,-19000,1.004189676,0.3014,0.3014,42.1809,0.702789676,41.8795
2024-08-05_01,7,1,0,-19000,1.004780778,0.2923,0.2923,42.349,0.712480778,42.0567
2024-08-05_01,7,1,19000,-19000,1.004724472,0.3069,0.3069,42.1546,0.697824472,41.8477
2024-08-05_01,7,1,38000,-19000,1.004749089,0.3379,0.3379,41.7352,0.666849089,41.3973
2024-08-05_01,7,1,57000,-19000,1.004547694,0.3862,0.3862,41.6677,0.618347694,41.2815
2024-08-05_01,7,1,76000,-19000,1.004177788,0.2089,0.2089,43.1625,0.795277788,42.9536
2024-08-05_01,7,1,95000,-19000,1.003810776,0.3075,0.3075,51.413,0.696310776,51.1055
2024-08-05_01,7,1,-95000,0,0.9982,0.3051,0.3051,50.7028,0.6931,50.3977
2024-08-05_01,7,1,-76000,0,0.999888488,0.4185,0.4185,42.6143,0.581388488,42.1958
2024-08-05_01,7,1,-57000,0,1.001780612,0.3601,0.3601,41.3095,0.641680612,40.9494
2024-08-05_01,7,1,-38000,0,1.003072773,0.3143,0.3143,41.5677,0.688772773,41.2534
2024-08-05_01,7,1,-19000,0,1.00445655,0.2835,0.2835,42.0511,0.72095655,41.7676
2024-08-05_01,7,1,0,0,1.0055,0.2709,0.2709,42.2947,0.7346,42.0238
2024-08-05_01,7,1,19000,0,1.004775895,0.2889,0.2889,42.0155,0.715875895,41.7266
2024-08-05_01,7,1,38000,0,1.004394634,0.323,0.323,41.506,0.681394634,41.183
2024-08-05_01,7,1,57000,0,1.004204187,0.3715,0.3715,41.2286,0.632704187,40.8571
2024-08-05_01,7,1,76000,0,1.003771873,0.2081,0.2081,42.4519,0.795671873,42.2438
2024-08-05_01,7,1,95000,0,1.0033,0.306,0.306,50.3137,0.6973,50.0077
2024-08-05_01,7,1,-95000,19000,0.999600525,0.2917,0.2917,50.2743,0.707900525,49.9826
2024-08-05_01,7,1,-76000,19000,1.000496842,0.4188,0.4188,42.7442,0.581696842,42.3254
2024-08-05_01,7,1,-57000,19000,1.001615946,0.36,0.36,41.0956,0.641615946,40.7356
2024-08-05_01,7,1,-38000,19000,1.00266074,0.3152,0.3152,41.2167,0.68746074,40.9015
2024-08-05_01,7,1,-19000,19000,1.003755397,0.2868,0.2868,41.5823,0.716955397,41.2955
2024-08-05_01,7,1,0,19000,1.004471656,0.2778,0.2778,41.7689,0.726671656,41.4911
2024-08-05_01,7,1,19000,19000,1.004268308,0.2917,0.2917,41.535,0.712568308,41.2433
2024-08-05_01,7,1,38000,19000,1.004113127,0.3239,0.3239,41.1159,0.680213127,40.792
2024-08-05_01,7,1,57000,19000,1.004092581,0.3724,0.3724,40.9902,0.631692581,40.6178
2024-08-05_01,7,1,76000,19000,1.003939834,0.209,0.209,42.5486,0.794939834,42.3396
2024-08-05_01,7,1,95000,19000,1.003698233,0.2978,0.2978,50.7535,0.705898233,50.4557
2024-08-05_01,7,1,-76000,38000,1.000824671,0.21,0.21,44.2967,0.790824671,44.0867
2024-08-05_01,7,1,-57000,38000,1.001312949,0.3771,0.3771,41.2079,0.624212949,40.8308
2024-08-05_01,7,1,-38000,38000,1.002096679,0.334,0.334,40.7548,0.668096679,40.4208
2024-08-05_01,7,1,-19000,38000,1.002833846,0.3076,0.3076,40.8857,0.695233846,40.5781
2024-08-05_01,7,1,0,38000,1.003290388,0.2991,0.2991,41.0071,0.704190388,40.708
2024-08-05_01,7,1,19000,38000,1.003583403,0.3122,0.3122,40.848,0.691383403,40.5358
2024-08-05_01,7,1,38000,38000,1.003905596,0.3428,0.3428,40.6695,0.661105596,40.3267
2024-08-05_01,7,1,57000,38000,1.00422165,0.3888,0.3888,41.0849,0.61542165,40.6961
2024-08-05_01,7,1,76000,38000,1.004393193,0.2657,0.2657,44.0287,0.738693193,43.763
2024-08-05_01,7,1,-76000,57000,1.0005,0.2943,0.2943,49.7692,0.7062,49.4749
2024-08-05_01,7,1,-57000,57000,1.000912342,0.4119,0.4119,42.6291,0.589012342,42.2172
2024-08-05_01,7,1,-38000,57000,1.001601038,0.3675,0.3675,40.8694,0.634101038,40.5019
2024-08-05_01,7,1,-19000,57000,1.002290935,0.3422,0.3422,40.483,0.660090935,40.1408
2024-08-05_01,7,1,0,57000,1.002523466,0.3341,0.3341,40.4337,0.668423466,40.0996
2024-08-05_01,7,1,19000,57000,1.003043116,0.3465,0.3465,40.4559,0.656543116,40.1094
2024-08-05_01,7,1,38000,57000,1.003881737,0.3753,0.3753,40.7772,0.628581737,40.4019
2024-08-05_01,7,1,57000,57000,1.004463567,0.4207,0.4207,42.4379,0.583763567,42.0172
2024-08-05_01,7,1,76000,57000,1.0048,0.292,0.292,49.4257,0.7128,49.1337
2024-08-05_01,7,1,-57000,76000,1.0005,0.284,0.284,49.3158,0.7165,49.0318
2024-08-05_01,7,1,-38000,76000,1.001314726,0.4189,0.4189,43.5469,0.582414726,43.128
2024-08-05_01,7,1,-19000,76000,1.00211817,0.3922,0.3922,41.7541,0.60991817,41.3619
2024-08-05_01,7,1,0,76000,1.0021,0.3835,0.3835,41.318,0.6186,40.9345
2024-08-05_01,7,1,19000,76000,1.002656456,0.396,0.396,41.7088,0.606656456,41.3128
2024-08-05_01,7,1,38000,76000,1.003950087,0.2057,0.2057,43.39,0.798250087,43.1843
2024-08-05_01,7,1,57000,76000,1.0048,0.2821,0.2821,48.8853,0.7227,48.6032
2024-08-05_01,7,1,-19000,95000,1.002122601,0.2685,0.2685,48.4504,0.733622601,48.1819
2024-08-05_01,7,1,0,95000,1.0021,0.2681,0.2681,48.6749,0.734,48.4068
2024-08-05_01,7,1,19000,95000,1.002541251,0.27,0.27,48.6655,0.732541251,48.3955
2024-08-05_02,7,2,-19000,-95000,1.00708049,0.314,0.314,52.4153,0.69308049,52.1013
2024-08-05_02,7,2,0,-95000,1.0084,0.329,0.329,52.2899,0.6794,51.9609
2024-08-05_02,7,2,19000,-95000,1.007001295,0.315,0.315,52.6072,0.692001295,52.2922
2024-08-05_02,7,2,-57000,-76000,1.0058,0.33,0.33,52.2024,0.6758,51.8724
2024-08-05_02,7,2,-38000,-76000,1.005659301,0.2899,0.2899,46.5357,0.715759301,46.2458
2024-08-05_02,7,2,-19000,-76000,1.006266579,0.2695,0.2695,44.7668,0.736766579,44.4973
2024-08-05_02,7,2,0,-76000,1.00691642,0.21,0.21,44.3492,0.79691642,44.1392
2024-08-05_02,7,2,19000,-76000,1.006131401,0.2718,0.2718,44.7127,0.734331401,44.4409
2024-08-05_02,7,2,38000,-76000,1.005358193,0.2896,0.2896,46.3752,0.715758193,46.0856
2024-08-05_02,7,2,57000,-76000,1.0052,0.3229,0.3229,51.8959,0.6823,51.573
2024-08-05_02,7,2,-76000,-57000,1.0058,0.3206,0.3206,51.9406,0.6852,51.62
2024-08-05_02,7,2,-57000,-57000,1.00541407,0.2728,0.2728,44.8918,0.73261407,44.619
2024-08-05_02,7,2,-38000,-57000,1.005268505,0.4156,0.4156,43.1229,0.589668505,42.7073
2024-08-05_02,7,2,-19000,-57000,1.00539859,0.3909,0.3909,42.7261,0.61449859,42.3352
2024-08-05_02,7,2,0,-57000,1.005540263,0.3831,0.3831,42.6734,0.622440263,42.2903
2024-08-05_02,7,2,19000,-57000,1.005356585,0.3933,0.3933,42.6931,0.612056585,42.2998
2024-08-05_02,7,2,38000,-57000,1.005192675,0.4187,0.4187,43.0383,0.586492675,42.6196
2024-08-05_02,7,2,57000,-57000,1.005139724,0.2732,0.2732,44.6923,0.731939724,44.4191
2024-08-05_02,7,2,76000,-57000,1.0052,0.3173,0.3173,51.5693,0.6879,51.252
2024-08-05_02,7,2,-76000,-38000,1.004542542,0.2789,0.2789,45.856,0.725642542,45.5771
2024-08-05_02,7,2,-57000,-38000,1.004571192,0.407,0.407,42.7275,0.597571192,42.3205
2024-08-05_02,7,2,-38000,-38000,1.004638054,0.3656,0.3656,42.2602,0.639038054,41.8946
2024-08-05_02,7,2,-19000,-38000,1.004861489,0.3388,0.3388,42.3896,0.666061489,42.0508
2024-08-05_02,7,2,0,-38000,1.00503852,0.3299,0.3299,42.478,0.67513852,42.1481
2024-08-05_02,7,2,19000,-38000,1.005101438,0.3419,0.3419,42.363,0.663201438,42.0211
2024-08-05_02,7,2,38000,-38000,1.0052,0.3705,0.3705,42.1959,0.6347,41.8254
2024-08-05_02,7,2,57000,-38000,1.005029041,0.4129,0.4129,42.6047,0.592129041,42.1918
2024-08-05_02,7,2,76000,-38000,1.004932004,0.2828,0.2828,45.5427,0.722132004,45.2599
2024-08-05_02,7,2,-95000,-19000,1.000166442,0.2971,0.2971,50.8809,0.703066442,50.5838
2024-08-05_02,7,2,-76000,-19000,1.001749221,0.208,0.208,43.6906,0.793749221,43.4826
2024-08-05_02,7,2,-57000,-19000,1.003201623,0.3736,0.3736,41.9702,0.629601623,41.5966
2024-08-05_02,7,2,-38000,-19000,1.004010875,0.3292,0.3292,42.0422,0.674810875,41.713
2024-08-05_02,7,2,-19000,-19000,1.004697613,0.3011,0.3011,42.4158,0.703597613,42.1147
2024-08-05_02,7,2,0,-19000,1.005110265,0.2909,0.2909,42.5731,0.714210265,42.2822
2024-08-05_02,7,2,19000,-19000,1.004995777,0.3045,0.3045,42.3863,0.700495777,42.0818
2024-08-05_02,7,2,38000,-19000,1.004949519,0.3349,0.3349,41.9827,0.670049519,41.6478
