Repository: sdelaurentiis123/plasma-etching-code

# Bosch wafer measurements — Zenodo 17122442

Source: Sayyed et al., *A Multi-Model Dataset for BOSCH Plasma-Etching: Optical Emission Spectra,
Process Parameters, and Wafer Measurements for Data-Driven Plasma Modeling*, version 1 (2025),
DOI [10.5281/zenodo.17122442](https://doi.org/10.5281/zenodo.17122442).

License: Creative Commons Attribution 4.0. The authors and source must be credited on reuse.

Included here:

- `Si_Oxide_etch_9_points.csv` — 684 measurements from 76 processed 200-mm silicon wafers, at nine
  nominal positions per wafer (some source measurements are unavailable).
- `Si_Oxide_etch_89_points.csv` — 7,832 measurements from 88 identified wafers. Its distinct source

File: data/experimental/zenodo_17122442/Si_Oxide_etch_89_points.csv (part 12 of 16)
experiment_key,lot_number,wafer_number,X,Y,preox_thickness,postox_thickness,postox_thickness_nan,stepheight,oxide_etch,si_etch
2024-08-05_02,7,2,57000,-19000,1.004751861,0.3822,0.3822,41.8665,0.622551861,41.4843
2024-08-05_02,7,2,76000,-19000,1.004383374,0.21,0.21,43.4497,0.794383374,43.2397
2024-08-05_02,7,2,95000,-19000,1.004016304,0.3037,0.3037,51.6834,0.700316304,51.3797
2024-08-05_02,7,2,-95000,0,0.9978,0.3028,0.3028,51.0652,0.695,50.7624
2024-08-05_02,7,2,-76000,0,0.999927391,0.4144,0.4144,42.9533,0.585527391,42.5389
2024-08-05_02,7,2,-57000,0,1.002174747,0.3567,0.3567,41.5996,0.645474747,41.2429
2024-08-05_02,7,2,-38000,0,1.003488979,0.312,0.312,41.8249,0.691488979,41.5129
2024-08-05_02,7,2,-19000,0,1.004752061,0.2821,0.2821,42.2724,0.722652061,41.9903
2024-08-05_02,7,2,0,0,1.0057,0.2693,0.2693,42.472,0.7364,42.2027
2024-08-05_02,7,2,19000,0,1.00501085,0.2864,0.2864,42.2354,0.71861085,41.949
2024-08-05_02,7,2,38000,0,1.0046191,0.3194,0.3194,41.7383,0.6852191,41.4189
2024-08-05_02,7,2,57000,0,1.004413951,0.3673,0.3673,41.4862,0.637113951,41.1189
2024-08-05_02,7,2,76000,0,1.003974517,0.2071,0.2071,42.7242,0.796874517,42.5171
2024-08-05_02,7,2,95000,0,1.0035,0.3046,0.3046,50.5666,0.6989,50.262
2024-08-05_02,7,2,-95000,19000,0.999424396,0.2887,0.2887,50.1185,0.710724396,49.8298
2024-08-05_02,7,2,-76000,19000,1.000417421,0.4145,0.4145,43.1064,0.585917421,42.6919
2024-08-05_02,7,2,-57000,19000,1.00167399,0.3563,0.3563,41.3855,0.64537399,41.0292
2024-08-05_02,7,2,-38000,19000,1.002815856,0.3121,0.3121,41.4553,0.690715856,41.1432
2024-08-05_02,7,2,-19000,19000,1.003946832,0.2844,0.2844,41.8072,0.719546832,41.5228
2024-08-05_02,7,2,0,19000,1.004667137,0.2753,0.2753,41.9777,0.729367137,41.7024
2024-08-05_02,7,2,19000,19000,1.004458785,0.2878,0.2878,41.7555,0.716658785,41.4677
2024-08-05_02,7,2,38000,19000,1.004296458,0.3196,0.3196,41.3524,0.684696458,41.0328
2024-08-05_02,7,2,57000,19000,1.004270616,0.3679,0.3679,41.2503,0.636370616,40.8824
2024-08-05_02,7,2,76000,19000,1.004120647,0.2071,0.2071,42.8314,0.797020647,42.6243
2024-08-05_02,7,2,95000,19000,1.003888677,0.2943,0.2943,51.0807,0.709588677,50.7864
2024-08-05_02,7,2,-76000,38000,1.000422413,0.209,0.209,44.6751,0.791422413,44.4661
2024-08-05_02,7,2,-57000,38000,1.001043848,0.3724,0.3724,41.5111,0.628643848,41.1387
2024-08-05_02,7,2,-38000,38000,1.002005173,0.33,0.33,41.0233,0.672005173,40.6933
2024-08-05_02,7,2,-19000,38000,1.00285149,0.3043,0.3043,41.1309,0.69855149,40.8266
2024-08-05_02,7,2,0,38000,1.003351958,0.2954,0.2954,41.2418,0.707951958,40.9464
2024-08-05_02,7,2,19000,38000,1.003675246,0.3078,0.3078,41.0944,0.695875246,40.7866
2024-08-05_02,7,2,38000,38000,1.004024083,0.3379,0.3379,40.9231,0.666124083,40.5852
2024-08-05_02,7,2,57000,38000,1.004350239,0.3838,0.3838,41.3561,0.620550239,40.9723
2024-08-05_02,7,2,76000,38000,1.004521826,0.2597,0.2597,44.3233,0.744821826,44.0636
2024-08-05_02,7,2,-76000,57000,0.9998,0.291,0.291,50.1864,0.7088,49.8954
2024-08-05_02,7,2,-57000,57000,1.000396135,0.4061,0.4061,42.9937,0.594296135,42.5876
2024-08-05_02,7,2,-38000,57000,1.00129951,0.3632,0.3632,41.182,0.63809951,40.8188
2024-08-05_02,7,2,-19000,57000,1.002156775,0.3382,0.3382,40.772,0.663956775,40.4338
2024-08-05_02,7,2,0,57000,1.002420827,0.3298,0.3298,40.7135,0.672620827,40.3837
2024-08-05_02,7,2,19000,57000,1.003018865,0.342,0.342,40.7334,0.661018865,40.3914
2024-08-05_02,7,2,38000,57000,1.003948112,0.3704,0.3704,41.0712,0.633548112,40.7008
2024-08-05_02,7,2,57000,57000,1.004563825,0.4155,0.4155,42.7597,0.589063825,42.3442
2024-08-05_02,7,2,76000,57000,1.0049,0.2906,0.2906,49.7111,0.7143,49.4205
2024-08-05_02,7,2,-57000,76000,0.9998,0.2821,0.2821,49.7107,0.7177,49.4286
2024-08-05_02,7,2,-38000,76000,1.000895696,0.4128,0.4128,43.9253,0.588095696,43.5125
2024-08-05_02,7,2,-19000,76000,1.001926525,0.3872,0.3872,42.0972,0.614726525,41.71
2024-08-05_02,7,2,0,76000,1.0019,0.3786,0.3786,41.6449,0.6233,41.2663
2024-08-05_02,7,2,19000,76000,1.002552623,0.3909,0.3909,42.0421,0.611652623,41.6512
2024-08-05_02,7,2,38000,76000,1.003995156,0.4188,0.4188,43.7503,0.585195156,43.3315
2024-08-05_02,7,2,57000,76000,1.0049,0.2812,0.2812,49.288,0.7237,49.0068
2024-08-05_02,7,2,-19000,95000,1.001930847,0.21,0.21,48.6552,0.791930847,48.4452
2024-08-05_02,7,2,0,95000,1.0019,0.2625,0.2625,49.101,0.7394,48.8385
2024-08-05_02,7,2,19000,95000,1.002418758,0.2612,0.2612,48.9858,0.741218758,48.7246
2024-08-05_03,7,3,-19000,-95000,1.007343424,0.3187,0.3187,51.8876,0.688643424,51.5689
2024-08-05_03,7,3,0,-95000,1.0089,0.336,0.336,51.7308,0.6729,51.3948
2024-08-05_03,7,3,19000,-95000,1.007188077,0.3192,0.3192,52.0153,0.687988077,51.6961
2024-08-05_03,7,3,-57000,-76000,1.006,0.3388,0.3388,51.6202,0.6672,51.2814
2024-08-05_03,7,3,-38000,-76000,1.005769304,0.2934,0.2934,46.0847,0.712369304,45.7913
2024-08-05_03,7,3,-19000,-76000,1.006380941,0.2746,0.2746,44.3616,0.731780941,44.087
2024-08-05_03,7,3,0,-76000,1.007104095,0.2676,0.2676,43.9379,0.739504095,43.6703
2024-08-05_03,7,3,19000,-76000,1.006108178,0.276,0.276,44.2994,0.730108178,44.0234
2024-08-05_03,7,3,38000,-76000,1.005117434,0.2932,0.2932,45.9227,0.711917434,45.6295
2024-08-05_03,7,3,57000,-76000,1.0049,0.329,0.329,51.36,0.6759,51.031
2024-08-05_03,7,3,-76000,-57000,1.006,0.3276,0.3276,51.3381,0.6784,51.0105
2024-08-05_03,7,3,-57000,-57000,1.005527729,0.2779,0.2779,44.4755,0.727627729,44.1976
2024-08-05_03,7,3,-38000,-57000,1.005283146,0.2051,0.2051,42.7447,0.800183146,42.5396
2024-08-05_03,7,3,-19000,-57000,1.005323398,0.3978,0.3978,42.3518,0.607523398,41.954
2024-08-05_03,7,3,0,-57000,1.005406767,0.3897,0.3897,42.2904,0.615706767,41.9007
2024-08-05_03,7,3,19000,-57000,1.005129178,0.3996,0.3996,42.3122,0.605529178,41.9126
2024-08-05_03,7,3,38000,-57000,1.00490267,0.2061,0.2061,42.6423,0.79880267,42.4362
2024-08-05_03,7,3,57000,-57000,1.004828356,0.2775,0.2775,44.259,0.727328356,43.9815
2024-08-05_03,7,3,76000,-57000,1.0049,0.3215,0.3215,51.0079,0.6834,50.6864
2024-08-05_03,7,3,-76000,-38000,1.004587148,0.2835,0.2835,45.3998,0.721087148,45.1163
2024-08-05_03,7,3,-57000,-38000,1.004544862,0.4126,0.4126,42.3464,0.591944862,41.9338
2024-08-05_03,7,3,-38000,-38000,1.004494491,0.3721,0.3721,41.8962,0.632394491,41.5241
2024-08-05_03,7,3,-19000,-38000,1.004607475,0.3459,0.3459,42.0245,0.658707475,41.6786
2024-08-05_03,7,3,0,-38000,1.00472006,0.3362,0.3362,42.1183,0.66852006,41.7821
2024-08-05_03,7,3,19000,-38000,1.004777405,0.3482,0.3482,42.0013,0.656577405,41.6531
2024-08-05_03,7,3,38000,-38000,1.0049,0.3759,0.3759,41.8241,0.629,41.4482
2024-08-05_03,7,3,57000,-38000,1.004680034,0.4179,0.4179,42.2109,0.586780034,41.793
2024-08-05_03,7,3,76000,-38000,1.004542164,0.2859,0.2859,45.1063,0.718642164,44.8204
2024-08-05_03,7,3,-95000,-19000,1.000031738,0.3,0.3,50.4337,0.700031738,50.1337
2024-08-05_03,7,3,-76000,-19000,1.001601114,0.208,0.208,43.2717,0.793601114,43.0637
2024-08-05_03,7,3,-57000,-19000,1.002994494,0.3801,0.3801,41.6071,0.622894494,41.227
2024-08-05_03,7,3,-38000,-19000,1.003700725,0.3359,0.3359,41.6862,0.667800725,41.3503
2024-08-05_03,7,3,-19000,-19000,1.004254945,0.3083,0.3083,42.0557,0.695954945,41.7474
2024-08-05_03,7,3,0,-19000,1.004583484,0.2978,0.2978,42.216,0.706783484,41.9182
2024-08-05_03,7,3,19000,-19000,1.004550464,0.3112,0.3112,42.0236,0.693350464,41.7124
2024-08-05_03,7,3,38000,-19000,1.004565291,0.3413,0.3413,41.6155,0.663265291,41.2742
2024-08-05_03,7,3,57000,-19000,1.004303212,0.3879,0.3879,41.5053,0.616403212,41.1174
2024-08-05_03,7,3,76000,-19000,1.00376057,0.21,0.21,43.0397,0.79376057,42.8297
2024-08-05_03,7,3,95000,-19000,1.003205039,0.3075,0.3075,51.0258,0.695705039,50.7183
2024-08-05_03,7,3,-95000,0,0.9977,0.307,0.307,50.4735,0.6907,50.1665
2024-08-05_03,7,3,-76000,0,0.999710282,0.4205,0.4205,42.553,0.579210282,42.1325
2024-08-05_03,7,3,-57000,0,1.001829879,0.3633,0.3633,41.2386,0.638529879,40.8753
2024-08-05_03,7,3,-38000,0,1.003052891,0.3192,0.3192,41.4699,0.683852891,41.1507
2024-08-05_03,7,3,-19000,0,1.004184405,0.2894,0.2894,41.9216,0.714784405,41.6322
2024-08-05_03,7,3,0,0,1.005,0.2769,0.2769,42.1178,0.7281,41.8409
2024-08-05_03,7,3,19000,0,1.004439629,0.2936,0.2936,41.8779,0.710839629,41.5843
2024-08-05_03,7,3,38000,0,1.004118093,0.3263,0.3263,41.3892,0.677818093,41.0629
2024-08-05_03,7,3,57000,0,1.003845934,0.3733,0.3733,41.1172,0.630545934,40.7439
2024-08-05_03,7,3,76000,0,1.003155453,0.2081,0.2081,42.3293,0.795055453,42.1212
2024-08-05_03,7,3,95000,0,1.0024,0.3084,0.3084,50.0071,0.694,49.6987
2024-08-05_03,7,3,-95000,19000,0.999139989,0.292,0.292,49.685,0.707139989,49.393
2024-08-05_03,7,3,-76000,19000,1.000003176,0.4208,0.4208,42.691,0.579203176,42.2702
2024-08-05_03,7,3,-57000,19000,1.001168427,0.3628,0.3628,41.0267,0.638368427,40.6639
2024-08-05_03,7,3,-38000,19000,1.00228629,0.3196,0.3196,41.1059,0.68268629,40.7863
2024-08-05_03,7,3,-19000,19000,1.003381492,0.2919,0.2919,41.4582,0.711481492,41.1663
2024-08-05_03,7,3,0,19000,1.00406447,0.283,0.283,41.6252,0.72106447,41.3422
2024-08-05_03,7,3,19000,19000,1.003892538,0.2957,0.2957,41.4007,0.708192538,41.105
2024-08-05_03,7,3,38000,19000,1.003746637,0.3267,0.3267,41.0023,0.677046637,40.6756
2024-08-05_03,7,3,57000,19000,1.003670937,0.3738,0.3738,40.8844,0.629870937,40.5106
2024-08-05_03,7,3,76000,19000,1.003392287,0.21,0.21,42.4348,0.793392287,42.2248
2024-08-05_03,7,3,95000,19000,1.003022379,0.2981,0.2981,50.4223,0.704922379,50.1242
2024-08-05_03,7,3,-76000,38000,0.99964782,0.21,0.21,44.2376,0.78964782,44.0276
2024-08-05_03,7,3,-57000,38000,1.000325195,0.379,0.379,41.1395,0.621325195,40.7605
2024-08-05_03,7,3,-38000,38000,1.001372016,0.3376,0.3376,40.6746,0.663772016,40.337
2024-08-05_03,7,3,-19000,38000,1.002272408,0.312,0.312,40.7933,0.690272408,40.4813
2024-08-05_03,7,3,0,38000,1.002792789,0.3032,0.3032,40.8973,0.699592789,40.5941
2024-08-05_03,7,3,19000,38000,1.003121875,0.3159,0.3159,40.7448,0.687221875,40.4289
2024-08-05_03,7,3,38000,38000,1.003460169,0.3452,0.3452,40.5728,0.658260169,40.2276
2024-08-05_03,7,3,57000,38000,1.003758471,0.3899,0.3899,40.9846,0.613858471,40.5947
2024-08-05_03,7,3,76000,38000,1.003902654,0.2662,0.2662,43.9138,0.737702654,43.6476
2024-08-05_03,7,3,-76000,57000,0.9988,0.2969,0.2969,49.5824,0.7019,49.2855
2024-08-05_03,7,3,-57000,57000,0.999517299,0.4127,0.4127,42.5946,0.586817299,42.1819
2024-08-05_03,7,3,-38000,57000,1.000565231,0.37,0.37,40.8191,0.630565231,40.4491
2024-08-05_03,7,3,-19000,57000,1.001565838,0.3458,0.3458,40.4234,0.655765838,40.0776
2024-08-05_03,7,3,0,57000,1.001883215,0.3375,0.3375,40.3657,0.664383215,40.0282
2024-08-05_03,7,3,19000,57000,1.002474476,0.3493,0.3493,40.3746,0.653174476,40.0253
2024-08-05_03,7,3,38000,57000,1.003378261,0.3773,0.3773,40.7013,0.626078261,40.324
2024-08-05_03,7,3,57000,57000,1.003972331,0.421,0.421,42.3614,0.582972331,41.9404
2024-08-05_03,7,3,76000,57000,1.0043,0.2943,0.2943,49.1925,0.71,48.8982
2024-08-05_03,7,3,-57000,76000,0.9988,0.285,0.285,49.1479,0.7138,48.8629
2024-08-05_03,7,3,-38000,76000,1.000099596,0.4196,0.4196,43.5135,0.580499596,43.0939
2024-08-05_03,7,3,-19000,76000,1.001356056,0.3939,0.3939,41.7154,0.607456056,41.3215
2024-08-05_03,7,3,0,76000,1.0014,0.3852,0.3852,41.2708,0.6162,40.8856
2024-08-05_03,7,3,19000,76000,1.002021983,0.3972,0.3972,41.6336,0.604821983,41.2364
2024-08-05_03,7,3,38000,76000,1.003421643,0.2052,0.2052,43.3201,0.798221643,43.1149
2024-08-05_03,7,3,57000,76000,1.0043,0.2845,0.2845,48.7856,0.7198,48.5011
2024-08-05_03,7,3,-19000,95000,1.001371507,0.2685,0.2685,48.0371,0.732871507,47.7686
2024-08-05_03,7,3,0,95000,1.0014,0.2704,0.2704,48.5518,0.731,48.2814
2024-08-05_03,7,3,19000,95000,1.001891103,0.2685,0.2685,48.3083,0.733391103,48.0398
2024-08-05_04,7,4,-19000,-95000,1.006740103,0.3248,0.3248,51.9095,0.681940103,51.5847
2024-08-05_04,7,4,0,-95000,1.0092,0.3402,0.3402,51.8517,0.669,51.5115
2024-08-05_04,7,4,19000,-95000,1.006921701,0.3225,0.3225,51.8935,0.684421701,51.571
2024-08-05_04,7,4,-57000,-76000,1.0022,0.3434,0.3434,51.6932,0.6588,51.3498
2024-08-05_04,7,4,-38000,-76000,1.003016666,0.2957,0.2957,46.1952,0.707316666,45.8995
2024-08-05_04,7,4,-19000,-76000,1.0052182,0.2779,0.2779,44.4686,0.7273182,44.1907
2024-08-05_04,7,4,0,-76000,1.006695853,0.2709,0.2709,44.0489,0.735795853,43.778
2024-08-05_04,7,4,19000,-76000,1.005537371,0.2779,0.2779,44.4197,0.727637371,44.1418
2024-08-05_04,7,4,38000,-76000,1.00435843,0.2948,0.2948,46.0436,0.70955843,45.7488
2024-08-05_04,7,4,57000,-76000,1.0041,0.3318,0.3318,51.5058,0.6723,51.174
2024-08-05_04,7,4,-76000,-57000,1.0022,0.3337,0.3337,51.3757,0.6685,51.042
2024-08-05_04,7,4,-57000,-57000,1.002294991,0.2803,0.2803,44.5486,0.721994991,44.2683
2024-08-05_04,7,4,-38000,-57000,1.002855595,0.205,0.205,42.8487,0.797855595,42.6437
2024-08-05_04,7,4,-19000,-57000,1.003884081,0.4001,0.4001,42.4608,0.603784081,42.0607
2024-08-05_04,7,4,0,-57000,1.004496568,0.3915,0.3915,42.4092,0.612996568,42.0177
2024-08-05_04,7,4,19000,-57000,1.004341379,0.4013,0.4013,42.4252,0.603041379,42.0239
2024-08-05_04,7,4,38000,-57000,1.004113614,0.2069,0.2069,42.7529,0.797213614,42.546
2024-08-05_04,7,4,57000,-57000,1.004036731,0.2793,0.2793,44.3693,0.724736731,44.09
2024-08-05_04,7,4,76000,-57000,1.0041,0.3239,0.3239,51.0931,0.6802,50.7692
2024-08-05_04,7,4,-76000,-38000,1.001698767,0.2866,0.2866,45.4664,0.715098767,45.1798
2024-08-05_04,7,4,-57000,-38000,1.002031459,0.417,0.417,42.4406,0.585031459,42.0236
2024-08-05_04,7,4,-38000,-38000,1.002640534,0.3754,0.3754,42.0002,0.627240534,41.6248
2024-08-05_04,7,4,-19000,-38000,1.00337102,0.3481,0.3481,42.1516,0.65527102,41.8035
2024-08-05_04,7,4,0,-38000,1.003831479,0.3377,0.3377,42.2369,0.666131479,41.8992
2024-08-05_04,7,4,19000,-38000,1.003981286,0.35,0.35,42.1205,0.653981286,41.7705
2024-08-05_04,7,4,38000,-38000,1.0041,0.378,0.378,41.932,0.6261,41.554
2024-08-05_04,7,4,57000,-38000,1.003901417,0.4201,0.4201,42.3131,0.583801417,41.893
2024-08-05_04,7,4,76000,-38000,1.00378744,0.2873,0.2873,45.215,0.71648744,44.9277
2024-08-05_04,7,4,-95000,-19000,0.998628895,0.3018,0.3018,50.5911,0.696828895,50.2893
2024-08-05_04,7,4,-76000,-19000,0.999933654,0.209,0.209,43.3365,0.790933654,43.1275
2024-08-05_04,7,4,-57000,-19000,1.001321699,0.3833,0.3833,41.701,0.618021699,41.3177
2024-08-05_04,7,4,-38000,-19000,1.00238762,0.3388,0.3388,41.7955,0.66358762,41.4567
2024-08-05_04,7,4,-19000,-19000,1.003413126,0.3105,0.3105,42.1836,0.692913126,41.8731
2024-08-05_04,7,4,0,-19000,1.004015016,0.2995,0.2995,42.3325,0.704515016,42.033
2024-08-05_04,7,4,19000,-19000,1.003874928,0.313,0.313,42.1387,0.690874928,41.8257
2024-08-05_04,7,4,38000,-19000,1.003807185,0.3433,0.3433,41.7227,0.660507185,41.3794
2024-08-05_04,7,4,57000,-19000,1.003570787,0.3901,0.3901,41.5671,0.613470787,41.177
2024-08-05_04,7,4,76000,-19000,1.003151922,0.2624,0.2624,43.0997,0.740751922,42.8373
2024-08-05_04,7,4,95000,-19000,1.002747407,0.3084,0.3084,50.8885,0.694347407,50.5801
2024-08-05_04,7,4,-95000,0,0.9967,0.3107,0.3107,50.4587,0.686,50.148
2024-08-05_04,7,4,-76000,0,0.998553684,0.2046,0.2046,42.6088,0.793953684,42.4042
2024-08-05_04,7,4,-57000,0,1.000644407,0.3665,0.3665,41.324,0.634144407,40.9575
2024-08-05_04,7,4,-38000,0,1.00208601,0.3221,0.3221,41.57,0.67998601,41.2479
2024-08-05_04,7,4,-19000,0,1.003628534,0.2921,0.2921,42.0318,0.711528534,41.7397
2024-08-05_04,7,4,0,0,1.0048,0.2791,0.2791,42.2283,0.7257,41.9492
2024-08-05_04,7,4,19000,0,1.003938633,0.2955,0.2955,41.9811,0.708438633,41.6856
2024-08-05_04,7,4,38000,0,1.003422044,0.3284,0.3284,41.4863,0.675022044,41.1579
2024-08-05_04,7,4,57000,0,1.003152835,0.3752,0.3752,41.1749,0.627952835,40.7997
2024-08-05_04,7,4,76000,0,1.002675682,0.2081,0.2081,42.3373,0.794575682,42.1292
2024-08-05_04,7,4,95000,0,1.0022,0.3089,0.3089,49.9749,0.6933,49.666
2024-08-05_04,7,4,-95000,19000,0.998130811,0.2941,0.2941,49.9196,0.704030811,49.6255
2024-08-05_04,7,4,-76000,19000,0.999035298,0.2057,0.2057,42.7319,0.793335298,42.5262
2024-08-05_04,7,4,-57000,19000,1.000259351,0.3658,0.3658,41.0912,0.634459351,40.7254
2024-08-05_04,7,4,-38000,19000,1.001489833,0.3225,0.3225,41.2005,0.678989833,40.878
2024-08-05_04,7,4,-19000,19000,1.002777295,0.2947,0.2947,41.5605,0.708077295,41.2658
2024-08-05_04,7,4,0,19000,1.003598879,0.2858,0.2858,41.7292,0.717798879,41.4434
2024-08-05_04,7,4,19000,19000,1.003313152,0.2981,0.2981,41.5048,0.705213152,41.2067
2024-08-05_04,7,4,38000,19000,1.003025896,0.3291,0.3291,41.0887,0.673925896,40.7596
2024-08-05_04,7,4,57000,19000,1.002900164,0.3762,0.3762,40.9609,0.626700164,40.5847
2024-08-05_04,7,4,76000,19000,1.002720902,0.209,0.209,42.5104,0.793720902,42.3014
2024-08-05_04,7,4,95000,19000,1.002524847,0.2995,0.2995,50.2407,0.703024847,49.9412
2024-08-05_04,7,4,-76000,38000,0.998975709,0.2092,0.2092,44.2372,0.789775709,44.028
2024-08-05_04,7,4,-57000,38000,0.99963889,0.3823,0.3823,41.1884,0.61733889,40.8061
2024-08-05_04,7,4,-38000,38000,1.000705933,0.3405,0.3405,40.74,0.660205933,40.3995
2024-08-05_04,7,4,-19000,38000,1.001680673,0.3148,0.3148,40.8634,0.686880673,40.5486
2024-08-05_04,7,4,0,38000,1.002236721,0.3062,0.3062,40.9793,0.696036721,40.6731
2024-08-05_04,7,4,19000,38000,1.002485266,0.3185,0.3185,40.824,0.683985266,40.5055
2024-08-05_04,7,4,38000,38000,1.002659767,0.3475,0.3475,40.6395,0.655159767,40.292
2024-08-05_04,7,4,57000,38000,1.002795743,0.3922,0.3922,41.0433,0.610595743,40.6511
2024-08-05_04,7,4,76000,38000,1.002855067,0.269,0.269,43.9762,0.733855067,43.7072
2024-08-05_04,7,4,-76000,57000,0.9983,0.3002,0.3002,49.5438,0.6981,49.2436
2024-08-05_04,7,4,-57000,57000,0.998959323,0.4168,0.4168,42.6039,0.582159323,42.1871
2024-08-05_04,7,4,-38000,57000,1.000011901,0.3732,0.3732,40.8575,0.626811901,40.4843
2024-08-05_04,7,4,-19000,57000,1.001120493,0.3486,0.3486,40.4742,0.652520493,40.1256
2024-08-05_04,7,4,0,57000,1.001526849,0.3403,0.3403,40.4185,0.661226849,40.0782
2024-08-05_04,7,4,19000,57000,1.001935569,0.3522,0.3522,40.4346,0.649735569,40.0824
2024-08-05_04,7,4,38000,57000,1.002495318,0.3797,0.3797,40.7527,0.622795318,40.373
2024-08-05_04,7,4,57000,57000,1.002835198,0.2062,0.2062,42.3917,0.796635198,42.1855
2024-08-05_04,7,4,76000,57000,1.003,0.2957,0.2957,49.1995,0.7073,48.9038
2024-08-05_04,7,4,-57000,76000,0.9983,0.2906,0.2906,49.0866,0.7077,48.796
2024-08-05_04,7,4,-38000,76000,0.999604674,0.2057,0.2057,43.5022,0.793904674,43.2965
2024-08-05_04,7,4,-19000,76000,1.001049716,0.3975,0.3975,41.7251,0.603549716,41.3276
2024-08-05_04,7,4,0,76000,1.0013,0.3885,0.3885,41.2877,0.6128,40.8992
2024-08-05_04,7,4,19000,76000,1.001634906,0.4004,0.4004,41.6695,0.601234906,41.2691
2024-08-05_04,7,4,38000,76000,1.002480944,0.2071,0.2071,43.3248,0.795380944,43.1177
2024-08-05_04,7,4,57000,76000,1.003,0.2868,0.2868,48.7348,0.7162,48.448
2024-08-05_04,7,4,-19000,95000,1.001089864,0.2723,0.2723,48.1993,0.728789864,47.927
2024-08-05_04,7,4,0,95000,1.0013,0.2765,0.2765,48.4776,0.7248,48.2011
2024-08-05_04,7,4,19000,95000,1.001545222,0.2728,0.2728,48.3174,0.728745222,48.0446
2024-08-05_05,7,5,-19000,-95000,1.006302581,0.3434,0.3434,51.5397,0.662902581,51.1963
2024-08-05_05,7,5,0,-95000,1.0089,0.345,0.345,51.5001,0.6639,51.1551
2024-08-05_05,7,5,19000,-95000,1.006607301,0.3257,0.3257,51.6333,0.680907301,51.3076
2024-08-05_05,7,5,-57000,-76000,1.001,0.3482,0.3482,51.4606,0.6528,51.1124
2024-08-05_05,7,5,-38000,-76000,1.0021022,0.299,0.299,46.008,0.7031022,45.709
2024-08-05_05,7,5,-19000,-76000,1.004692686,0.2821,0.2821,44.3092,0.722592686,44.0271
2024-08-05_05,7,5,0,-76000,1.00633641,0.2742,0.2742,43.9102,0.73213641,43.636
2024-08-05_05,7,5,19000,-76000,1.005232418,0.2803,0.2803,44.2773,0.724932418,43.997
2024-08-05_05,7,5,38000,-76000,1.004121096,0.2964,0.2964,45.8066,0.707721096,45.5102
2024-08-05_05,7,5,57000,-76000,1.0039,0.3375,0.3375,51.2434,0.6664,50.9059
2024-08-05_05,7,5,-76000,-57000,1.001,0.3377,0.3377,50.9371,0.6633,50.5994
2024-08-05_05,7,5,-57000,-57000,1.00126319,0.2826,0.2826,44.3859,0.71866319,44.1033
2024-08-05_05,7,5,-38000,-57000,1.002047349,0.207,0.207,42.6903,0.795047349,42.4833
2024-08-05_05,7,5,-19000,-57000,1.003344697,0.4046,0.4046,42.3179,0.598744697,41.9133
2024-08-05_05,7,5,0,-57000,1.004120689,0.396,0.396,42.2674,0.608120689,41.8714
2024-08-05_05,7,5,19000,-57000,1.004062832,0.4052,0.4052,42.2773,0.598862832,41.8721
2024-08-05_05,7,5,38000,-57000,1.003887732,0.2083,0.2083,42.5034,0.795587732,42.2951
2024-08-05_05,7,5,57000,-57000,1.003829697,0.2831,0.2831,44.2096,0.720729697,43.9265
2024-08-05_05,7,5,76000,-57000,1.0039,0.3295,0.3295,50.8624,0.6744,50.5329
2024-08-05_05,7,5,-76000,-38000,1.000800754,0.2892,0.2892,45.0819,0.711600754,44.7927
2024-08-05_05,7,5,-57000,-38000,1.001225693,0.4206,0.4206,42.281,0.580625693,41.8604
2024-08-05_05,7,5,-38000,-38000,1.002008063,0.379,0.379,41.8449,0.623008063,41.4659
2024-08-05_05,7,5,-19000,-38000,1.002907584,0.3524,0.3524,42.0019,0.650507584,41.6495
2024-08-05_05,7,5,0,-38000,1.00348794,0.3428,0.3428,42.1098,0.66068794,41.767
2024-08-05_05,7,5,19000,-38000,1.003731013,0.3546,0.3546,41.8583,0.649131013,41.5037
2024-08-05_05,7,5,38000,-38000,1.0039,0.3832,0.3832,41.7558,0.6207,41.3726
2024-08-05_05,7,5,57000,-38000,1.003704792,0.206,0.206,42.1518,0.797704792,41.9458
2024-08-05_05,7,5,76000,-38000,1.003615938,0.2903,0.2903,45.0138,0.713315938,44.7235
2024-08-05_05,7,5,-95000,-19000,0.998408004,0.3046,0.3046,50.2259,0.693808004,49.9213
2024-08-05_05,7,5,-76000,-19000,0.999513629,0.2081,0.2081,43.1511,0.791413629,42.943
2024-08-05_05,7,5,-57000,-19000,1.00078747,0.3885,0.3885,41.5382,0.61228747,41.1497
2024-08-05_05,7,5,-38000,-19000,1.00190587,0.3437,0.3437,41.6426,0.65820587,41.2989
2024-08-05_05,7,5,-19000,-19000,1.003034648,0.3154,0.3154,42.0423,0.687634648,41.7269
2024-08-05_05,7,5,0,-19000,1.003702174,0.3046,0.3046,42.1475,0.699102174,41.8429
2024-08-05_05,7,5,19000,-19000,1.003613118,0.3185,0.3185,41.8948,0.685113118,41.5763
2024-08-05_05,7,5,38000,-19000,1.003596545,0.3489,0.3489,41.5855,0.654696545,41.2366
2024-08-05_05,7,5,57000,-19000,1.003408183,0.3955,0.3955,41.4375,0.607908183,41.042
2024-08-05_05,7,5,76000,-19000,1.003091603,0.2685,0.2685,42.9518,0.734591603,42.6833
2024-08-05_05,7,5,95000,-19000,1.00279157,0.3121,0.3121,50.7536,0.69069157,50.4415
2024-08-05_05,7,5,-95000,0,0.9968,0.315,0.315,50.2214,0.6818,49.9064
2024-08-05_05,7,5,-76000,0,0.998369248,0.2065,0.2065,42.421,0.791869248,42.2145
2024-08-05_05,7,5,-57000,0,1.000237882,0.372,0.372,41.1633,0.628237882,40.7913
2024-08-05_05,7,5,-38000,0,1.00167772,0.3278,0.3278,41.4141,0.67387772,41.0863
2024-08-05_05,7,5,-19000,0,1.003294353,0.2977,0.2977,41.8983,0.705594353,41.6006
2024-08-05_05,7,5,0,0,1.0045,0.2843,0.2843,41.9831,0.7202,41.6988
2024-08-05_05,7,5,19000,0,1.003669432,0.3014,0.3014,41.8288,0.702269432,41.5274
2024-08-05_05,7,5,38000,0,1.003227087,0.3343,0.3343,41.3449,0.668927087,41.0106
2024-08-05_05,7,5,57000,0,1.003046522,0.381,0.381,41.0568,0.622046522,40.6758
2024-08-05_05,7,5,76000,0,1.002725464,0.21,0.21,42.2221,0.792725464,42.0121
2024-08-05_05,7,5,95000,0,1.0024,0.3135,0.3135,49.8116,0.6889,49.4981
2024-08-05_05,7,5,-95000,19000,0.997948124,0.2967,0.2967,49.4494,0.701248124,49.1527
2024-08-05_05,7,5,-76000,19000,0.998685224,0.2071,0.2071,42.5412,0.791585224,42.3341
2024-08-05_05,7,5,-57000,19000,0.999808998,0.3715,0.3715,40.9202,0.628308998,40.5487
2024-08-05_05,7,5,-38000,19000,1.001076559,0.3283,0.3283,41.0443,0.672776559,40.716
2024-08-05_05,7,5,-19000,19000,1.002440938,0.3005,0.3005,41.3873,0.701940938,41.0868
2024-08-05_05,7,5,0,19000,1.003309512,0.2915,0.2915,41.475,0.711809512,41.1835
2024-08-05_05,7,5,19000,19000,1.003076723,0.3041,0.3041,41.3689,0.698976723,41.0648
2024-08-05_05,7,5,38000,19000,1.002875256,0.3352,0.3352,40.9336,0.667675256,40.5984
2024-08-05_05,7,5,57000,19000,1.002843724,0.3821,0.3821,40.791,0.620743724,40.4089
2024-08-05_05,7,5,76000,19000,1.002757085,0.21,0.21,42.3127,0.792757085,42.1027
2024-08-05_05,7,5,95000,19000,1.002622873,0.3023,0.3023,50.0982,0.700322873,49.7959
2024-08-05_05,7,5,-76000,38000,0.998292762,0.2653,0.2653,43.9212,0.732992762,43.6559
2024-08-05_05,7,5,-57000,38000,0.999027734,0.3881,0.3881,41.0166,0.610927734,40.6285
2024-08-05_05,7,5,-38000,38000,1.000233266,0.3463,0.3463,40.5914,0.653933266,40.2451
2024-08-05_05,7,5,-19000,38000,1.001342945,0.3206,0.3206,40.6061,0.680742945,40.2855
2024-08-05_05,7,5,0,38000,1.001988184,0.3125,0.3125,40.8223,0.689488184,40.5098
2024-08-05_05,7,5,19000,38000,1.002308214,0.3246,0.3246,40.6697,0.677708214,40.3451
2024-08-05_05,7,5,38000,38000,1.002579017,0.3537,0.3537,40.4833,0.648879017,40.1296
2024-08-05_05,7,5,57000,38000,1.002823584,0.3979,0.3979,40.8599,0.604923584,40.462
2024-08-05_05,7,5,76000,38000,1.002953106,0.2737,0.2737,43.759,0.729253106,43.4853
2024-08-05_05,7,5,-76000,57000,0.9974,0.3035,0.3035,49.1276,0.6939,48.8241
2024-08-05_05,7,5,-57000,57000,0.998198101,0.2043,0.2043,42.2578,0.793898101,42.0535
2024-08-05_05,7,5,-38000,57000,0.999457805,0.379,0.379,40.6872,0.620457805,40.3082
2024-08-05_05,7,5,-19000,57000,1.00081977,0.3546,0.3546,40.2297,0.64621977,39.8751
2024-08-05_05,7,5,0,57000,1.001352381,0.3464,0.3464,40.2646,0.654952381,39.9182
2024-08-05_05,7,5,19000,57000,1.001810357,0.3579,0.3579,40.2567,0.643910357,39.8988
2024-08-05_05,7,5,38000,57000,1.002490627,0.3855,0.3855,40.5644,0.616990627,40.1789
2024-08-05_05,7,5,57000,57000,1.002951565,0.208,0.208,42.1762,0.794951565,41.9682
2024-08-05_05,7,5,76000,57000,1.0032,0.2992,0.2992,48.8601,0.704,48.5609
2024-08-05_05,7,5,-57000,76000,0.9974,0.2929,0.2929,48.7552,0.7045,48.4623
2024-08-05_05,7,5,-38000,76000,0.998990962,0.2071,0.2071,43.2251,0.791890962,43.018
2024-08-05_05,7,5,-19000,76000,1.000814134,0.4031,0.4031,41.5255,0.597714134,41.1224
2024-08-05_05,7,5,0,76000,1.0012,0.3943,0.3943,41.0862,0.6069,40.6919
2024-08-05_05,7,5,19000,76000,1.001529685,0.406,0.406,41.4517,0.595529685,41.0457
2024-08-05_05,7,5,38000,76000,1.002525586,0.2091,0.2091,43.1153,0.793425586,42.9062
2024-08-05_05,7,5,57000,76000,1.0032,0.2908,0.2908,48.4584,0.7124,48.1676
2024-08-05_05,7,5,-19000,95000,1.000878523,0.276,0.276,47.8202,0.724878523,47.5442
2024-08-05_05,7,5,0,95000,1.0012,0.2803,0.2803,48.1929,0.7209,47.9126
2024-08-05_05,7,5,19000,95000,1.001435899,0.277,0.277,48.0966,0.724435899,47.8196
2024-08-05_06,7,6,-19000,-95000,1.007629459,0.3557,0.3557,51.4583,0.651929459,51.1026
2024-08-05_06,7,6,0,-95000,1.0101,0.3507,0.3507,51.3848,0.6594,51.0341
2024-08-05_06,7,6,19000,-95000,1.007685619,0.329,0.329,51.5619,0.678685619,51.2329
2024-08-05_06,7,6,-57000,-76000,1.0036,0.3516,0.3516,51.1677,0.652,50.8161
2024-08-05_06,7,6,-38000,-76000,1.004170717,0.3056,0.3056,45.7824,0.698570717,45.4768
2024-08-05_06,7,6,-19000,-76000,1.006100656,0.2932,0.2932,44.0961,0.712900656,43.8029
2024-08-05_06,7,6,0,-76000,1.007494204,0.2789,0.2789,43.7146,0.728594204,43.4357
2024-08-05_06,7,6,19000,-76000,1.006193292,0.2831,0.2831,44.0689,0.723093292,43.7858
2024-08-05_06,7,6,38000,-76000,1.004842412,0.2978,0.2978,45.6979,0.707042412,45.4001
2024-08-05_06,7,6,57000,-76000,1.0045,0.3416,0.3416,51.0209,0.6629,50.6793
2024-08-05_06,7,6,-76000,-57000,1.0036,0.3425,0.3425,50.8513,0.6611,50.5088
2024-08-05_06,7,6,-57000,-57000,1.003527719,0.2857,0.2857,44.1554,0.717827719,43.8697
2024-08-05_06,7,6,-38000,-57000,1.003885648,0.2081,0.2081,42.497,0.795785648,42.2889
2024-08-05_06,7,6,-19000,-57000,1.004687294,0.4098,0.4098,42.1413,0.594887294,41.7315
2024-08-05_06,7,6,0,-57000,1.005157562,0.4008,0.4008,42.1018,0.604357562,41.701
2024-08-05_06,7,6,19000,-57000,1.004878077,0.4096,0.4096,42.1234,0.595278077,41.7138
2024-08-05_06,7,6,38000,-57000,1.00456718,0.2089,0.2089,42.4335,0.79566718,42.2246
2024-08-05_06,7,6,57000,-57000,1.004460357,0.2854,0.2854,44.0377,0.719060357,43.7523
2024-08-05_06,7,6,76000,-57000,1.0045,0.3332,0.3332,50.583,0.6713,50.2498
2024-08-05_06,7,6,-76000,-38000,1.002764806,0.2915,0.2915,45.024,0.711264806,44.7325
2024-08-05_06,7,6,-57000,-38000,1.003014738,0.205,0.205,42.0677,0.798014738,41.8627
2024-08-05_06,7,6,-38000,-38000,1.00346302,0.3843,0.3843,41.6738,0.61916302,41.2895
2024-08-05_06,7,6,-19000,-38000,1.004034828,0.3579,0.3579,41.835,0.646134828,41.4771
2024-08-05_06,7,6,0,-38000,1.004383827,0.3487,0.3487,41.937,0.655683827,41.5883
2024-08-05_06,7,6,19000,-38000,1.004447519,0.3602,0.3602,41.8164,0.644247519,41.4562
2024-08-05_06,7,6,38000,-38000,1.0045,0.3881,0.3881,41.6357,0.6164,41.2476
2024-08-05_06,7,6,57000,-38000,1.004318904,0.2071,0.2071,41.9923,0.797218904,41.7852
2024-08-05_06,7,6,76000,-38000,1.004174469,0.2925,0.2925,44.8498,0.711674469,44.5573
2024-08-05_06,7,6,-95000,-19000,0.998853062,0.3067,0.3067,50.0401,0.692153062,49.7334
2024-08-05_06,7,6,-76000,-19000,1.000422144,0.2643,0.2643,42.9106,0.736122144,42.6463
2024-08-05_06,7,6,-57000,-19000,1.001982925,0.3939,0.3939,41.336,0.608082925,40.9421
2024-08-05_06,7,6,-38000,-19000,1.003016026,0.3495,0.3495,41.4637,0.653516026,41.1142
2024-08-05_06,7,6,-19000,-19000,1.003922046,0.3215,0.3215,41.8651,0.682422046,41.5436
2024-08-05_06,7,6,0,-19000,1.004438211,0.3108,0.3108,42.0342,0.693638211,41.7234
2024-08-05_06,7,6,19000,-19000,1.004316264,0.3244,0.3244,41.8446,0.679916264,41.5202
2024-08-05_06,7,6,38000,-19000,1.004242747,0.3543,0.3543,41.4221,0.649942747,41.0678
2024-08-05_06,7,6,57000,-19000,1.003976288,0.4003,0.4003,41.2747,0.603676288,40.8744
2024-08-05_06,7,6,76000,-19000,1.003402607,0.2723,0.2723,42.7844,0.731102607,42.5121
2024-08-05_06,7,6,95000,-19000,1.002800032,0.3145,0.3145,50.4446,0.688300032,50.1301
2024-08-05_06,7,6,-95000,0,0.9965,0.3178,0.3178,49.8807,0.6787,49.5629
2024-08-05_06,7,6,-76000,0,0.998734582,0.2081,0.2081,42.1907,0.790634582,41.9826
2024-08-05_06,7,6,-57000,0,1.001137257,0.3771,0.3771,40.9633,0.624037257,40.5862
2024-08-05_06,7,6,-38000,0,1.002605391,0.3336,0.3336,41.2381,0.669005391,40.9045
2024-08-05_06,7,6,-19000,0,1.004040039,0.3037,0.3037,41.7158,0.700340039,41.4121
2024-08-05_06,7,6,0,0,1.0051,0.2905,0.2905,41.9321,0.7146,41.6416
2024-08-05_06,7,6,19000,0,1.004342253,0.3072,0.3072,41.687,0.697142253,41.3798
2024-08-05_06,7,6,38000,0,1.003895897,0.3398,0.3398,41.1769,0.664095897,40.8371
2024-08-05_06,7,6,57000,0,1.003586056,0.3859,0.3859,40.8916,0.617686056,40.5057
2024-08-05_06,7,6,76000,0,1.002793987,0.21,0.21,42.0555,0.792793987,41.8455
2024-08-05_06,7,6,95000,0,1.0019,0.3159,0.3159,49.5742,0.686,49.2583
2024-08-05_06,7,6,-95000,19000,0.998298187,0.299,0.299,49.3146,0.699298187,49.0156
2024-08-05_06,7,6,-76000,19000,0.999418222,0.2089,0.2089,42.3001,0.790518222,42.0912
2024-08-05_06,7,6,-57000,19000,1.00078396,0.3767,0.3767,40.7141,0.62408396,40.3374
2024-08-05_06,7,6,-38000,19000,1.001989084,0.334,0.334,40.8525,0.667989084,40.5185
2024-08-05_06,7,6,-19000,19000,1.00319557,0.3063,0.3063,41.2282,0.69689557,40.9219
2024-08-05_06,7,6,0,19000,1.003976392,0.297,0.297,41.4165,0.706976392,41.1195
2024-08-05_06,7,6,19000,19000,1.003759054,0.3096,0.3096,41.1984,0.694159054,40.8888
2024-08-05_06,7,6,38000,19000,1.003598049,0.3404,0.3404,40.783,0.663198049,40.4426
2024-08-05_06,7,6,57000,19000,1.003544574,0.3863,0.3863,40.629,0.617244574,40.2427
2024-08-05_06,7,6,76000,19000,1.003209369,0.21,0.21,42.1443,0.793209369,41.9343
2024-08-05_06,7,6,95000,19000,1.002716925,0.3042,0.3042,49.7385,0.698516925,49.4343
2024-08-05_06,7,6,-76000,38000,0.999737814,0.27,0.27,43.769,0.729737814,43.499
2024-08-05_06,7,6,-57000,38000,1.000322148,0.3928,0.3928,40.7859,0.607522148,40.3931
2024-08-05_06,7,6,-38000,38000,1.001225774,0.3517,0.3517,40.3879,0.649525774,40.0362
2024-08-05_06,7,6,-19000,38000,1.002038219,0.3263,0.3263,40.527,0.675738219,40.2007
2024-08-05_06,7,6,0,38000,1.002544694,0.3174,0.3174,40.6525,0.685144694,40.3351
2024-08-05_06,7,6,19000,38000,1.002929857,0.3297,0.3297,40.4995,0.673229857,40.1698
2024-08-05_06,7,6,38000,38000,1.003398988,0.3584,0.3584,40.3163,0.644998988,39.9579
2024-08-05_06,7,6,57000,38000,1.003862907,0.402,0.402,40.6843,0.601862907,40.2823
2024-08-05_06,7,6,76000,38000,1.004110218,0.277,0.277,43.5715,0.727110218,43.2945
2024-08-05_06,7,6,-76000,57000,0.9993,0.306,0.306,48.9384,0.6933,48.6324
2024-08-05_06,7,6,-57000,57000,0.999796651,0.2065,0.2065,42.146,0.793296651,41.9395
2024-08-05_06,7,6,-38000,57000,1.000566624,0.3839,0.3839,40.4501,0.616666624,40.0662
2024-08-05_06,7,6,-19000,57000,1.001250132,0.3594,0.3594,40.0924,0.641850132,39.733
2024-08-05_06,7,6,0,57000,1.001428954,0.351,0.351,40.0588,0.650428954,39.7078
2024-08-05_06,7,6,19000,57000,1.002180435,0.3625,0.3625,40.075,0.639680435,39.7125
2024-08-05_06,7,6,38000,57000,1.003418969,0.39,0.39,40.3838,0.613418969,39.9938
2024-08-05_06,7,6,57000,57000,1.004283575,0.209,0.209,41.9988,0.795283575,41.7898
2024-08-05_06,7,6,76000,57000,1.0048,0.3009,0.3009,48.655,0.7039,48.3541
2024-08-05_06,7,6,-57000,76000,0.9993,0.2962,0.2962,48.4904,0.7031,48.1942
2024-08-05_06,7,6,-38000,76000,1.000195291,0.2091,0.2091,43.0303,0.791095291,42.8212
2024-08-05_06,7,6,-19000,76000,1.000916092,0.4075,0.4075,41.2987,0.593416092,40.8912
2024-08-05_06,7,6,0,76000,1.0007,0.3986,0.3986,40.8786,0.6021,40.48
2024-08-05_06,7,6,19000,76000,1.001591508,0.4102,0.4102,41.2899,0.591391508,40.8797
2024-08-05_06,7,6,38000,76000,1.003535833,0.2091,0.2091,42.9427,0.794435833,42.7336
2024-08-05_06,7,6,57000,76000,1.0048,0.2929,0.2929,48.2178,0.7119,47.9249
2024-08-05_06,7,6,-19000,95000,1.000895505,0.2803,0.2803,47.5726,0.720595505,47.2923
2024-08-05_06,7,6,0,95000,1.0007,0.284,0.284,47.9278,0.7167,47.6438
2024-08-05_06,7,6,19000,95000,1.001421834,0.2798,0.2798,47.8537,0.721621834,47.5739
2024-08-07_01,8,1,-19000,-95000,1.006005732,0.3262,0.3262,52.1448,0.679805732,51.8186
2024-08-07_01,8,1,0,-95000,1.0082,0.3416,0.3416,51.8326,0.6666,51.491
2024-08-07_01,8,1,19000,-95000,1.006104501,0.322,0.322,52.3135,0.684104501,51.9915
2024-08-07_01,8,1,-57000,-76000,1.0023,0.3381,0.3381,51.8514,0.6642,51.5133
2024-08-07_01,8,1,-38000,-76000,1.002864407,0.2936,0.2936,46.1021,0.709264407,45.8085
2024-08-07_01,8,1,-19000,-76000,1.004649071,0.2742,0.2742,44.3268,0.730449071,44.0526
2024-08-07_01,8,1,0,-76000,1.005916598,0.2657,0.2657,43.9092,0.740216598,43.6435
2024-08-07_01,8,1,19000,-76000,1.004822998,0.2756,0.2756,44.2471,0.729222998,43.9715
2024-08-07_01,8,1,38000,-76000,1.003725009,0.2925,0.2925,45.8832,0.711225009,45.5907
2024-08-07_01,8,1,57000,-76000,1.0035,0.3332,0.3332,51.3686,0.6703,51.0354
2024-08-07_01,8,1,-76000,-57000,1.0023,0.3253,0.3253,51.631,0.677,51.3057
2024-08-07_01,8,1,-57000,-57000,1.002275132,0.2751,0.2751,44.493,0.727175132,44.2179
2024-08-07_01,8,1,-38000,-57000,1.002639993,0.4194,0.4194,42.7236,0.583239993,42.3042
2024-08-07_01,8,1,-19000,-57000,1.003412144,0.3933,0.3933,42.3213,0.610112144,41.928
2024-08-07_01,8,1,0,-57000,1.003883017,0.3852,0.3852,42.2799,0.618683017,41.8947
2024-08-07_01,8,1,19000,-57000,1.003705672,0.3954,0.3954,42.2838,0.608305672,41.8884
2024-08-07_01,8,1,38000,-57000,1.003490964,0.2025,0.2025,42.6122,0.800990964,42.4097
2024-08-07_01,8,1,57000,-57000,1.003418862,0.2775,0.2775,44.2439,0.725918862,43.9664
2024-08-07_01,8,1,76000,-57000,1.0035,0.3262,0.3262,51.0209,0.6773,50.6947
2024-08-07_01,8,1,-76000,-38000,1.001652912,0.2812,0.2812,45.4783,0.720452912,45.1971
2024-08-07_01,8,1,-57000,-38000,1.001882868,0.4093,0.4093,42.3412,0.592582868,41.9319
2024-08-07_01,8,1,-38000,-38000,1.002312789,0.3675,0.3675,41.8767,0.634812789,41.5092
2024-08-07_01,8,1,-19000,-38000,1.002866359,0.3404,0.3404,42.0162,0.662466359,41.6758
2024-08-07_01,8,1,0,-38000,1.003224558,0.331,0.331,42.1218,0.672224558,41.7908
2024-08-07_01,8,1,19000,-38000,1.00335661,0.3434,0.3434,41.9952,0.65995661,41.6518
2024-08-07_01,8,1,38000,-38000,1.0035,0.3726,0.3726,41.8161,0.6309,41.4435
2024-08-07_01,8,1,57000,-38000,1.003267055,0.416,0.416,42.1967,0.587267055,41.7807
2024-08-07_01,8,1,76000,-38000,1.003136032,0.2859,0.2859,45.0832,0.717236032,44.7973
2024-08-07_01,8,1,-95000,-19000,0.998538356,0.2995,0.2995,50.4663,0.699038356,50.1668
2024-08-07_01,8,1,-76000,-19000,0.999782883,0.2078,0.2078,43.3227,0.791982883,43.1149
2024-08-07_01,8,1,-57000,-19000,1.001051933,0.376,0.376,41.604,0.625051933,41.228
2024-08-07_01,8,1,-38000,-19000,1.001958047,0.3307,0.3307,41.6848,0.671258047,41.3541
2024-08-07_01,8,1,-19000,-19000,1.002814174,0.3025,0.3025,42.0671,0.700314174,41.7646
2024-08-07_01,8,1,0,-19000,1.003321246,0.292,0.292,42.2337,0.711321246,41.9417
2024-08-07_01,8,1,19000,-19000,1.003203709,0.3058,0.3058,42.0409,0.697403709,41.7351
2024-08-07_01,8,1,38000,-19000,1.003156567,0.3369,0.3369,41.6235,0.666256567,41.2866
2024-08-07_01,8,1,57000,-19000,1.002882741,0.385,0.385,41.4973,0.617882741,41.1123
2024-08-07_01,8,1,76000,-19000,1.002394566,0.21,0.21,43.043,0.792394566,42.833
2024-08-07_01,8,1,95000,-19000,1.001927148,0.3075,0.3075,51.4239,0.694427148,51.1164
2024-08-07_01,8,1,-95000,0,0.9967,0.3042,0.3042,50.8511,0.6925,50.5469
2024-08-07_01,8,1,-76000,0,0.998413959,0.4167,0.4167,42.6047,0.581713959,42.188
2024-08-07_01,8,1,-57000,0,1.000321492,0.359,0.359,41.2574,0.641321492,40.8984
2024-08-07_01,8,1,-38000,0,1.00159927,0.3139,0.3139,41.4749,0.68769927,41.161
2024-08-07_01,8,1,-19000,0,1.002955484,0.2841,0.2841,41.9422,0.718855484,41.6581
2024-08-07_01,8,1,0,0,1.004,0.2709,0.2709,42.1732,0.7331,41.9023
2024-08-07_01,8,1,19000,0,1.003206971,0.288,0.288,41.9082,0.715206971,41.6202
2024-08-07_01,8,1,38000,0,1.002697925,0.3217,0.3217,41.4021,0.680997925,41.0804
2024-08-07_01,8,1,57000,0,1.002379385,0.37,0.37,41.1447,0.632379385,40.7747
2024-08-07_01,8,1,76000,0,1.001827666,0.2081,0.2081,42.3435,0.793727666,42.1354
2024-08-07_01,8,1,95000,0,1.0013,0.3084,0.3084,50.0805,0.6929,49.7721
2024-08-07_01,8,1,-95000,19000,0.997991959,0.291,0.291,49.665,0.706991959,49.374
2024-08-07_01,8,1,-76000,19000,0.9987993,0.417,0.417,42.767,0.5817993,42.35
2024-08-07_01,8,1,-57000,19000,0.99989808,0.3583,0.3583,41.0493,0.64159808,40.691
2024-08-07_01,8,1,-38000,19000,1.001001457,0.3144,0.3144,41.1358,0.686601457,40.8214
2024-08-07_01,8,1,-19000,19000,1.002152663,0.2864,0.2864,41.4864,0.715752663,41.2
2024-08-07_01,8,1,0,19000,1.002884801,0.2773,0.2773,41.6654,0.725584801,41.3881
2024-08-07_01,8,1,19000,19000,1.00257995,0.2905,0.2905,41.4417,0.71207995,41.1512
2024-08-07_01,8,1,38000,19000,1.002232466,0.3224,0.3224,41.0289,0.679832466,40.7065
2024-08-07_01,8,1,57000,19000,1.002020214,0.3706,0.3706,40.9108,0.631420214,40.5402
2024-08-07_01,8,1,76000,19000,1.001794432,0.208,0.208,42.4643,0.793794432,42.2563
2024-08-07_01,8,1,95000,19000,1.001609551,0.2978,0.2978,50.8509,0.703809551,50.5531
2024-08-07_01,8,1,-76000,38000,0.998661467,0.2089,0.2089,44.3588,0.789761467,44.1499
2024-08-07_01,8,1,-57000,38000,0.999270973,0.3753,0.3753,41.1838,0.623970973,40.8085
2024-08-07_01,8,1,-38000,38000,1.000243968,0.3326,0.3326,40.7005,0.667643968,40.3679
2024-08-07_01,8,1,-19000,38000,1.001118404,0.3067,0.3067,40.8104,0.694418404,40.5037
2024-08-07_01,8,1,0,38000,1.001594619,0.2978,0.2978,40.9229,0.703794619,40.6251
2024-08-07_01,8,1,19000,38000,1.001749536,0.311,0.311,40.768,0.690749536,40.457
2024-08-07_01,8,1,38000,38000,1.001774164,0.341,0.341,40.6029,0.660774164,40.2619
2024-08-07_01,8,1,57000,38000,1.001735231,0.3875,0.3875,41.0065,0.614235231,40.619
2024-08-07_01,8,1,76000,38000,1.001684433,0.2662,0.2662,43.9352,0.735484433,43.669
2024-08-07_01,8,1,-76000,57000,0.998,0.2915,0.2915,49.8929,0.7065,49.6014
2024-08-07_01,8,1,-57000,57000,0.998617243,0.4094,0.4094,42.6527,0.589217243,42.2433
2024-08-07_01,8,1,-38000,57000,0.999585099,0.3663,0.3663,40.8382,0.633285099,40.4719
2024-08-07_01,8,1,-19000,57000,1.000595479,0.3414,0.3414,40.4371,0.659195479,40.0957
2024-08-07_01,8,1,0,57000,1.000953419,0.3331,0.3331,40.3771,0.667853419,40.044
2024-08-07_01,8,1,19000,57000,1.001227041,0.3455,0.3455,40.3947,0.655727041,40.0492
2024-08-07_01,8,1,38000,57000,1.00150321,0.3743,0.3743,40.7179,0.62720321,40.3436
2024-08-07_01,8,1,57000,57000,1.001600366,0.4197,0.4197,42.374,0.581900366,41.9543
2024-08-07_01,8,1,76000,57000,1.0016,0.2939,0.2939,49.2817,0.7077,48.9878
2024-08-07_01,8,1,-57000,76000,0.998,0.2817,0.2817,49.4356,0.7163,49.1539
2024-08-07_01,8,1,-38000,76000,0.999203576,0.4174,0.4174,43.5802,0.581803576,43.1628
2024-08-07_01,8,1,-19000,76000,1.000539342,0.3917,0.3917,41.7426,0.608839342,41.3509
