Repository: sdelaurentiis123/plasma-etching-code

# Bosch wafer measurements — Zenodo 17122442

Source: Sayyed et al., *A Multi-Model Dataset for BOSCH Plasma-Etching: Optical Emission Spectra,
Process Parameters, and Wafer Measurements for Data-Driven Plasma Modeling*, version 1 (2025),
DOI [10.5281/zenodo.17122442](https://doi.org/10.5281/zenodo.17122442).

License: Creative Commons Attribution 4.0. The authors and source must be credited on reuse.

Included here:

- `Si_Oxide_etch_9_points.csv` — 684 measurements from 76 processed 200-mm silicon wafers, at nine
  nominal positions per wafer (some source measurements are unavailable).
- `Si_Oxide_etch_89_points.csv` — 7,832 measurements from 88 identified wafers. Its distinct source

File: data/experimental/zenodo_17122442/Si_Oxide_etch_89_points.csv (part 13 of 16)
experiment_key,lot_number,wafer_number,X,Y,preox_thickness,postox_thickness,postox_thickness_nan,stepheight,oxide_etch,si_etch
2024-08-07_01,8,1,0,76000,1.0008,0.3828,0.3828,41.2851,0.618,40.9023
2024-08-07_01,8,1,19000,76000,1.000990418,0.3956,0.3956,41.6627,0.605390418,41.2671
2024-08-07_01,8,1,38000,76000,1.001413946,0.2043,0.2043,43.3457,0.797113946,43.1414
2024-08-07_01,8,1,57000,76000,1.0016,0.284,0.284,48.9545,0.7176,48.6705
2024-08-07_01,8,1,-19000,95000,1.000576006,0.2704,0.2704,48.1902,0.730176006,47.9198
2024-08-07_01,8,1,0,95000,1.0008,0.27,0.27,48.689,0.7308,48.419
2024-08-07_01,8,1,19000,95000,1.000926667,0.324786843,N/A,48.6139,0.676139824,48.28911316
2024-08-07_02,8,2,-19000,-95000,1.006555273,0.322,0.322,52.09,0.684555273,51.768
2024-08-07_02,8,2,0,-95000,1.0091,0.3368,0.3368,51.9847,0.6723,51.6479
2024-08-07_02,8,2,19000,-95000,1.006673691,0.3206,0.3206,52.1976,0.686073691,51.877
2024-08-07_02,8,2,-57000,-76000,1.002,0.3399,0.3399,51.9333,0.6621,51.5934
2024-08-07_02,8,2,-38000,-76000,1.002793096,0.2925,0.2925,46.3038,0.710293096,46.0113
2024-08-07_02,8,2,-19000,-76000,1.004975911,0.2728,0.2728,44.5392,0.732175911,44.2664
2024-08-07_02,8,2,0,-76000,1.006459674,0.2639,0.2639,44.1215,0.742559674,43.8576
2024-08-07_02,8,2,19000,-76000,1.005176762,0.2728,0.2728,44.4764,0.732376762,44.2036
2024-08-07_02,8,2,38000,-76000,1.003841044,0.2896,0.2896,46.1299,0.714241044,45.8403
2024-08-07_02,8,2,57000,-76000,1.0035,0.3281,0.3281,51.6153,0.6754,51.2872
2024-08-07_02,8,2,-76000,-57000,1.002,0.3271,0.3271,51.6842,0.6749,51.3571
2024-08-07_02,8,2,-57000,-57000,1.002088756,0.2746,0.2746,44.686,0.727488756,44.4114
2024-08-07_02,8,2,-38000,-57000,1.002605072,0.4184,0.4184,42.928,0.584205072,42.5096
2024-08-07_02,8,2,-19000,-57000,1.003559136,0.3915,0.3915,42.5182,0.612059136,42.1267
2024-08-07_02,8,2,0,-57000,1.004101,0.3831,0.3831,42.4644,0.621001,42.0813
2024-08-07_02,8,2,19000,-57000,1.003858352,0.3937,0.3937,42.4781,0.610158352,42.0844
2024-08-07_02,8,2,38000,-57000,1.003566492,0.4192,0.4192,42.8196,0.584366492,42.4004
2024-08-07_02,8,2,57000,-57000,1.003467784,0.2737,0.2737,44.4751,0.729767784,44.2014
2024-08-07_02,8,2,76000,-57000,1.0035,0.3201,0.3201,51.2791,0.6834,50.959
2024-08-07_02,8,2,-76000,-38000,1.00154809,0.2807,0.2807,45.6494,0.72084809,45.3687
2024-08-07_02,8,2,-57000,-38000,1.001832332,0.4082,0.4082,42.5474,0.593632332,42.1392
2024-08-07_02,8,2,-38000,-38000,1.002341725,0.3661,0.3661,42.0706,0.636241725,41.7045
2024-08-07_02,8,2,-19000,-38000,1.002935674,0.3389,0.3389,42.195,0.664035674,41.8561
2024-08-07_02,8,2,0,-38000,1.003299908,0.3291,0.3291,42.278,0.674199908,41.9489
2024-08-07_02,8,2,19000,-38000,1.003417711,0.3412,0.3412,42.1617,0.662217711,41.8205
2024-08-07_02,8,2,38000,-38000,1.0035,0.3697,0.3697,41.9883,0.6338,41.6186
2024-08-07_02,8,2,57000,-38000,1.003337022,0.4121,0.4121,42.3905,0.591237022,41.9784
2024-08-07_02,8,2,76000,-38000,1.003222865,0.2831,0.2831,45.3196,0.720122865,45.0365
2024-08-07_02,8,2,-95000,-19000,0.998815644,0.2985,0.2985,50.7845,0.700315644,50.486
2024-08-07_02,8,2,-76000,-19000,0.999966886,0.2082,0.2082,43.5054,0.791766886,43.2972
2024-08-07_02,8,2,-57000,-19000,1.001167529,0.3748,0.3748,41.7943,0.626367529,41.4195
2024-08-07_02,8,2,-38000,-19000,1.002030826,0.3295,0.3295,41.8579,0.672530826,41.5284
2024-08-07_02,8,2,-19000,-19000,1.002781405,0.3011,0.3011,42.2204,0.701681405,41.9193
2024-08-07_02,8,2,0,-19000,1.003195015,0.2905,0.2905,42.3759,0.712695015,42.0854
2024-08-07_02,8,2,19000,-19000,1.003202026,0.3038,0.3038,42.183,0.699402026,41.8792
2024-08-07_02,8,2,38000,-19000,1.003229967,0.3342,0.3342,41.7732,0.669029967,41.439
2024-08-07_02,8,2,57000,-19000,1.003025437,0.3814,0.3814,41.6701,0.621625437,41.2887
2024-08-07_02,8,2,76000,-19000,1.002592218,0.21,0.21,43.2411,0.792592218,43.0311
2024-08-07_02,8,2,95000,-19000,1.002146312,0.3037,0.3037,51.3367,0.698446312,51.033
2024-08-07_02,8,2,-95000,0,0.9971,0.3046,0.3046,50.8276,0.6925,50.523
2024-08-07_02,8,2,-76000,0,0.99874506,0.4159,0.4159,42.7773,0.58284506,42.3614
2024-08-07_02,8,2,-57000,0,1.000557363,0.3578,0.3578,41.43,0.642757363,41.0722
2024-08-07_02,8,2,-38000,0,1.001718264,0.3127,0.3127,41.6392,0.689018264,41.3265
2024-08-07_02,8,2,-19000,0,1.002832707,0.2828,0.2828,42.0768,0.720032707,41.794
2024-08-07_02,8,2,0,0,1.0036,0.2695,0.2695,42.277,0.7341,42.0075
2024-08-07_02,8,2,19000,0,1.003114369,0.2858,0.2858,42.0313,0.717314369,41.7455
2024-08-07_02,8,2,38000,0,1.002859239,0.3188,0.3188,41.5431,0.684059239,41.2243
2024-08-07_02,8,2,57000,0,1.002652622,0.3665,0.3665,41.2991,0.636152622,40.9326
2024-08-07_02,8,2,76000,0,1.002105255,0.2065,0.2065,42.5279,0.795605255,42.3214
2024-08-07_02,8,2,95000,0,1.0015,0.3042,0.3042,50.331,0.6973,50.0268
2024-08-07_02,8,2,-95000,19000,0.998396142,0.2903,0.2903,50.1189,0.708096142,49.8286
2024-08-07_02,8,2,-76000,19000,0.999207406,0.416,0.416,42.918,0.583207406,42.502
2024-08-07_02,8,2,-57000,19000,1.0002518,0.3572,0.3572,41.2062,0.6430518,40.849
2024-08-07_02,8,2,-38000,19000,1.001228749,0.3127,0.3127,41.279,0.688528749,40.9663
2024-08-07_02,8,2,-19000,19000,1.002194936,0.285,0.285,41.6176,0.717194936,41.3326
2024-08-07_02,8,2,0,19000,1.002799058,0.2758,0.2758,41.7884,0.726999058,41.5126
2024-08-07_02,8,2,19000,19000,1.002667205,0.2881,0.2881,41.5646,0.714567205,41.2765
2024-08-07_02,8,2,38000,19000,1.002562791,0.3193,0.3193,41.1625,0.683262791,40.8432
2024-08-07_02,8,2,57000,19000,1.002518856,0.3668,0.3668,41.0605,0.635718856,40.6937
2024-08-07_02,8,2,76000,19000,1.00230294,0.2065,0.2065,42.6498,0.79580294,42.4433
2024-08-07_02,8,2,95000,19000,1.002003707,0.2943,0.2943,50.7465,0.707703707,50.4522
2024-08-07_02,8,2,-76000,38000,0.999280216,0.2089,0.2089,44.4766,0.790380216,44.2677
2024-08-07_02,8,2,-57000,38000,0.999796281,0.3737,0.3737,41.3332,0.626096281,40.9595
2024-08-07_02,8,2,-38000,38000,1.000608667,0.3307,0.3307,40.8508,0.669908667,40.5201
2024-08-07_02,8,2,-19000,38000,1.001338505,0.3049,0.3049,40.9518,0.696438505,40.6469
2024-08-07_02,8,2,0,38000,1.001775016,0.296,0.296,41.0518,0.705775016,40.7558
2024-08-07_02,8,2,19000,38000,1.002055401,0.3082,0.3082,40.9012,0.693855401,40.593
2024-08-07_02,8,2,38000,38000,1.00234884,0.3378,0.3378,40.7437,0.66454884,40.4059
2024-08-07_02,8,2,57000,38000,1.002614473,0.3829,0.3829,41.1574,0.619714473,40.7745
2024-08-07_02,8,2,76000,38000,1.002746809,0.2107,0.2107,44.1305,0.792046809,43.9198
2024-08-07_02,8,2,-76000,57000,0.9988,0.2943,0.2943,49.9134,0.7045,49.6191
2024-08-07_02,8,2,-57000,57000,0.999289046,0.4078,0.4078,42.7925,0.591489046,42.3847
2024-08-07_02,8,2,-38000,57000,1.000056767,0.3642,0.3642,40.9951,0.635856767,40.6309
2024-08-07_02,8,2,-19000,57000,1.000817873,0.3388,0.3388,40.5883,0.662017873,40.2495
2024-08-07_02,8,2,0,57000,1.001073909,0.3305,0.3305,40.5278,0.670573909,40.1973
2024-08-07_02,8,2,19000,57000,1.00155368,0.3423,0.3423,40.5458,0.65925368,40.2035
2024-08-07_02,8,2,38000,57000,1.00230553,0.3704,0.3704,40.875,0.63190553,40.5046
2024-08-07_02,8,2,57000,57000,1.002813109,0.4148,0.4148,42.544,0.588013109,42.1292
2024-08-07_02,8,2,76000,57000,1.0031,0.2906,0.2906,49.4679,0.7125,49.1773
2024-08-07_02,8,2,-57000,76000,0.9988,0.2831,0.2831,49.44,0.7157,49.1569
2024-08-07_02,8,2,-38000,76000,0.99973477,0.4154,0.4154,43.7144,0.58433477,43.299
2024-08-07_02,8,2,-19000,76000,1.000667394,0.3889,0.3889,41.8947,0.611767394,41.5058
2024-08-07_02,8,2,0,76000,1.0007,0.3799,0.3799,41.4476,0.6208,41.0677
2024-08-07_02,8,2,19000,76000,1.001198698,0.3922,0.3922,41.828,0.608998698,41.4358
2024-08-07_02,8,2,38000,76000,1.002355201,0.4196,0.4196,43.5248,0.582755201,43.1052
2024-08-07_02,8,2,57000,76000,1.0031,0.2812,0.2812,48.9787,0.7219,48.6975
2024-08-07_02,8,2,-19000,95000,1.000679988,0.2681,0.2681,48.4551,0.732579988,48.187
2024-08-07_02,8,2,0,95000,1.0007,0.27,0.27,48.8128,0.7307,48.5428
2024-08-07_02,8,2,19000,95000,1.001093727,0.2681,0.2681,48.6935,0.732993727,48.4254
2024-08-07_03,8,3,-19000,-95000,1.003756593,0.3243,0.3243,51.7959,0.679456593,51.4716
2024-08-07_03,8,3,0,-95000,1.0047,0.3412,0.3412,51.7369,0.6635,51.3957
2024-08-07_03,8,3,19000,-95000,1.003849943,0.3243,0.3243,51.9188,0.679549943,51.5945
2024-08-07_03,8,3,-57000,-76000,1.0025,0.3439,0.3439,51.6353,0.6586,51.2914
2024-08-07_03,8,3,-38000,-76000,1.002537745,0.2934,0.2934,46.1176,0.709137745,45.8242
2024-08-07_03,8,3,-19000,-76000,1.003166045,0.2728,0.2728,44.3781,0.730366045,44.1053
2024-08-07_03,8,3,0,-76000,1.003724857,0.2634,0.2634,43.9809,0.740324857,43.7175
2024-08-07_03,8,3,19000,-76000,1.003351625,0.2732,0.2732,44.3376,0.730151625,44.0644
2024-08-07_03,8,3,38000,-76000,1.003098197,0.292,0.292,45.9884,0.711098197,45.6964
2024-08-07_03,8,3,57000,-76000,1.0032,0.3328,0.3328,51.4095,0.6704,51.0767
2024-08-07_03,8,3,-76000,-57000,1.0025,0.3314,0.3314,51.3752,0.6711,51.0438
2024-08-07_03,8,3,-57000,-57000,1.00229613,0.276,0.276,44.5083,0.72629613,44.2323
2024-08-07_03,8,3,-38000,-57000,1.002303801,0.4194,0.4194,42.7725,0.582903801,42.3531
2024-08-07_03,8,3,-19000,-57000,1.002558112,0.3933,0.3933,42.3884,0.609258112,41.9951
2024-08-07_03,8,3,0,-57000,1.002826903,0.3851,0.3851,42.3408,0.617726903,41.9557
2024-08-07_03,8,3,19000,-57000,1.002929462,0.3951,0.3951,42.3595,0.607829462,41.9644
2024-08-07_03,8,3,38000,-57000,1.003006882,0.4212,0.4212,42.6962,0.581806882,42.275
2024-08-07_03,8,3,57000,-57000,1.003038767,0.2765,0.2765,44.3383,0.726538767,44.0618
2024-08-07_03,8,3,76000,-57000,1.0032,0.3243,0.3243,51.0701,0.6789,50.7458
2024-08-07_03,8,3,-76000,-38000,1.001705593,0.2831,0.2831,45.4305,0.718605593,45.1474
2024-08-07_03,8,3,-57000,-38000,1.001773111,0.4107,0.4107,42.3804,0.591073111,41.9697
2024-08-07_03,8,3,-38000,-38000,1.001908361,0.3686,0.3686,41.9327,0.633308361,41.5641
2024-08-07_03,8,3,-19000,-38000,1.002171153,0.3413,0.3413,42.0697,0.660871153,41.7284
2024-08-07_03,8,3,0,-38000,1.002447409,0.3316,0.3316,42.1643,0.670847409,41.8327
2024-08-07_03,8,3,19000,-38000,1.002809839,0.3439,0.3439,42.0503,0.658909839,41.7064
2024-08-07_03,8,3,38000,-38000,1.0032,0.3723,0.3723,41.8785,0.6309,41.5062
2024-08-07_03,8,3,57000,-38000,1.002892272,0.4155,0.4155,42.2723,0.587392272,41.8568
2024-08-07_03,8,3,76000,-38000,1.002800918,0.285,0.285,45.1797,0.717800918,44.8947
2024-08-07_03,8,3,-95000,-19000,0.998738642,0.3004,0.3004,50.537,0.698338642,50.2366
2024-08-07_03,8,3,-76000,-19000,0.999836721,0.2081,0.2081,43.2937,0.791736721,43.0856
2024-08-07_03,8,3,-57000,-19000,1.000869821,0.378,0.378,41.6379,0.622869821,41.2599
2024-08-07_03,8,3,-38000,-19000,1.001477428,0.3328,0.3328,41.7236,0.668677428,41.3908
2024-08-07_03,8,3,-19000,-19000,1.001980572,0.3041,0.3041,42.0975,0.697880572,41.7934
2024-08-07_03,8,3,0,-19000,1.002290882,0.2932,0.2932,42.2566,0.709090882,41.9634
2024-08-07_03,8,3,19000,-19000,1.002471577,0.307,0.307,42.0706,0.695471577,41.7636
2024-08-07_03,8,3,38000,-19000,1.002701963,0.3375,0.3375,41.6663,0.665201963,41.3288
2024-08-07_03,8,3,57000,-19000,1.002506381,0.3849,0.3849,41.5533,0.617606381,41.1684
2024-08-07_03,8,3,76000,-19000,1.002136296,0.21,0.21,43.1122,0.792136296,42.9022
2024-08-07_03,8,3,95000,-19000,1.001777598,0.3075,0.3075,51.0098,0.694277598,50.7023
2024-08-07_03,8,3,-95000,0,0.9971,0.3084,0.3084,50.4924,0.6887,50.184
2024-08-07_03,8,3,-76000,0,0.998582072,0.4195,0.4195,42.574,0.579082072,42.1545
2024-08-07_03,8,3,-57000,0,1.000161883,0.3612,0.3612,41.2751,0.638961883,40.9139
2024-08-07_03,8,3,-38000,0,1.00109574,0.3163,0.3163,41.5026,0.68479574,41.1863
2024-08-07_03,8,3,-19000,0,1.001942317,0.2861,0.2861,41.9533,0.715842317,41.6672
2024-08-07_03,8,3,0,0,1.0025,0.2728,0.2728,42.1628,0.7297,41.89
2024-08-07_03,8,3,19000,0,1.002220503,0.2894,0.2894,41.92,0.712820503,41.6306
2024-08-07_03,8,3,38000,0,1.002150407,0.3226,0.3226,41.4295,0.679550407,41.1069
2024-08-07_03,8,3,57000,0,1.00204036,0.37,0.37,41.1756,0.63204036,40.8056
2024-08-07_03,8,3,76000,0,1.001682066,0.2071,0.2071,42.3999,0.794582066,42.1928
2024-08-07_03,8,3,95000,0,1.0013,0.307,0.307,50.1156,0.6943,49.8086
2024-08-07_03,8,3,-95000,19000,0.998225014,0.2925,0.2925,49.8555,0.705725014,49.563
2024-08-07_03,8,3,-76000,19000,0.998913029,0.4197,0.4197,42.7164,0.579213029,42.2967
2024-08-07_03,8,3,-57000,19000,0.999796958,0.3604,0.3604,41.0482,0.639396958,40.6878
2024-08-07_03,8,3,-38000,19000,1.000608124,0.3165,0.3165,41.1414,0.684108124,40.8249
2024-08-07_03,8,3,-19000,19000,1.001392152,0.2886,0.2886,41.4956,0.712792152,41.207
2024-08-07_03,8,3,0,19000,1.00188144,0.2794,0.2794,41.6707,0.72248144,41.3913
2024-08-07_03,8,3,19000,19000,1.00180878,0.292,0.292,41.4468,0.70980878,41.1548
2024-08-07_03,8,3,38000,19000,1.001771428,0.3235,0.3235,41.0416,0.678271428,40.7181
2024-08-07_03,8,3,57000,19000,1.001773014,0.3707,0.3707,40.9348,0.631073014,40.5641
2024-08-07_03,8,3,76000,19000,1.001678046,0.208,0.208,42.5039,0.793678046,42.2959
2024-08-07_03,8,3,95000,19000,1.001542553,0.2974,0.2974,50.4014,0.704142553,50.104
2024-08-07_03,8,3,-76000,38000,0.998872593,0.2093,0.2093,44.2457,0.789572593,44.0364
2024-08-07_03,8,3,-57000,38000,0.999322756,0.3771,0.3771,41.1522,0.622222756,40.7751
2024-08-07_03,8,3,-38000,38000,1.000017498,0.3348,0.3348,40.7042,0.665217498,40.3694
2024-08-07_03,8,3,-19000,38000,1.000622917,0.3087,0.3087,40.8171,0.691922917,40.5084
2024-08-07_03,8,3,0,38000,1.000982825,0.3,0.3,40.9282,0.700982825,40.6282
2024-08-07_03,8,3,19000,38000,1.001228068,0.3125,0.3125,40.7816,0.688728068,40.4691
2024-08-07_03,8,3,38000,38000,1.00147813,0.3424,0.3424,40.6102,0.65907813,40.2678
2024-08-07_03,8,3,57000,38000,1.001675773,0.3874,0.3874,41.0212,0.614275773,40.6338
2024-08-07_03,8,3,76000,38000,1.001763709,0.2643,0.2643,43.9679,0.737463709,43.7036
2024-08-07_03,8,3,-76000,57000,0.9984,0.2976,0.2976,49.5549,0.7008,49.2573
2024-08-07_03,8,3,-57000,57000,0.998839819,0.4115,0.4115,42.5691,0.587339819,42.1576
2024-08-07_03,8,3,-38000,57000,0.999496826,0.3679,0.3679,40.8148,0.631596826,40.4469
2024-08-07_03,8,3,-19000,57000,1.000110601,0.343,0.343,40.4377,0.657110601,40.0947
2024-08-07_03,8,3,0,57000,1.00029237,0.3346,0.3346,40.3859,0.66569237,40.0513
2024-08-07_03,8,3,19000,57000,1.000719771,0.3466,0.3466,40.4003,0.654119771,40.0537
2024-08-07_03,8,3,38000,57000,1.001347376,0.3748,0.3748,40.7236,0.626547376,40.3488
2024-08-07_03,8,3,57000,57000,1.001725837,0.4195,0.4195,42.3854,0.582225837,41.9659
2024-08-07_03,8,3,76000,57000,1.0019,0.2943,0.2943,49.193,0.7076,48.8987
2024-08-07_03,8,3,-57000,76000,0.9984,0.2868,0.2868,49.0816,0.7116,48.7948
2024-08-07_03,8,3,-38000,76000,0.999197878,0.4201,0.4201,43.4585,0.579097878,43.0384
2024-08-07_03,8,3,-19000,76000,0.999932548,0.3931,0.3931,41.7009,0.606832548,41.3078
2024-08-07_03,8,3,0,76000,0.9999,0.3842,0.3842,41.2619,0.6157,40.8777
2024-08-07_03,8,3,19000,76000,1.00036916,0.3964,0.3964,41.6502,0.60396916,41.2538
2024-08-07_03,8,3,38000,76000,1.001339842,0.2043,0.2043,43.3284,0.797039842,43.1241
2024-08-07_03,8,3,57000,76000,1.0019,0.285,0.285,48.7268,0.7169,48.4418
2024-08-07_03,8,3,-19000,95000,0.999933411,0.2723,0.2723,48.1465,0.727633411,47.8742
2024-08-07_03,8,3,0,95000,0.9999,0.276,0.276,48.4897,0.7239,48.2137
2024-08-07_03,8,3,19000,95000,1.000272932,0.2737,0.2737,48.3397,0.726572932,48.066
2024-08-07_04,8,4,-19000,-95000,1.005783807,0.3239,0.3239,51.9545,0.681883807,51.6306
2024-08-07_04,8,4,0,-95000,1.0077,0.3418,0.3418,51.9266,0.6659,51.5848
2024-08-07_04,8,4,19000,-95000,1.005714365,0.3234,0.3234,52.0667,0.682314365,51.7433
2024-08-07_04,8,4,-57000,-76000,1.0032,0.345,0.345,51.771,0.6582,51.426
2024-08-07_04,8,4,-38000,-76000,1.003386817,0.2943,0.2943,46.2662,0.709086817,45.9719
2024-08-07_04,8,4,-19000,-76000,1.004592277,0.2751,0.2751,44.5303,0.729492277,44.2552
2024-08-07_04,8,4,0,-76000,1.005587227,0.2671,0.2671,44.1132,0.738487227,43.8461
2024-08-07_04,8,4,19000,-76000,1.004463451,0.2765,0.2765,44.4789,0.727963451,44.2024
2024-08-07_04,8,4,38000,-76000,1.003303211,0.2943,0.2943,46.1229,0.709003211,45.8286
2024-08-07_04,8,4,57000,-76000,1.003,0.3337,0.3337,51.5608,0.6693,51.2271
2024-08-07_04,8,4,-76000,-57000,1.0032,0.3328,0.3328,51.4827,0.6704,51.1499
2024-08-07_04,8,4,-57000,-57000,1.00298052,0.2789,0.2789,44.6426,0.72408052,44.3637
2024-08-07_04,8,4,-38000,-57000,1.003033513,0.203,0.203,42.915,0.800033513,42.712
2024-08-07_04,8,4,-19000,-57000,1.003398654,0.3958,0.3958,42.5348,0.607598654,42.139
2024-08-07_04,8,4,0,-57000,1.003624,0.3872,0.3872,42.4716,0.616424,42.0844
2024-08-07_04,8,4,19000,-57000,1.003331552,0.3975,0.3975,42.4911,0.605831552,42.0936
2024-08-07_04,8,4,38000,-57000,1.00305951,0.2053,0.2053,42.8247,0.79775951,42.6194
2024-08-07_04,8,4,57000,-57000,1.002969863,0.2779,0.2779,44.4512,0.725069863,44.1733
2024-08-07_04,8,4,76000,-57000,1.003,0.3257,0.3257,51.0633,0.6773,50.7376
2024-08-07_04,8,4,-76000,-38000,1.002290092,0.285,0.285,45.5532,0.717290092,45.2682
2024-08-07_04,8,4,-57000,-38000,1.002354434,0.4136,0.4136,42.5075,0.588754434,42.0939
2024-08-07_04,8,4,-38000,-38000,1.002472325,0.3708,0.3708,42.0664,0.631672325,41.6956
2024-08-07_04,8,4,-19000,-38000,1.002686232,0.3437,0.3437,42.2063,0.658986232,41.8626
2024-08-07_04,8,4,0,-38000,1.002837054,0.3338,0.3338,42.3001,0.669037054,41.9663
2024-08-07_04,8,4,19000,-38000,1.002912481,0.3459,0.3459,42.1753,0.657012481,41.8294
2024-08-07_04,8,4,38000,-38000,1.003,0.3742,0.3742,41.9962,0.6288,41.622
2024-08-07_04,8,4,57000,-38000,1.002844893,0.4172,0.4172,42.384,0.585644893,41.9668
2024-08-07_04,8,4,76000,-38000,1.002739181,0.2864,0.2864,45.2736,0.716339181,44.9872
2024-08-07_04,8,4,-95000,-19000,0.998931841,0.3018,0.3018,50.5933,0.697131841,50.2915
2024-08-07_04,8,4,-76000,-19000,1.000154998,0.2078,0.2078,43.4186,0.792354998,43.2108
2024-08-07_04,8,4,-57000,-19000,1.001280872,0.3798,0.3798,41.7659,0.621480872,41.3861
2024-08-07_04,8,4,-38000,-19000,1.001880544,0.3348,0.3348,41.853,0.667080544,41.5182
2024-08-07_04,8,4,-19000,-19000,1.002291869,0.3064,0.3064,42.2382,0.695891869,41.9318
2024-08-07_04,8,4,0,-19000,1.00250255,0.2955,0.2955,42.399,0.70700255,42.1035
2024-08-07_04,8,4,19000,-19000,1.002611987,0.3089,0.3089,42.198,0.693711987,41.8891
2024-08-07_04,8,4,38000,-19000,1.002719782,0.3392,0.3392,41.7838,0.663519782,41.4446
2024-08-07_04,8,4,57000,-19000,1.002542032,0.3868,0.3868,41.6507,0.615742032,41.2639
2024-08-07_04,8,4,76000,-19000,1.002138302,0.2089,0.2089,43.2016,0.793238302,42.9927
2024-08-07_04,8,4,95000,-19000,1.001717024,0.3084,0.3084,51.1408,0.693317024,50.8324
2024-08-07_04,8,4,-95000,0,0.9971,0.3051,0.3051,50.588,0.692,50.2829
2024-08-07_04,8,4,-76000,0,0.998737149,0.2043,0.2043,42.6982,0.794437149,42.4939
2024-08-07_04,8,4,-57000,0,1.000454096,0.3632,0.3632,41.3972,0.637254096,41.034
2024-08-07_04,8,4,-38000,0,1.001401752,0.3183,0.3183,41.6292,0.683101752,41.3109
2024-08-07_04,8,4,-19000,0,1.002155193,0.2882,0.2882,42.0935,0.713955193,41.8053
2024-08-07_04,8,4,0,0,1.0026,0.275,0.275,42.2915,0.7276,42.0165
2024-08-07_04,8,4,19000,0,1.002392873,0.2914,0.2914,42.0467,0.710992873,41.7553
2024-08-07_04,8,4,38000,0,1.002325427,0.3244,0.3244,41.5458,0.677925427,41.2214
2024-08-07_04,8,4,57000,0,1.002177797,0.3718,0.3718,41.2725,0.630377797,40.9007
2024-08-07_04,8,4,76000,0,1.001673073,0.208,0.208,42.4793,0.793673073,42.2713
2024-08-07_04,8,4,95000,0,1.0011,0.3093,0.3093,50.1597,0.6918,49.8504
2024-08-07_04,8,4,-95000,19000,0.998338109,0.2939,0.2939,49.857,0.704438109,49.5631
2024-08-07_04,8,4,-76000,19000,0.999087452,0.2043,0.2043,42.8141,0.794787452,42.6098
2024-08-07_04,8,4,-57000,19000,1.000038792,0.363,0.363,41.1564,0.637038792,40.7934
2024-08-07_04,8,4,-38000,19000,1.000878447,0.3189,0.3189,41.2588,0.681978447,40.9399
2024-08-07_04,8,4,-19000,19000,1.001636457,0.2909,0.2909,41.6145,0.710736457,41.3236
2024-08-07_04,8,4,0,19000,1.002085553,0.2817,0.2817,41.7898,0.720385553,41.5081
2024-08-07_04,8,4,19000,19000,1.00205176,0.2943,0.2943,41.5643,0.70775176,41.27
2024-08-07_04,8,4,38000,19000,1.002050437,0.3253,0.3253,41.1428,0.676750437,40.8175
2024-08-07_04,8,4,57000,19000,1.002047882,0.3726,0.3726,41.0195,0.629447882,40.6469
2024-08-07_04,8,4,76000,19000,1.001856747,0.2081,0.2081,42.5792,0.793756747,42.3711
2024-08-07_04,8,4,95000,19000,1.001577899,0.299,0.299,50.5107,0.702577899,50.2117
2024-08-07_04,8,4,-76000,38000,0.99902882,0.2081,0.2081,44.3476,0.79092882,44.1395
2024-08-07_04,8,4,-57000,38000,0.999519707,0.3797,0.3797,41.2564,0.619819707,40.8767
2024-08-07_04,8,4,-38000,38000,1.000269682,0.3372,0.3372,40.8086,0.663069682,40.4714
2024-08-07_04,8,4,-19000,38000,1.000912394,0.3111,0.3111,40.9226,0.689812394,40.6115
2024-08-07_04,8,4,0,38000,1.001292792,0.3024,0.3024,41.0389,0.698892792,40.7365
2024-08-07_04,8,4,19000,38000,1.001568488,0.3146,0.3146,40.8799,0.686968488,40.5653
2024-08-07_04,8,4,38000,38000,1.001873255,0.344,0.344,40.7102,0.657873255,40.3662
2024-08-07_04,8,4,57000,38000,1.00214089,0.3891,0.3891,41.0913,0.61304089,40.7022
2024-08-07_04,8,4,76000,38000,1.002270921,0.2681,0.2681,43.9831,0.734170921,43.715
2024-08-07_04,8,4,-76000,57000,0.9985,0.299,0.299,49.6691,0.6995,49.3701
2024-08-07_04,8,4,-57000,57000,0.998990265,0.4142,0.4142,42.6787,0.584790265,42.2645
2024-08-07_04,8,4,-38000,57000,0.999725617,0.3706,0.3706,40.9134,0.629125617,40.5428
2024-08-07_04,8,4,-19000,57000,1.000433321,0.3455,0.3455,40.5286,0.654933321,40.1831
2024-08-07_04,8,4,0,57000,1.000663595,0.3372,0.3372,40.4746,0.663463595,40.1374
2024-08-07_04,8,4,19000,57000,1.00112163,0.3487,0.3487,40.4936,0.65242163,40.1449
2024-08-07_04,8,4,38000,57000,1.001844182,0.3768,0.3768,40.8101,0.625044182,40.4333
2024-08-07_04,8,4,57000,57000,1.002329797,0.4215,0.4215,42.4574,0.580829797,42.0359
2024-08-07_04,8,4,76000,57000,1.0026,0.2957,0.2957,49.1606,0.7069,48.8649
2024-08-07_04,8,4,-57000,76000,0.9985,0.2887,0.2887,49.1802,0.7098,48.8915
2024-08-07_04,8,4,-38000,76000,0.999407055,0.2041,0.2041,43.5773,0.795307055,43.3732
2024-08-07_04,8,4,-19000,76000,1.000284214,0.3953,0.3953,41.7933,0.604984214,41.398
2024-08-07_04,8,4,0,76000,1.0003,0.3863,0.3863,41.3587,0.614,40.9724
2024-08-07_04,8,4,19000,76000,1.000785267,0.3987,0.3987,41.728,0.602085267,41.3293
2024-08-07_04,8,4,38000,76000,1.001893555,0.2063,0.2063,43.4002,0.795593555,43.1939
2024-08-07_04,8,4,57000,76000,1.0026,0.2873,0.2873,48.723,0.7153,48.4357
2024-08-07_04,8,4,-19000,95000,1.000295802,0.2737,0.2737,48.1472,0.726595802,47.8735
2024-08-07_04,8,4,0,95000,1.0003,0.2775,0.2775,48.5822,0.7228,48.3047
2024-08-07_04,8,4,19000,95000,1.000686396,0.2737,0.2737,48.5063,0.726986396,48.2326
2024-08-07_05,8,5,-19000,-95000,1.006389724,0.3243,0.3243,51.7079,0.682089724,51.3836
2024-08-07_05,8,5,0,-95000,1.0079,0.3427,0.3427,51.77,0.6652,51.4273
2024-08-07_05,8,5,19000,-95000,1.006047713,0.3239,0.3239,51.8762,0.682147713,51.5523
2024-08-07_05,8,5,-57000,-76000,1.0057,0.3459,0.3459,51.6218,0.6598,51.2759
2024-08-07_05,8,5,-38000,-76000,1.005208036,0.2967,0.2967,46.1285,0.708508036,45.8318
2024-08-07_05,8,5,-19000,-76000,1.005453731,0.2775,0.2775,44.3873,0.727953731,44.1098
2024-08-07_05,8,5,0,-76000,1.00602399,0.2695,0.2695,43.9827,0.73652399,43.7132
2024-08-07_05,8,5,19000,-76000,1.004837899,0.2789,0.2789,44.3464,0.725937899,44.0675
2024-08-07_05,8,5,38000,-76000,1.003585844,0.2953,0.2953,45.9787,0.708285844,45.6834
2024-08-07_05,8,5,57000,-76000,1.0032,0.3356,0.3356,51.3877,0.6676,51.0521
2024-08-07_05,8,5,-76000,-57000,1.0057,0.3323,0.3323,51.3197,0.6734,50.9874
2024-08-07_05,8,5,-57000,-57000,1.005096093,0.2812,0.2812,44.4911,0.723896093,44.2099
2024-08-07_05,8,5,-38000,-57000,1.004615504,0.2052,0.2052,42.7705,0.799415504,42.5653
2024-08-07_05,8,5,-19000,-57000,1.004335442,0.3992,0.3992,42.3916,0.605135442,41.9924
2024-08-07_05,8,5,0,-57000,1.004183897,0.3909,0.3909,42.3381,0.613283897,41.9472
2024-08-07_05,8,5,19000,-57000,1.003699907,0.4012,0.4012,42.3603,0.602499907,41.9591
2024-08-07_05,8,5,38000,-57000,1.003331726,0.2065,0.2065,42.6961,0.796831726,42.4896
2024-08-07_05,8,5,57000,-57000,1.003211464,0.2798,0.2798,44.2644,0.723411464,43.9846
2024-08-07_05,8,5,76000,-57000,1.0032,0.3281,0.3281,50.8204,0.6751,50.4923
2024-08-07_05,8,5,-76000,-38000,1.004166313,0.2868,0.2868,45.4065,0.717366313,45.1197
2024-08-07_05,8,5,-57000,-38000,1.003973244,0.4172,0.4172,42.3605,0.586773244,41.9433
2024-08-07_05,8,5,-38000,-38000,1.003648154,0.3752,0.3752,41.9137,0.628448154,41.5385
2024-08-07_05,8,5,-19000,-38000,1.003450962,0.3475,0.3475,42.0593,0.655950962,41.7118
2024-08-07_05,8,5,0,-38000,1.003336417,0.3379,0.3379,42.1659,0.665436417,41.828
2024-08-07_05,8,5,19000,-38000,1.003230013,0.3499,0.3499,42.0232,0.653330013,41.6733
2024-08-07_05,8,5,38000,-38000,1.0032,0.378,0.378,41.737,0.6252,41.359
2024-08-07_05,8,5,57000,-38000,1.003101223,0.4206,0.4206,42.1504,0.582501223,41.7298
2024-08-07_05,8,5,76000,-38000,1.003002057,0.2882,0.2882,45.1439,0.714802057,44.8557
2024-08-07_05,8,5,-95000,-19000,0.999839834,0.3023,0.3023,50.2616,0.697539834,49.9593
2024-08-07_05,8,5,-76000,-19000,1.001209793,0.2081,0.2081,43.2708,0.793109793,43.0627
2024-08-07_05,8,5,-57000,-19000,1.002314625,0.3843,0.3843,41.6226,0.618014625,41.2383
2024-08-07_05,8,5,-38000,-19000,1.002681802,0.3393,0.3393,41.712,0.663381802,41.3727
2024-08-07_05,8,5,-19000,-19000,1.002826466,0.3109,0.3109,42.0903,0.691926466,41.7794
2024-08-07_05,8,5,0,-19000,1.002888563,0.3,0.3,42.1779,0.702888563,41.8779
2024-08-07_05,8,5,19000,-19000,1.002943227,0.3127,0.3127,41.9127,0.690243227,41.6
2024-08-07_05,8,5,38000,-19000,1.002995938,0.3433,0.3433,41.5756,0.659695938,41.2323
2024-08-07_05,8,5,57000,-19000,1.002835135,0.3909,0.3909,41.5279,0.611935135,41.137
2024-08-07_05,8,5,76000,-19000,1.002483073,0.2648,0.2648,43.0685,0.737683073,42.8037
2024-08-07_05,8,5,95000,-19000,1.002121652,0.3098,0.3098,50.7994,0.692321652,50.4896
2024-08-07_05,8,5,-95000,0,0.9978,0.3112,0.3112,50.3881,0.6866,50.0769
2024-08-07_05,8,5,-76000,0,0.999454215,0.2052,0.2052,42.5431,0.794254215,42.3379
2024-08-07_05,8,5,-57000,0,1.001125878,0.3681,0.3681,41.2499,0.633025878,40.8818
2024-08-07_05,8,5,-38000,0,1.001949629,0.3235,0.3235,41.4824,0.678449629,41.1589
2024-08-07_05,8,5,-19000,0,1.002543864,0.2933,0.2933,41.8433,0.709243864,41.55
2024-08-07_05,8,5,0,0,1.0029,0.2795,0.2795,42.0066,0.7234,41.7271
2024-08-07_05,8,5,19000,0,1.002710777,0.2957,0.2957,41.8701,0.707010777,41.5744
2024-08-07_05,8,5,38000,0,1.002626803,0.3291,0.3291,41.4225,0.673526803,41.0934
2024-08-07_05,8,5,57000,0,1.002486635,0.3765,0.3765,41.134,0.625986635,40.7575
2024-08-07_05,8,5,76000,0,1.002065316,0.209,0.209,42.3353,0.793065316,42.1263
2024-08-07_05,8,5,95000,0,1.0016,0.3121,0.3121,49.7502,0.6895,49.4381
2024-08-07_05,8,5,-95000,19000,0.9989211,0.295,0.295,49.5808,0.7039211,49.2858
2024-08-07_05,8,5,-76000,19000,0.999565081,0.2061,0.2061,42.6707,0.793465081,42.4646
2024-08-07_05,8,5,-57000,19000,1.000439914,0.3682,0.3682,40.964,0.632239914,40.5958
2024-08-07_05,8,5,-38000,19000,1.001245139,0.324,0.324,40.9622,0.677245139,40.6382
2024-08-07_05,8,5,-19000,19000,1.001964235,0.2954,0.2954,41.3468,0.706564235,41.0514
2024-08-07_05,8,5,0,19000,1.002387608,0.2867,0.2867,41.6485,0.715687608,41.3618
2024-08-07_05,8,5,19000,19000,1.002334348,0.2988,0.2988,41.4319,0.703534348,41.1331
2024-08-07_05,8,5,38000,19000,1.002309096,0.33,0.33,41.0141,0.672309096,40.6841
2024-08-07_05,8,5,57000,19000,1.002300061,0.3772,0.3772,40.8831,0.625100061,40.5059
2024-08-07_05,8,5,76000,19000,1.002156785,0.21,0.21,42.4184,0.792156785,42.2084
2024-08-07_05,8,5,95000,19000,1.00195512,0.3018,0.3018,50.2561,0.70015512,49.9543
2024-08-07_05,8,5,-76000,38000,0.999087261,0.2617,0.2617,44.1379,0.737387261,43.8762
2024-08-07_05,8,5,-57000,38000,0.999634868,0.3847,0.3847,40.972,0.614934868,40.5873
2024-08-07_05,8,5,-38000,38000,1.000455496,0.3421,0.3421,40.621,0.658355496,40.2789
2024-08-07_05,8,5,-19000,38000,1.001121947,0.3161,0.3161,40.7953,0.685021947,40.4792
2024-08-07_05,8,5,0,38000,1.001498284,0.3075,0.3075,40.9034,0.693998284,40.5959
2024-08-07_05,8,5,19000,38000,1.001765986,0.3197,0.3197,40.746,0.682065986,40.4263
2024-08-07_05,8,5,38000,38000,1.002050075,0.3488,0.3488,40.5629,0.653250075,40.2141
2024-08-07_05,8,5,57000,38000,1.002280817,0.3938,0.3938,40.9591,0.608480817,40.5653
2024-08-07_05,8,5,76000,38000,1.002385981,0.2709,0.2709,43.8695,0.731485981,43.5986
2024-08-07_05,8,5,-76000,57000,0.9983,0.3014,0.3014,49.3418,0.6969,49.0404
2024-08-07_05,8,5,-57000,57000,0.998912451,0.419,0.419,42.5407,0.579912451,42.1217
2024-08-07_05,8,5,-38000,57000,0.999758692,0.3758,0.3758,40.7795,0.623958692,40.4037
2024-08-07_05,8,5,-19000,57000,1.000523209,0.3505,0.3505,40.3917,0.650023209,40.0412
2024-08-07_05,8,5,0,57000,1.000741017,0.342,0.342,40.3374,0.658741017,39.9954
2024-08-07_05,8,5,19000,57000,1.001224729,0.3538,0.3538,40.3462,0.647424729,39.9924
2024-08-07_05,8,5,38000,57000,1.001941585,0.3814,0.3814,40.6605,0.620541585,40.2791
2024-08-07_05,8,5,57000,57000,1.002383522,0.2069,0.2069,42.2313,0.795483522,42.0244
2024-08-07_05,8,5,76000,57000,1.0026,0.2985,0.2985,48.9882,0.7041,48.6897
2024-08-07_05,8,5,-57000,76000,0.9983,0.2906,0.2906,48.8436,0.7077,48.553
2024-08-07_05,8,5,-38000,76000,0.999358445,0.2071,0.2071,43.3829,0.792258445,43.1758
2024-08-07_05,8,5,-19000,76000,1.000317239,0.4003,0.4003,41.6414,0.600017239,41.2411
2024-08-07_05,8,5,0,76000,1.0003,0.391,0.391,41.197,0.6093,40.806
2024-08-07_05,8,5,19000,76000,1.00083431,0.403,0.403,41.5763,0.59783431,41.1733
2024-08-07_05,8,5,38000,76000,1.00194807,0.2082,0.2082,43.0899,0.79374807,42.8817
2024-08-07_05,8,5,57000,76000,1.0026,0.2894,0.2894,48.2298,0.7132,47.9404
2024-08-07_05,8,5,-19000,95000,1.000322892,0.276,0.276,48.0303,0.724322892,47.7543
2024-08-07_05,8,5,0,95000,1.0003,0.2803,0.2803,48.3201,0.72,48.0398
2024-08-07_05,8,5,19000,95000,1.000726607,0.2756,0.2756,48.3694,0.725126607,48.0938
2024-08-07_06,8,6,-19000,-95000,1.009499418,0.33,0.33,51.463,0.679499418,51.133
2024-08-07_06,8,6,0,-95000,1.0111,0.3489,0.3489,51.604,0.6622,51.2551
2024-08-07_06,8,6,19000,-95000,1.009455411,0.3356,0.3356,51.5201,0.673855411,51.1845
2024-08-07_06,8,6,-57000,-76000,1.0078,0.3534,0.3534,51.4025,0.6544,51.0491
2024-08-07_06,8,6,-38000,-76000,1.007704067,0.3,0.3,45.956,0.707704067,45.656
2024-08-07_06,8,6,-19000,-76000,1.008470718,0.2831,0.2831,44.2421,0.725370718,43.959
2024-08-07_06,8,6,0,-76000,1.009286472,0.2765,0.2765,43.8405,0.732786472,43.564
2024-08-07_06,8,6,19000,-76000,1.008410017,0.2831,0.2831,44.2082,0.725310017,43.9251
2024-08-07_06,8,6,38000,-76000,1.007652416,0.2988,0.2988,45.8471,0.708852416,45.5483
2024-08-07_06,8,6,57000,-76000,1.0076,0.3434,0.3434,51.2179,0.6642,50.8745
2024-08-07_06,8,6,-76000,-57000,1.0078,0.345,0.345,51.058,0.6628,50.713
2024-08-07_06,8,6,-57000,-57000,1.007436634,0.2854,0.2854,44.3069,0.722036634,44.0215
2024-08-07_06,8,6,-38000,-57000,1.007228221,0.208,0.208,42.6275,0.799228221,42.4195
2024-08-07_06,8,6,-19000,-57000,1.007285011,0.4058,0.4058,42.2554,0.601485011,41.8496
2024-08-07_06,8,6,0,-57000,1.007460886,0.3976,0.3976,42.2109,0.609860886,41.8133
2024-08-07_06,8,6,19000,-57000,1.007428441,0.4076,0.4076,42.2384,0.599828441,41.8308
2024-08-07_06,8,6,38000,-57000,1.007431,0.209,0.209,42.5621,0.798431,42.3531
2024-08-07_06,8,6,57000,-57000,1.007450038,0.285,0.285,44.1668,0.722450038,43.8818
2024-08-07_06,8,6,76000,-57000,1.0076,0.337,0.337,50.8225,0.6706,50.4855
2024-08-07_06,8,6,-76000,-38000,1.00677615,0.2929,0.2929,45.19,0.71387615,44.8971
2024-08-07_06,8,6,-57000,-38000,1.006633739,0.2051,0.2051,42.204,0.801533739,41.9989
2024-08-07_06,8,6,-38000,-38000,1.006386105,0.3809,0.3809,41.7869,0.625486105,41.406
2024-08-07_06,8,6,-19000,-38000,1.006224269,0.3528,0.3528,41.9353,0.653424269,41.5825
2024-08-07_06,8,6,0,-38000,1.006331803,0.3433,0.3433,42.0338,0.663031803,41.6905
2024-08-07_06,8,6,19000,-38000,1.006972501,0.356,0.356,41.9094,0.650972501,41.5534
2024-08-07_06,8,6,38000,-38000,1.0076,0.3849,0.3849,41.7305,0.6227,41.3456
2024-08-07_06,8,6,57000,-38000,1.007264049,0.2071,0.2071,42.1188,0.800164049,41.9117
2024-08-07_06,8,6,76000,-38000,1.007218553,0.2929,0.2929,44.9978,0.714318553,44.7049
2024-08-07_06,8,6,-95000,-19000,1.003940502,0.3093,0.3093,50.1913,0.694640502,49.882
2024-08-07_06,8,6,-76000,-19000,1.004772899,0.2662,0.2662,43.0702,0.738572899,42.804
2024-08-07_06,8,6,-57000,-19000,1.00538404,0.3911,0.3911,41.4593,0.61428404,41.0682
2024-08-07_06,8,6,-38000,-19000,1.005405986,0.3449,0.3449,41.5761,0.660505986,41.2312
2024-08-07_06,8,6,-19000,-19000,1.005021988,0.3156,0.3156,41.9625,0.689421988,41.6469
2024-08-07_06,8,6,0,-19000,1.004731444,0.305,0.305,42.124,0.699731444,41.819
2024-08-07_06,8,6,19000,-19000,1.005836785,0.3196,0.3196,41.928,0.686236785,41.6084
2024-08-07_06,8,6,38000,-19000,1.006815326,0.3507,0.3507,41.5188,0.656115326,41.1681
2024-08-07_06,8,6,57000,-19000,1.006812499,0.3984,0.3984,41.3904,0.608412499,40.992
2024-08-07_06,8,6,76000,-19000,1.006631929,0.2728,0.2728,42.9301,0.733831929,42.6573
2024-08-07_06,8,6,95000,-19000,1.006415328,0.3164,0.3164,50.6775,0.690015328,50.3611
2024-08-07_06,8,6,-95000,0,1.0027,0.3215,0.3215,50.1158,0.6812,49.7943
2024-08-07_06,8,6,-76000,0,1.003590794,0.2081,0.2081,42.3341,0.795490794,42.126
2024-08-07_06,8,6,-57000,0,1.004435425,0.3744,0.3744,41.0855,0.630035425,40.7111
2024-08-07_06,8,6,-38000,0,1.004645996,0.3289,0.3289,41.3428,0.675745996,41.0139
2024-08-07_06,8,6,-19000,0,1.004187275,0.2984,0.2984,41.8092,0.705787275,41.5108
2024-08-07_06,8,6,0,0,1.0033,0.2858,0.2858,42.0121,0.7175,41.7263
2024-08-07_06,8,6,19000,0,1.004636241,0.3032,0.3032,41.7776,0.701436241,41.4744
2024-08-07_06,8,6,38000,0,1.005899886,0.3372,0.3372,41.2853,0.668699886,40.9481
2024-08-07_06,8,6,57000,0,1.006323097,0.385,0.385,41.0025,0.621323097,40.6175
2024-08-07_06,8,6,76000,0,1.006301135,0.21,0.21,42.1786,0.796301135,41.9686
2024-08-07_06,8,6,95000,0,1.0061,0.3187,0.3187,49.7645,0.6874,49.4458
2024-08-07_06,8,6,-95000,19000,1.003173846,0.3009,0.3009,49.5065,0.702273846,49.2056
2024-08-07_06,8,6,-76000,19000,1.003396852,0.2089,0.2089,42.4371,0.794496852,42.2282
2024-08-07_06,8,6,-57000,19000,1.00378332,0.3749,0.3749,40.8314,0.62888332,40.4565
2024-08-07_06,8,6,-38000,19000,1.004116174,0.3301,0.3301,40.9528,0.674016174,40.6227
2024-08-07_06,8,6,-19000,19000,1.004173074,0.3018,0.3018,41.3279,0.702373074,41.0261
2024-08-07_06,8,6,0,19000,1.004104224,0.293,0.293,41.5072,0.711104224,41.2142
2024-08-07_06,8,6,19000,19000,1.004758039,0.3069,0.3069,41.2854,0.697858039,40.9785
2024-08-07_06,8,6,38000,19000,1.005630411,0.3396,0.3396,40.8724,0.666030411,40.5328
2024-08-07_06,8,6,57000,19000,1.006194641,0.3872,0.3872,40.7441,0.618994641,40.3569
2024-08-07_06,8,6,76000,19000,1.006377719,0.2602,0.2602,42.2805,0.746177719,42.0203
2024-08-07_06,8,6,95000,19000,1.006303284,0.3058,0.3058,50.0666,0.700503284,49.7608
2024-08-07_06,8,6,-76000,38000,1.002604037,0.2709,0.2709,43.9326,0.731704037,43.6617
2024-08-07_06,8,6,-57000,38000,1.002995523,0.3925,0.3925,40.9101,0.610495523,40.5176
2024-08-07_06,8,6,-38000,38000,1.003542395,0.3491,0.3491,40.4884,0.654442395,40.1393
2024-08-07_06,8,6,-19000,38000,1.003918393,0.3227,0.3227,40.6205,0.681218393,40.2978
2024-08-07_06,8,6,0,38000,1.004217913,0.3145,0.3145,40.7462,0.689717913,40.4317
2024-08-07_06,8,6,19000,38000,1.004807415,0.3287,0.3287,40.5951,0.676107415,40.2664
2024-08-07_06,8,6,38000,38000,1.005695156,0.3594,0.3594,40.4158,0.646295156,40.0564
2024-08-07_06,8,6,57000,38000,1.006508028,0.4045,0.4045,40.8074,0.602008028,40.4029
2024-08-07_06,8,6,76000,38000,1.006937403,0.2793,0.2793,43.7017,0.727637403,43.4224
2024-08-07_06,8,6,-76000,57000,1.0018,0.3075,0.3075,49.1388,0.6943,48.8313
2024-08-07_06,8,6,-57000,57000,1.002329372,0.2071,0.2071,42.294,0.795229372,42.0869
2024-08-07_06,8,6,-38000,57000,1.00295752,0.3835,0.3835,40.5746,0.61945752,40.1911
2024-08-07_06,8,6,-19000,57000,1.003403984,0.3577,0.3577,40.2087,0.645703984,39.851
2024-08-07_06,8,6,0,57000,1.003493155,0.3497,0.3497,40.1696,0.653793155,39.8199
2024-08-07_06,8,6,19000,57000,1.004353194,0.3629,0.3629,40.183,0.641453194,39.8201
2024-08-07_06,8,6,38000,57000,1.005894635,0.3928,0.3928,40.4937,0.613094635,40.1009
2024-08-07_06,8,6,57000,57000,1.006994146,0.21,0.21,42.1105,0.796994146,41.9005
2024-08-07_06,8,6,76000,57000,1.0076,0.303,0.303,48.8202,0.7046,48.5172
2024-08-07_06,8,6,-57000,76000,1.0018,0.2985,0.2985,48.6751,0.7033,48.3766
2024-08-07_06,8,6,-38000,76000,1.002601178,0.21,0.21,43.1745,0.792601178,42.9645
2024-08-07_06,8,6,-19000,76000,1.003063328,0.4076,0.4076,41.4245,0.595463328,41.0169
2024-08-07_06,8,6,0,76000,1.0027,0.3985,0.3985,40.9912,0.6042,40.5927
2024-08-07_06,8,6,19000,76000,1.003761328,0.4114,0.4114,41.3712,0.592361328,40.9598
2024-08-07_06,8,6,38000,76000,1.006089812,0.21,0.21,43.0407,0.796089812,42.8307
2024-08-07_06,8,6,57000,76000,1.0076,0.2974,0.2974,48.4124,0.7102,48.115
2024-08-07_06,8,6,-19000,95000,1.003040908,0.2798,0.2798,47.9204,0.723240908,47.6406
2024-08-07_06,8,6,0,95000,1.0027,0.2871,0.2871,48.1993,0.7156,47.9122
2024-08-07_06,8,6,19000,95000,1.003585701,0.2803,0.2803,48.1194,0.723285701,47.8391
2024-08-07_07,8,7,-19000,-95000,1.004455666,0.3253,0.3253,51.441,0.679155666,51.1157
2024-08-07_07,8,7,0,-95000,1.0052,0.3469,0.3469,51.4626,0.6583,51.1157
2024-08-07_07,8,7,19000,-95000,1.004507757,0.3337,0.3337,51.5744,0.670807757,51.2407
2024-08-07_07,8,7,-57000,-76000,1.0034,0.351,0.351,51.2412,0.6524,50.8902
2024-08-07_07,8,7,-38000,-76000,1.003470543,0.2971,0.2971,45.831,0.706370543,45.5339
2024-08-07_07,8,7,-19000,-76000,1.003989445,0.2793,0.2793,44.1283,0.724689445,43.849
2024-08-07_07,8,7,0,-76000,1.004422699,0.2728,0.2728,43.735,0.731622699,43.4622
2024-08-07_07,8,7,19000,-76000,1.004090975,0.2807,0.2807,44.1043,0.723390975,43.8236
2024-08-07_07,8,7,38000,-76000,1.003805475,0.2964,0.2964,45.742,0.707405475,45.4456
2024-08-07_07,8,7,57000,-76000,1.0038,0.341,0.341,51.104,0.6628,50.763
2024-08-07_07,8,7,-76000,-57000,1.0034,0.3427,0.3427,50.9178,0.6607,50.5751
2024-08-07_07,8,7,-57000,-57000,1.003280164,0.2831,0.2831,44.1828,0.720180164,43.8997
2024-08-07_07,8,7,-38000,-57000,1.003312071,0.207,0.207,42.5152,0.796312071,42.3082
2024-08-07_07,8,7,-19000,-57000,1.003520098,0.404,0.404,42.1577,0.599520098,41.7537
2024-08-07_07,8,7,0,-57000,1.00370775,0.396,0.396,42.126,0.60770775,41.73
2024-08-07_07,8,7,19000,-57000,1.003729197,0.4058,0.4058,42.1482,0.597929197,41.7424
2024-08-07_07,8,7,38000,-57000,1.00373033,0.2081,0.2081,42.4682,0.79563033,42.2601
2024-08-07_07,8,7,57000,-57000,1.003734138,0.2835,0.2835,44.0889,0.720234138,43.8054
2024-08-07_07,8,7,76000,-57000,1.0038,0.3356,0.3356,50.7243,0.6682,50.3887
2024-08-07_07,8,7,-76000,-38000,1.002898666,0.2915,0.2915,45.0491,0.711398666,44.7576
2024-08-07_07,8,7,-57000,-38000,1.002944296,0.205,0.205,42.0799,0.797944296,41.8749
2024-08-07_07,8,7,-38000,-38000,1.003044982,0.381,0.381,41.6837,0.622044982,41.3027
2024-08-07_07,8,7,-19000,-38000,1.003232395,0.3539,0.3539,41.8372,0.649332395,41.4833
2024-08-07_07,8,7,0,-38000,1.003414854,0.3446,0.3446,41.9396,0.658814854,41.595
2024-08-07_07,8,7,19000,-38000,1.003613999,0.3566,0.3566,41.8298,0.647013999,41.4732
2024-08-07_07,8,7,38000,-38000,1.0038,0.3852,0.3852,41.6575,0.6186,41.2723
2024-08-07_07,8,7,57000,-38000,1.003664112,0.2071,0.2071,42.0359,0.796564112,41.8288
2024-08-07_07,8,7,76000,-38000,1.003621848,0.2925,0.2925,44.903,0.711121848,44.6105
2024-08-07_07,8,7,-95000,-19000,1.001060764,0.3079,0.3079,50.0621,0.693160764,49.7542
2024-08-07_07,8,7,-76000,-19000,1.001718833,0.2643,0.2643,42.9317,0.737418833,42.6674
2024-08-07_07,8,7,-57000,-19000,1.002348137,0.3919,0.3919,41.3442,0.610448137,40.9523
2024-08-07_07,8,7,-38000,-19000,1.002743083,0.3468,0.3468,41.4676,0.655943083,41.1208
2024-08-07_07,8,7,-19000,-19000,1.00308342,0.318,0.318,41.8578,0.68508342,41.5398
2024-08-07_07,8,7,0,-19000,1.003290577,0.3073,0.3073,42.0281,0.695990577,41.7208
2024-08-07_07,8,7,19000,-19000,1.003419598,0.3215,0.3215,41.8488,0.681919598,41.5273
2024-08-07_07,8,7,38000,-19000,1.003565459,0.3519,0.3519,41.4464,0.651665459,41.0945
2024-08-07_07,8,7,57000,-19000,1.003493373,0.3986,0.3986,41.3141,0.604893373,40.9155
2024-08-07_07,8,7,76000,-19000,1.003310593,0.2718,0.2718,42.8428,0.731510593,42.571
2024-08-07_07,8,7,95000,-19000,1.003108415,0.3159,0.3159,50.5802,0.687208415,50.2643
