Repository: sdelaurentiis123/plasma-etching-code

# Bosch wafer measurements — Zenodo 17122442

Source: Sayyed et al., *A Multi-Model Dataset for BOSCH Plasma-Etching: Optical Emission Spectra,
Process Parameters, and Wafer Measurements for Data-Driven Plasma Modeling*, version 1 (2025),
DOI [10.5281/zenodo.17122442](https://doi.org/10.5281/zenodo.17122442).

License: Creative Commons Attribution 4.0. The authors and source must be credited on reuse.

Included here:

- `Si_Oxide_etch_9_points.csv` — 684 measurements from 76 processed 200-mm silicon wafers, at nine
  nominal positions per wafer (some source measurements are unavailable).
- `Si_Oxide_etch_89_points.csv` — 7,832 measurements from 88 identified wafers. Its distinct source

File: data/experimental/zenodo_17122442/Si_Oxide_etch_89_points.csv (part 14 of 16)
experiment_key,lot_number,wafer_number,X,Y,preox_thickness,postox_thickness,postox_thickness_nan,stepheight,oxide_etch,si_etch
2024-08-07_07,8,7,-95000,0,1.0001,0.3206,0.3206,49.9336,0.6795,49.613
2024-08-07_07,8,7,-76000,0,1.000920126,0.2081,0.2081,42.2064,0.792820126,41.9983
2024-08-07_07,8,7,-57000,0,1.00183956,0.3758,0.3758,40.9683,0.62603956,40.5925
2024-08-07_07,8,7,-38000,0,1.002453389,0.3313,0.3313,41.2397,0.671153389,40.9084
2024-08-07_07,8,7,-19000,0,1.003039306,0.3012,0.3012,41.7147,0.701839306,41.4135
2024-08-07_07,8,7,0,0,1.0034,0.2882,0.2882,41.9197,0.7152,41.6315
2024-08-07_07,8,7,19000,0,1.003276066,0.305,0.305,41.6883,0.698276066,41.3833
2024-08-07_07,8,7,38000,0,1.003322114,0.3381,0.3381,41.2101,0.665222114,40.872
2024-08-07_07,8,7,57000,0,1.003330045,0.3848,0.3848,40.9255,0.618530045,40.5407
2024-08-07_07,8,7,76000,0,1.003109154,0.21,0.21,42.1114,0.793109154,41.9014
2024-08-07_07,8,7,95000,0,1.0028,0.3173,0.3173,49.6641,0.6855,49.3468
2024-08-07_07,8,7,-95000,19000,1.000626598,0.3009,0.3009,49.3716,0.699726598,49.0707
2024-08-07_07,8,7,-76000,19000,1.000941118,0.2091,0.2091,42.3054,0.791841118,42.0963
2024-08-07_07,8,7,-57000,19000,1.001458503,0.3764,0.3764,40.7189,0.625058503,40.3425
2024-08-07_07,8,7,-38000,19000,1.002049268,0.3326,0.3326,40.856,0.669449268,40.5234
2024-08-07_07,8,7,-19000,19000,1.002647842,0.3048,0.3048,41.2341,0.697847842,40.9293
2024-08-07_07,8,7,0,19000,1.003023762,0.2956,0.2956,41.4229,0.707423762,41.1273
2024-08-07_07,8,7,19000,19000,1.003073208,0.3084,0.3084,41.2087,0.694673208,40.9003
2024-08-07_07,8,7,38000,19000,1.003222794,0.3396,0.3396,40.8025,0.663622794,40.4629
2024-08-07_07,8,7,57000,19000,1.003387369,0.386,0.386,40.6674,0.617387369,40.2814
2024-08-07_07,8,7,76000,19000,1.003344851,0.21,0.21,42.1949,0.793344851,41.9849
2024-08-07_07,8,7,95000,19000,1.00314359,0.3056,0.3056,49.9553,0.69754359,49.6497
2024-08-07_07,8,7,-76000,38000,1.000499733,0.27,0.27,43.7912,0.730499733,43.5212
2024-08-07_07,8,7,-57000,38000,1.000894468,0.3933,0.3933,40.7948,0.607594468,40.4015
2024-08-07_07,8,7,-38000,38000,1.001518266,0.3512,0.3512,40.3905,0.650318266,40.0393
2024-08-07_07,8,7,-19000,38000,1.002062654,0.3255,0.3255,40.545,0.676562654,40.2195
2024-08-07_07,8,7,0,38000,1.002419423,0.3167,0.3167,40.6596,0.685719423,40.3429
2024-08-07_07,8,7,19000,38000,1.002767703,0.3292,0.3292,40.516,0.673567703,40.1868
2024-08-07_07,8,7,38000,38000,1.003245284,0.358,0.358,40.3418,0.645245284,39.9838
2024-08-07_07,8,7,57000,38000,1.003731153,0.4022,0.4022,40.7253,0.601531153,40.3231
2024-08-07_07,8,7,76000,38000,1.004006281,0.2775,0.2775,43.6228,0.726506281,43.3453
2024-08-07_07,8,7,-76000,57000,0.9999,0.3079,0.3079,48.9956,0.692,48.6877
2024-08-07_07,8,7,-57000,57000,1.000363105,0.208,0.208,42.1689,0.792363105,41.9609
2024-08-07_07,8,7,-38000,57000,1.001017038,0.3839,0.3839,40.4677,0.617117038,40.0838
2024-08-07_07,8,7,-19000,57000,1.001627495,0.3594,0.3594,40.1182,0.642227495,39.7588
2024-08-07_07,8,7,0,57000,1.001830423,0.3511,0.3511,40.0815,0.650730423,39.7304
2024-08-07_07,8,7,19000,57000,1.00239178,0.3628,0.3628,40.096,0.63959178,39.7332
2024-08-07_07,8,7,38000,57000,1.003391822,0.3902,0.3902,40.41,0.613191822,40.0198
2024-08-07_07,8,7,57000,57000,1.004140994,0.21,0.21,42.0333,0.794140994,41.8233
2024-08-07_07,8,7,76000,57000,1.0046,0.3023,0.3023,48.7071,0.7023,48.4048
2024-08-07_07,8,7,-57000,76000,0.9999,0.2971,0.2971,48.5305,0.7028,48.2334
2024-08-07_07,8,7,-38000,76000,1.00071887,0.2091,0.2091,43.0527,0.79161887,42.8436
2024-08-07_07,8,7,-19000,76000,1.001459473,0.408,0.408,41.3194,0.593459473,40.9114
2024-08-07_07,8,7,0,76000,1.0014,0.3992,0.3992,40.9003,0.6022,40.5011
2024-08-07_07,8,7,19000,76000,1.002023357,0.4106,0.4106,41.2822,0.591423357,40.8716
2024-08-07_07,8,7,38000,76000,1.003544135,0.21,0.21,42.9483,0.793544135,42.7383
2024-08-07_07,8,7,57000,76000,1.0046,0.2962,0.2962,48.3452,0.7084,48.049
2024-08-07_07,8,7,-19000,95000,1.001465724,0.2807,0.2807,47.7568,0.720765724,47.4761
2024-08-07_07,8,7,0,95000,1.0014,0.2864,0.2864,47.9489,0.715,47.6625
2024-08-07_07,8,7,19000,95000,1.001906211,0.2798,0.2798,47.9363,0.722106211,47.6565
2024-08-07_08,8,8,-19000,-95000,1.004246326,0.3182,0.3182,52.1082,0.686046326,51.79
2024-08-07_08,8,8,0,-95000,1.0047,0.3342,0.3342,51.9657,0.6705,51.6315
2024-08-07_08,8,8,19000,-95000,1.004159795,0.3225,0.3225,52.2664,0.681659795,51.9439
2024-08-07_08,8,8,-57000,-76000,1.0043,0.336,0.336,51.863,0.6683,51.527
2024-08-07_08,8,8,-38000,-76000,1.003999225,0.2939,0.2939,46.0223,0.710099225,45.7284
2024-08-07_08,8,8,-19000,-76000,1.003965429,0.2765,0.2765,44.267,0.727465429,43.9905
2024-08-07_08,8,8,0,-76000,1.004136465,0.269,0.269,43.8604,0.735136465,43.5914
2024-08-07_08,8,8,19000,-76000,1.003819662,0.2775,0.2775,44.2272,0.726319662,43.9497
2024-08-07_08,8,8,38000,-76000,1.003533949,0.2929,0.2929,45.8934,0.710633949,45.6005
2024-08-07_08,8,8,57000,-76000,1.0035,0.3243,0.3243,51.5936,0.6792,51.2693
2024-08-07_08,8,8,-76000,-57000,1.0043,0.3271,0.3271,51.5806,0.6772,51.2535
2024-08-07_08,8,8,-57000,-57000,1.003975158,0.2798,0.2798,44.3656,0.724175158,44.0858
2024-08-07_08,8,8,-38000,-57000,1.003727179,0.2069,0.2069,42.6403,0.796827179,42.4334
2024-08-07_08,8,8,-19000,-57000,1.003593244,0.4018,0.4018,42.2771,0.601793244,41.8753
2024-08-07_08,8,8,0,-57000,1.003580499,0.3938,0.3938,42.2318,0.609780499,41.838
2024-08-07_08,8,8,19000,-57000,1.003509674,0.4033,0.4033,42.2566,0.600209674,41.8533
2024-08-07_08,8,8,38000,-57000,1.003465602,0.2065,0.2065,42.5763,0.796965602,42.3698
2024-08-07_08,8,8,57000,-57000,1.003453548,0.2812,0.2812,44.2052,0.722253548,43.924
2024-08-07_08,8,8,76000,-57000,1.0035,0.3201,0.3201,51.2114,0.6834,50.8913
2024-08-07_08,8,8,-76000,-38000,1.003452069,0.2873,0.2873,45.3109,0.716152069,45.0236
2024-08-07_08,8,8,-57000,-38000,1.003377046,0.42,0.42,42.2262,0.583377046,41.8062
2024-08-07_08,8,8,-38000,-38000,1.003270595,0.3789,0.3789,41.8043,0.624370595,41.4254
2024-08-07_08,8,8,-19000,-38000,1.003273453,0.3527,0.3527,41.9556,0.650573453,41.6029
2024-08-07_08,8,8,0,-38000,1.003326812,0.3432,0.3432,42.0626,0.660126812,41.7194
2024-08-07_08,8,8,19000,-38000,1.00339974,0.3549,0.3549,41.9389,0.64849974,41.584
2024-08-07_08,8,8,38000,-38000,1.0035,0.3826,0.3826,41.7776,0.6209,41.395
2024-08-07_08,8,8,57000,-38000,1.003392664,0.2057,0.2057,42.155,0.797692664,41.9493
2024-08-07_08,8,8,76000,-38000,1.003343841,0.2885,0.2885,45.079,0.714843841,44.7905
2024-08-07_08,8,8,-95000,-19000,1.000972304,0.3037,0.3037,50.868,0.697272304,50.5643
2024-08-07_08,8,8,-76000,-19000,1.001774726,0.2089,0.2089,43.1412,0.792874726,42.9323
2024-08-07_08,8,8,-57000,-19000,1.002467772,0.3893,0.3893,41.4964,0.613167772,41.1071
2024-08-07_08,8,8,-38000,-19000,1.002807562,0.3455,0.3455,41.6015,0.657307562,41.256
2024-08-07_08,8,8,-19000,-19000,1.003094411,0.3173,0.3173,41.9928,0.685794411,41.6755
2024-08-07_08,8,8,0,-19000,1.003279981,0.3067,0.3067,42.1601,0.696579981,41.8534
2024-08-07_08,8,8,19000,-19000,1.003289958,0.3202,0.3202,41.9743,0.683089958,41.6541
2024-08-07_08,8,8,38000,-19000,1.003331698,0.3499,0.3499,41.5686,0.653431698,41.2187
2024-08-07_08,8,8,57000,-19000,1.003240512,0.3955,0.3955,41.438,0.607740512,41.0425
2024-08-07_08,8,8,76000,-19000,1.003039339,0.2676,0.2676,42.9892,0.735439339,42.7216
2024-08-07_08,8,8,95000,-19000,1.002824015,0.3075,0.3075,51.4826,0.695324015,51.1751
2024-08-07_08,8,8,-95000,0,0.9998,0.3093,0.3093,50.6594,0.6905,50.3501
2024-08-07_08,8,8,-76000,0,1.00074394,0.208,0.208,42.4162,0.79274394,42.2082
2024-08-07_08,8,8,-57000,0,1.001768253,0.3735,0.3735,41.1315,0.628268253,40.758
2024-08-07_08,8,8,-38000,0,1.002411719,0.33,0.33,41.3804,0.672411719,41.0504
2024-08-07_08,8,8,-19000,0,1.003048217,0.3004,0.3004,41.8552,0.702648217,41.5548
2024-08-07_08,8,8,0,0,1.0035,0.2873,0.2873,42.0729,0.7162,41.7856
2024-08-07_08,8,8,19000,0,1.00323272,0.3038,0.3038,41.8267,0.69943272,41.5229
2024-08-07_08,8,8,38000,0,1.003138203,0.3361,0.3361,41.3436,0.667038203,41.0075
2024-08-07_08,8,8,57000,0,1.003082598,0.3818,0.3818,41.0628,0.621282598,40.681
2024-08-07_08,8,8,76000,0,1.002824855,0.21,0.21,42.2717,0.792824855,42.0617
2024-08-07_08,8,8,95000,0,1.0025,0.3082,0.3082,50.2875,0.6943,49.9793
2024-08-07_08,8,8,-95000,19000,1.000374476,0.2962,0.2962,50.2444,0.704174476,49.9482
2024-08-07_08,8,8,-76000,19000,1.000707104,0.208,0.208,42.5429,0.792707104,42.3349
2024-08-07_08,8,8,-57000,19000,1.001267258,0.3741,0.3741,40.8934,0.627167258,40.5193
2024-08-07_08,8,8,-38000,19000,1.001913198,0.331,0.331,41.0135,0.670913198,40.6825
2024-08-07_08,8,8,-19000,19000,1.002576941,0.3036,0.3036,41.3848,0.698976941,41.0812
2024-08-07_08,8,8,0,19000,1.002996172,0.2945,0.2945,41.5654,0.708496172,41.2709
2024-08-07_08,8,8,19000,19000,1.00296877,0.3071,0.3071,41.352,0.69586877,41.0449
2024-08-07_08,8,8,38000,19000,1.003015285,0.3374,0.3374,40.9474,0.665615285,40.61
2024-08-07_08,8,8,57000,19000,1.003109377,0.3829,0.3829,40.8179,0.620209377,40.435
2024-08-07_08,8,8,76000,19000,1.00303584,0.21,0.21,42.3745,0.79303584,42.1645
2024-08-07_08,8,8,95000,19000,1.002836202,0.3,0.3,50.9008,0.702836202,50.6008
2024-08-07_08,8,8,-76000,38000,1.000122865,0.2648,0.2648,44.0953,0.735322865,43.8305
2024-08-07_08,8,8,-57000,38000,1.000574384,0.3908,0.3908,40.9923,0.609774384,40.6015
2024-08-07_08,8,8,-38000,38000,1.00128449,0.3494,0.3494,40.5607,0.65188449,40.2113
2024-08-07_08,8,8,-19000,38000,1.001895656,0.3241,0.3241,40.7076,0.677795656,40.3835
2024-08-07_08,8,8,0,38000,1.002271661,0.3154,0.3154,40.8268,0.686871661,40.5114
2024-08-07_08,8,8,19000,38000,1.002581174,0.3274,0.3274,40.6783,0.675181174,40.3509
2024-08-07_08,8,8,38000,38000,1.002977035,0.3558,0.3558,40.502,0.647177035,40.1462
2024-08-07_08,8,8,57000,38000,1.003376122,0.3991,0.3991,40.8965,0.604276122,40.4974
2024-08-07_08,8,8,76000,38000,1.003600433,0.2737,0.2737,43.8467,0.729900433,43.573
2024-08-07_08,8,8,-76000,57000,0.9994,0.3,0.3,49.7415,0.6994,49.4415
2024-08-07_08,8,8,-57000,57000,0.999942832,0.2052,0.2052,42.4368,0.794742832,42.2316
2024-08-07_08,8,8,-38000,57000,1.00070533,0.3819,0.3819,40.6644,0.61880533,40.2825
2024-08-07_08,8,8,-19000,57000,1.001431281,0.3577,0.3577,40.2909,0.643731281,39.9332
2024-08-07_08,8,8,0,57000,1.00167501,0.3493,0.3493,40.2441,0.65237501,39.8948
2024-08-07_08,8,8,19000,57000,1.002186907,0.3606,0.3606,40.2723,0.641586907,39.9117
2024-08-07_08,8,8,38000,57000,1.003065352,0.3875,0.3875,40.5948,0.615565352,40.2073
2024-08-07_08,8,8,57000,57000,1.003710108,0.208,0.208,42.2581,0.795710108,42.0501
2024-08-07_08,8,8,76000,57000,1.0041,0.2943,0.2943,49.3974,0.7098,49.1031
2024-08-07_08,8,8,-57000,76000,0.9994,0.291,0.291,49.2842,0.7084,48.9932
2024-08-07_08,8,8,-38000,76000,1.000364095,0.209,0.209,43.352,0.791364095,43.143
2024-08-07_08,8,8,-19000,76000,1.001284545,0.4056,0.4056,41.5611,0.595684545,41.1555
2024-08-07_08,8,8,0,76000,1.0013,0.3964,0.3964,41.1239,0.6049,40.7275
2024-08-07_08,8,8,19000,76000,1.00184485,0.4075,0.4075,41.517,0.59434485,41.1095
2024-08-07_08,8,8,38000,76000,1.003182569,0.2089,0.2089,43.2114,0.794282569,43.0025
2024-08-07_08,8,8,57000,76000,1.0041,0.2887,0.2887,48.945,0.7154,48.6563
2024-08-07_08,8,8,-19000,95000,1.001299105,0.2756,0.2756,48.7898,0.725699105,48.5142
2024-08-07_08,8,8,0,95000,1.0013,0.2784,0.2784,48.6205,0.7229,48.3421
2024-08-07_08,8,8,19000,95000,1.001737091,0.2728,0.2728,48.9908,0.728937091,48.718
2024-08-07_09,8,9,-19000,-95000,1.004513924,0.3206,0.3206,51.9151,0.683913924,51.5945
2024-08-07_09,8,9,0,-95000,1.0051,0.341,0.341,51.6914,0.6641,51.3504
2024-08-07_09,8,9,19000,-95000,1.004334626,0.3271,0.3271,52.0642,0.677234626,51.7371
2024-08-07_09,8,9,-57000,-76000,1.0047,0.3434,0.3434,51.5592,0.6613,51.2158
2024-08-07_09,8,9,-38000,-76000,1.004271211,0.2976,0.2976,45.8085,0.706671211,45.5109
2024-08-07_09,8,9,-19000,-76000,1.004153144,0.2812,0.2812,44.0713,0.722953144,43.7901
2024-08-07_09,8,9,0,-76000,1.004332183,0.2751,0.2751,43.6671,0.729232183,43.392
2024-08-07_09,8,9,19000,-76000,1.003837266,0.2821,0.2821,44.0342,0.721737266,43.7521
2024-08-07_09,8,9,38000,-76000,1.003335719,0.2967,0.2967,45.6898,0.706635719,45.3931
2024-08-07_09,8,9,57000,-76000,1.0032,0.33,0.33,51.3385,0.6732,51.0085
2024-08-07_09,8,9,-76000,-57000,1.0047,0.3356,0.3356,51.2652,0.6691,50.9296
2024-08-07_09,8,9,-57000,-57000,1.00427091,0.285,0.285,44.1527,0.71927091,43.8677
2024-08-07_09,8,9,-38000,-57000,1.003911351,0.208,0.208,42.4514,0.795911351,42.2434
2024-08-07_09,8,9,-19000,-57000,1.003664886,0.4086,0.4086,42.0757,0.595064886,41.6671
2024-08-07_09,8,9,0,-57000,1.00356715,0.4006,0.4006,42.0423,0.60296715,41.6417
2024-08-07_09,8,9,19000,-57000,1.00337174,0.4102,0.4102,42.0732,0.59317174,41.663
2024-08-07_09,8,9,38000,-57000,1.003232408,0.2091,0.2091,42.3929,0.794132408,42.1838
2024-08-07_09,8,9,57000,-57000,1.003187918,0.2847,0.2847,44.0271,0.718487918,43.7424
2024-08-07_09,8,9,76000,-57000,1.0032,0.3248,0.3248,50.9824,0.6784,50.6576
2024-08-07_09,8,9,-76000,-38000,1.00362608,0.291,0.291,45.0776,0.71262608,44.7866
2024-08-07_09,8,9,-57000,-38000,1.003505938,0.2069,0.2069,42.0321,0.796605938,41.8252
2024-08-07_09,8,9,-38000,-38000,1.003315502,0.3857,0.3857,41.6134,0.617615502,41.2277
2024-08-07_09,8,9,-19000,-38000,1.003240171,0.3595,0.3595,41.7715,0.643740171,41.412
2024-08-07_09,8,9,0,-38000,1.003221338,0.3503,0.3503,41.8759,0.652921338,41.5256
2024-08-07_09,8,9,19000,-38000,1.003190594,0.3623,0.3623,41.7614,0.640890594,41.3991
2024-08-07_09,8,9,38000,-38000,1.0032,0.3897,0.3897,41.5804,0.6135,41.1907
2024-08-07_09,8,9,57000,-38000,1.003133437,0.2081,0.2081,41.9622,0.795033437,41.7541
2024-08-07_09,8,9,76000,-38000,1.003082586,0.2925,0.2925,44.878,0.710582586,44.5855
2024-08-07_09,8,9,-95000,-19000,1.000556606,0.3058,0.3058,50.5484,0.694756606,50.2426
2024-08-07_09,8,9,-76000,-19000,1.001543788,0.2667,0.2667,42.9319,0.734843788,42.6652
2024-08-07_09,8,9,-57000,-19000,1.002371698,0.3961,0.3961,41.2994,0.606271698,40.9033
2024-08-07_09,8,9,-38000,-19000,1.002727043,0.352,0.352,41.4061,0.650727043,41.0541
2024-08-07_09,8,9,-19000,-19000,1.00299214,0.3241,0.3241,41.8024,0.67889214,41.4783
2024-08-07_09,8,9,0,-19000,1.003156347,0.3135,0.3135,41.9741,0.689656347,41.6606
2024-08-07_09,8,9,19000,-19000,1.003110007,0.3273,0.3273,41.7874,0.675810007,41.4601
2024-08-07_09,8,9,38000,-19000,1.003092784,0.357,0.357,41.3777,0.646092784,41.0207
2024-08-07_09,8,9,57000,-19000,1.003002312,0.4023,0.4023,41.2448,0.600702312,40.8425
2024-08-07_09,8,9,76000,-19000,1.002809748,0.2742,0.2742,42.7888,0.728609748,42.5146
2024-08-07_09,8,9,95000,-19000,1.002605753,0.3112,0.3112,51.169,0.691405753,50.8578
2024-08-07_09,8,9,-95000,0,0.9991,0.3131,0.3131,50.3921,0.686,50.079
2024-08-07_09,8,9,-76000,0,1.000287035,0.209,0.209,42.2039,0.791287035,41.9949
2024-08-07_09,8,9,-57000,0,1.001535894,0.3802,0.3802,40.9254,0.621335894,40.5452
2024-08-07_09,8,9,-38000,0,1.002254358,0.3367,0.3367,41.184,0.665554358,40.8473
2024-08-07_09,8,9,-19000,0,1.002920808,0.3071,0.3071,41.6578,0.695820808,41.3507
2024-08-07_09,8,9,0,0,1.0034,0.294,0.294,41.8828,0.7094,41.5888
2024-08-07_09,8,9,19000,0,1.003082679,0.3107,0.3107,41.6344,0.692382679,41.3237
2024-08-07_09,8,9,38000,0,1.002931987,0.3431,0.3431,41.1399,0.659831987,40.7968
2024-08-07_09,8,9,57000,0,1.002855055,0.3886,0.3886,40.8608,0.614255055,40.4722
2024-08-07_09,8,9,76000,0,1.002604457,0.21,0.21,42.0713,0.792604457,41.8613
2024-08-07_09,8,9,95000,0,1.0023,0.3112,0.3112,50.0094,0.6911,49.6982
2024-08-07_09,8,9,-95000,19000,0.999873777,0.2997,0.2997,49.8621,0.700173777,49.5624
2024-08-07_09,8,9,-76000,19000,1.000324136,0.209,0.209,42.3275,0.791324136,42.1185
2024-08-07_09,8,9,-57000,19000,1.001000808,0.3804,0.3804,40.6892,0.620600808,40.3088
2024-08-07_09,8,9,-38000,19000,1.001709685,0.3377,0.3377,40.8101,0.664009685,40.4724
2024-08-07_09,8,9,-19000,19000,1.002411534,0.3102,0.3102,41.1823,0.692211534,40.8721
2024-08-07_09,8,9,0,19000,1.002848556,0.3011,0.3011,41.3724,0.701748556,41.0713
2024-08-07_09,8,9,19000,19000,1.002790274,0.3139,0.3139,41.1534,0.688890274,40.8395
2024-08-07_09,8,9,38000,19000,1.002793208,0.3445,0.3445,40.7413,0.658293208,40.3968
2024-08-07_09,8,9,57000,19000,1.002858681,0.3897,0.3897,40.6125,0.613158681,40.2228
2024-08-07_09,8,9,76000,19000,1.002784489,0.2613,0.2613,42.163,0.741484489,41.9017
2024-08-07_09,8,9,95000,19000,1.002604055,0.3032,0.3032,50.5313,0.699404055,50.2281
2024-08-07_09,8,9,-76000,38000,0.999819615,0.2709,0.2709,43.87,0.728919615,43.5991
2024-08-07_09,8,9,-57000,38000,1.00030099,0.3967,0.3967,40.7917,0.60360099,40.395
2024-08-07_09,8,9,-38000,38000,1.001049064,0.3555,0.3555,40.3588,0.645549064,40.0033
2024-08-07_09,8,9,-19000,38000,1.00168753,0.3306,0.3306,40.4883,0.67108753,40.1577
2024-08-07_09,8,9,0,38000,1.002069497,0.322,0.322,40.6122,0.680069497,40.2902
2024-08-07_09,8,9,19000,38000,1.002360314,0.3342,0.3342,40.4597,0.668160314,40.1255
2024-08-07_09,8,9,38000,38000,1.002716186,0.3625,0.3625,40.29,0.640216186,39.9275
2024-08-07_09,8,9,57000,38000,1.003069652,0.4054,0.4054,40.6831,0.597669652,40.2777
2024-08-07_09,8,9,76000,38000,1.003266647,0.2789,0.2789,43.637,0.724366647,43.3581
2024-08-07_09,8,9,-76000,57000,0.9991,0.3021,0.3021,49.4689,0.697,49.1668
2024-08-07_09,8,9,-57000,57000,0.999657964,0.2079,0.2079,42.2192,0.791757964,42.0113
2024-08-07_09,8,9,-38000,57000,1.000449935,0.3879,0.3879,40.4625,0.612549935,40.0746
2024-08-07_09,8,9,-19000,57000,1.001207458,0.3638,0.3638,40.0862,0.637407458,39.7224
2024-08-07_09,8,9,0,57000,1.001459923,0.3557,0.3557,40.0412,0.645759923,39.6855
2024-08-07_09,8,9,19000,57000,1.00194911,0.3669,0.3669,40.0667,0.63504911,39.6998
2024-08-07_09,8,9,38000,57000,1.00276607,0.3939,0.3939,40.3866,0.60886607,39.9927
2024-08-07_09,8,9,57000,57000,1.003352793,0.21,0.21,42.0528,0.793352793,41.8428
2024-08-07_09,8,9,76000,57000,1.0037,0.2981,0.2981,49.1772,0.7056,48.8791
2024-08-07_09,8,9,-57000,76000,0.9991,0.2915,0.2915,49.0659,0.7076,48.7744
2024-08-07_09,8,9,-38000,76000,1.000098663,0.21,0.21,43.1459,0.790098663,42.9359
2024-08-07_09,8,9,-19000,76000,1.001064442,0.4109,0.4109,41.3606,0.590164442,40.9497
2024-08-07_09,8,9,0,76000,1.0011,0.4024,0.4024,40.9239,0.5987,40.5215
2024-08-07_09,8,9,19000,76000,1.001613887,0.4134,0.4134,41.3072,0.588213887,40.8938
2024-08-07_09,8,9,38000,76000,1.002860259,0.2086,0.2086,43.0146,0.794260259,42.806
2024-08-07_09,8,9,57000,76000,1.0037,0.2929,0.2929,48.674,0.7108,48.3811
2024-08-07_09,8,9,-19000,95000,1.001080642,0.2798,0.2798,48.2575,0.721280642,47.9777
2024-08-07_09,8,9,0,95000,1.0011,0.2812,0.2812,48.4625,0.7199,48.1813
2024-08-07_09,8,9,19000,95000,1.001510075,0.2779,0.2779,48.5173,0.723610075,48.2394
2024-08-07_10,8,10,-19000,-95000,1.00470099,0.3253,0.3253,51.2575,0.67940099,50.9322
2024-08-07_10,8,10,0,-95000,1.005,0.3464,0.3464,51.2009,0.6586,50.8545
2024-08-07_10,8,10,19000,-95000,1.004272275,0.3309,0.3309,51.4065,0.673372275,51.0756
2024-08-07_10,8,10,-57000,-76000,1.0065,0.3475,0.3475,51.0328,0.659,50.6853
2024-08-07_10,8,10,-38000,-76000,1.005458286,0.2985,0.2985,45.5921,0.706958286,45.2936
2024-08-07_10,8,10,-19000,-76000,1.004521614,0.2826,0.2826,43.9093,0.721921614,43.6267
2024-08-07_10,8,10,0,-76000,1.004358786,0.277,0.277,43.5205,0.727358786,43.2435
2024-08-07_10,8,10,19000,-76000,1.003759982,0.284,0.284,43.8791,0.719759982,43.5951
2024-08-07_10,8,10,38000,-76000,1.003123985,0.2983,0.2983,45.4789,0.704823985,45.1806
2024-08-07_10,8,10,57000,-76000,1.0029,0.3367,0.3367,50.8385,0.6662,50.5018
2024-08-07_10,8,10,-76000,-57000,1.0065,0.3381,0.3381,50.6051,0.6684,50.267
2024-08-07_10,8,10,-57000,-57000,1.005701896,0.2864,0.2864,43.9646,0.719301896,43.6782
2024-08-07_10,8,10,-38000,-57000,1.004861585,0.208,0.208,42.3146,0.796861585,42.1066
2024-08-07_10,8,10,-19000,-57000,1.004051899,0.4094,0.4094,41.9698,0.594651899,41.5604
2024-08-07_10,8,10,0,-57000,1.00362585,0.4017,0.4017,41.9313,0.60192585,41.5296
2024-08-07_10,8,10,19000,-57000,1.003242737,0.4117,0.4117,41.9558,0.591542737,41.5441
2024-08-07_10,8,10,38000,-57000,1.003000797,0.2091,0.2091,42.2636,0.793900797,42.0545
2024-08-07_10,8,10,57000,-57000,1.002921307,0.2868,0.2868,43.8564,0.716121307,43.5696
2024-08-07_10,8,10,76000,-57000,1.0029,0.3328,0.3328,50.4924,0.6701,50.1596
2024-08-07_10,8,10,-76000,-38000,1.004763787,0.2922,0.2922,44.8376,0.712563787,44.5454
2024-08-07_10,8,10,-57000,-38000,1.004431172,0.2061,0.2061,41.8929,0.798331172,41.6868
2024-08-07_10,8,10,-38000,-38000,1.003865633,0.3865,0.3865,41.5113,0.617365633,41.1248
2024-08-07_10,8,10,-19000,-38000,1.003445408,0.36,0.36,41.6692,0.643445408,41.3092
2024-08-07_10,8,10,0,-38000,1.003199298,0.3508,0.3508,41.7785,0.652399298,41.4277
2024-08-07_10,8,10,19000,-38000,1.003000724,0.3631,0.3631,41.6668,0.639900724,41.3037
2024-08-07_10,8,10,38000,-38000,1.0029,0.3914,0.3914,41.4782,0.6115,41.0868
2024-08-07_10,8,10,57000,-38000,1.002868596,0.2089,0.2089,41.835,0.793968596,41.6261
2024-08-07_10,8,10,76000,-38000,1.002797792,0.2939,0.2939,44.6406,0.708897792,44.3467
2024-08-07_10,8,10,-95000,-19000,1.000355047,0.3079,0.3079,49.7505,0.692455047,49.4426
2024-08-07_10,8,10,-76000,-19000,1.001672713,0.2681,0.2681,42.7393,0.733572713,42.4712
2024-08-07_10,8,10,-57000,-19000,1.002668487,0.397,0.397,41.1682,0.605668487,40.7712
2024-08-07_10,8,10,-38000,-19000,1.002909517,0.3526,0.3526,41.3,0.650309517,40.9474
2024-08-07_10,8,10,-19000,-19000,1.002983782,0.3241,0.3241,41.7099,0.678883782,41.3858
2024-08-07_10,8,10,0,-19000,1.003030292,0.3139,0.3139,41.885,0.689130292,41.5711
2024-08-07_10,8,10,19000,-19000,1.002933793,0.3282,0.3282,41.6987,0.674733793,41.3705
2024-08-07_10,8,10,38000,-19000,1.002856074,0.3586,0.3586,41.2826,0.644256074,40.924
2024-08-07_10,8,10,57000,-19000,1.00273997,0.4046,0.4046,41.1263,0.59813997,40.7217
2024-08-07_10,8,10,76000,-19000,1.002465648,0.276,0.276,42.6137,0.726465648,42.3377
2024-08-07_10,8,10,95000,-19000,1.002166428,0.315,0.315,50.437,0.687166428,50.122
2024-08-07_10,8,10,-95000,0,0.9984,0.3168,0.3168,49.8076,0.6816,49.4908
2024-08-07_10,8,10,-76000,0,0.999921292,0.2089,0.2089,42.0176,0.791021292,41.8087
2024-08-07_10,8,10,-57000,0,1.001448983,0.3813,0.3813,40.7998,0.620148983,40.4185
2024-08-07_10,8,10,-38000,0,1.002199925,0.3375,0.3375,41.0776,0.664699925,40.7401
2024-08-07_10,8,10,-19000,0,1.002788865,0.3075,0.3075,41.5644,0.695288865,41.2569
2024-08-07_10,8,10,0,0,1.0032,0.2945,0.2945,41.7849,0.7087,41.4904
2024-08-07_10,8,10,19000,0,1.002905206,0.3118,0.3118,41.5447,0.691105206,41.2329
2024-08-07_10,8,10,38000,0,1.00272975,0.3448,0.3448,41.0541,0.65792975,40.7093
2024-08-07_10,8,10,57000,0,1.002592764,0.3909,0.3909,40.7572,0.611692764,40.3663
2024-08-07_10,8,10,76000,0,1.002183972,0.2624,0.2624,41.9044,0.739783972,41.642
2024-08-07_10,8,10,95000,0,1.0017,0.3168,0.3168,49.4321,0.6849,49.1153
2024-08-07_10,8,10,-95000,19000,0.999366112,0.3018,0.3018,49.0197,0.697566112,48.7179
2024-08-07_10,8,10,-76000,19000,0.999909876,0.21,0.21,42.1265,0.789909876,41.9165
2024-08-07_10,8,10,-57000,19000,1.000710467,0.3817,0.3817,40.5523,0.619010467,40.1706
2024-08-07_10,8,10,-38000,19000,1.001506022,0.3387,0.3387,40.7021,0.662806022,40.3634
2024-08-07_10,8,10,-19000,19000,1.002238708,0.3112,0.3112,41.087,0.691038708,40.7758
2024-08-07_10,8,10,0,19000,1.002672442,0.3023,0.3023,41.2744,0.700372442,40.9721
2024-08-07_10,8,10,19000,19000,1.002616718,0.3153,0.3153,41.0565,0.687316718,40.7412
2024-08-07_10,8,10,38000,19000,1.002606892,0.3464,0.3464,40.643,0.656206892,40.2966
2024-08-07_10,8,10,57000,19000,1.002633302,0.3922,0.3922,40.4965,0.610433302,40.1043
2024-08-07_10,8,10,76000,19000,1.002466655,0.2653,0.2653,41.9818,0.737166655,41.7165
2024-08-07_10,8,10,95000,19000,1.002179521,0.306,0.306,49.7988,0.696179521,49.4928
2024-08-07_10,8,10,-76000,38000,0.999221575,0.2728,0.2728,43.6095,0.726421575,43.3367
2024-08-07_10,8,10,-57000,38000,0.999810528,0.3983,0.3983,40.6308,0.601510528,40.2325
2024-08-07_10,8,10,-38000,38000,1.000711831,0.3571,0.3571,40.2349,0.643611831,39.8778
2024-08-07_10,8,10,-19000,38000,1.001460418,0.3321,0.3321,40.3922,0.669360418,40.0601
2024-08-07_10,8,10,0,38000,1.001889948,0.3236,0.3236,40.5076,0.678289948,40.184
2024-08-07_10,8,10,19000,38000,1.002194304,0.3361,0.3361,40.3753,0.666094304,40.0392
2024-08-07_10,8,10,38000,38000,1.002552174,0.3648,0.3648,40.184,0.637752174,39.8192
2024-08-07_10,8,10,57000,38000,1.002906125,0.4081,0.4081,40.5571,0.594806125,40.149
2024-08-07_10,8,10,76000,38000,1.003100185,0.2812,0.2812,43.4003,0.721900185,43.1191
2024-08-07_10,8,10,-76000,57000,0.9983,0.3063,0.3063,48.9056,0.692,48.5993
2024-08-07_10,8,10,-57000,57000,0.999001589,0.209,0.209,41.9995,0.790001589,41.7905
2024-08-07_10,8,10,-38000,57000,0.999993772,0.3897,0.3897,40.3094,0.610293772,39.9197
2024-08-07_10,8,10,-19000,57000,1.000965673,0.3657,0.3657,39.9617,0.635265673,39.596
2024-08-07_10,8,10,0,57000,1.001305261,0.3576,0.3576,39.9187,0.643705261,39.5611
2024-08-07_10,8,10,19000,57000,1.001800469,0.3692,0.3692,39.9452,0.632600469,39.576
2024-08-07_10,8,10,38000,57000,1.002625792,0.3964,0.3964,40.2512,0.606225792,39.8548
2024-08-07_10,8,10,57000,57000,1.003229569,0.211,0.211,41.8618,0.792229569,41.6508
2024-08-07_10,8,10,76000,57000,1.0036,0.3018,0.3018,48.6554,0.7018,48.3536
2024-08-07_10,8,10,-57000,76000,0.9983,0.2957,0.2957,48.4502,0.7026,48.1545
2024-08-07_10,8,10,-38000,76000,0.999569462,0.2106,0.2106,42.8891,0.788969462,42.6785
2024-08-07_10,8,10,-19000,76000,1.000858435,0.4135,0.4135,41.1609,0.587358435,40.7474
2024-08-07_10,8,10,0,76000,1.001,0.405,0.405,40.7454,0.596,40.3404
2024-08-07_10,8,10,19000,76000,1.001483254,0.4161,0.4161,41.1113,0.585383254,40.6952
2024-08-07_10,8,10,38000,76000,1.002734282,0.21,0.21,42.7697,0.792734282,42.5597
2024-08-07_10,8,10,57000,76000,1.0036,0.296,0.296,48.1595,0.7076,47.8635
2024-08-07_10,8,10,-19000,95000,1.000891742,0.2831,0.2831,47.3908,0.717791742,47.1077
2024-08-07_10,8,10,0,95000,1.001,0.2854,0.2854,47.8714,0.7156,47.586
2024-08-07_10,8,10,19000,95000,1.001380787,0.285,0.285,47.6726,0.716380787,47.3876
2024-08-21_01,9,1,-19000,-95000,1.004026777,0.3112,0.3112,52.9234,0.692826777,52.6122
2024-08-21_01,9,1,0,-95000,1.0044,0.3262,0.3262,52.5226,0.6782,52.1964
2024-08-21_01,9,1,19000,-95000,1.003738746,0.3182,0.3182,52.9886,0.685538746,52.6704
2024-08-21_01,9,1,-57000,-76000,1.0052,0.3309,0.3309,52.6404,0.6743,52.3095
2024-08-21_01,9,1,-38000,-76000,1.00440522,0.2859,0.2859,46.7457,0.71850522,46.4598
2024-08-21_01,9,1,-19000,-76000,1.00379927,0.2621,0.2621,44.9053,0.74169927,44.6432
2024-08-21_01,9,1,0,-76000,1.003775264,0.21,0.21,44.4681,0.793775264,44.2581
2024-08-21_01,9,1,19000,-76000,1.003294217,0.2662,0.2662,44.7922,0.737094217,44.526
2024-08-21_01,9,1,38000,-76000,1.002820998,0.2873,0.2873,46.483,0.715520998,46.1957
2024-08-21_01,9,1,57000,-76000,1.0027,0.3225,0.3225,52.0907,0.6802,51.7682
2024-08-21_01,9,1,-76000,-57000,1.0052,0.3187,0.3187,52.1783,0.6865,51.8596
2024-08-21_01,9,1,-57000,-57000,1.004545865,0.2681,0.2681,45.0386,0.736445865,44.7705
2024-08-21_01,9,1,-38000,-57000,1.003905927,0.4107,0.4107,43.2528,0.593205927,42.8421
2024-08-21_01,9,1,-19000,-57000,1.00334813,0.3855,0.3855,42.8387,0.61784813,42.4532
2024-08-21_01,9,1,0,-57000,1.003097747,0.3776,0.3776,42.7776,0.625497747,42.4
2024-08-21_01,9,1,19000,-57000,1.002862389,0.3873,0.3873,42.7834,0.615562389,42.3961
2024-08-21_01,9,1,38000,-57000,1.002720409,0.4146,0.4146,43.1155,0.588120409,42.7009
2024-08-21_01,9,1,57000,-57000,1.002675001,0.2714,0.2714,44.7934,0.731275001,44.522
2024-08-21_01,9,1,76000,-57000,1.0027,0.3182,0.3182,51.7067,0.6845,51.3885
2024-08-21_01,9,1,-76000,-38000,1.003713657,0.2756,0.2756,46.0437,0.728113657,45.7681
2024-08-21_01,9,1,-57000,-38000,1.003465224,0.4027,0.4027,42.8583,0.600765224,42.4556
2024-08-21_01,9,1,-38000,-38000,1.003067879,0.3609,0.3609,42.3571,0.642167879,41.9962
2024-08-21_01,9,1,-19000,-38000,1.002830968,0.3337,0.3337,42.4894,0.669130968,42.1557
2024-08-21_01,9,1,0,-38000,1.00273323,0.3241,0.3241,42.5832,0.67863323,42.2591
2024-08-21_01,9,1,19000,-38000,1.002680636,0.3366,0.3366,42.4582,0.666080636,42.1216
2024-08-21_01,9,1,38000,-38000,1.0027,0.366,0.366,42.2796,0.6367,41.9136
2024-08-21_01,9,1,57000,-38000,1.002606023,0.4095,0.4095,42.6837,0.593106023,42.2742
2024-08-21_01,9,1,76000,-38000,1.002529599,0.2817,0.2817,45.6154,0.720829599,45.3337
2024-08-21_01,9,1,-95000,-19000,0.999866824,0.299,0.299,51.1072,0.700866824,50.8082
2024-08-21_01,9,1,-76000,-19000,1.001013157,0.2061,0.2061,43.8899,0.794913157,43.6838
2024-08-21_01,9,1,-57000,-19000,1.001920698,0.3695,0.3695,42.0858,0.632420698,41.7163
2024-08-21_01,9,1,-38000,-19000,1.002242967,0.3244,0.3244,42.1328,0.677842967,41.8084
2024-08-21_01,9,1,-19000,-19000,1.002476642,0.2956,0.2956,42.5049,0.706876642,42.2093
2024-08-21_01,9,1,0,-19000,1.002636866,0.2854,0.2854,42.6672,0.717236866,42.3818
2024-08-21_01,9,1,19000,-19000,1.002584733,0.2993,0.2993,42.4855,0.703284733,42.1862
2024-08-21_01,9,1,38000,-19000,1.002565966,0.3303,0.3303,42.0714,0.672265966,41.7411
2024-08-21_01,9,1,57000,-19000,1.002434789,0.3788,0.3788,41.9507,0.623634789,41.5719
2024-08-21_01,9,1,76000,-19000,1.002114558,0.21,0.21,43.5667,0.792114558,43.3567
2024-08-21_01,9,1,95000,-19000,1.001759246,0.3037,0.3037,51.9757,0.698059246,51.672
2024-08-21_01,9,1,-95000,0,0.9982,0.3004,0.3004,51.6326,0.6978,51.3322
2024-08-21_01,9,1,-76000,0,0.999447476,0.4106,0.4106,43.1433,0.588847476,42.7327
2024-08-21_01,9,1,-57000,0,1.000777591,0.3522,0.3522,41.7013,0.648577591,41.3491
2024-08-21_01,9,1,-38000,0,1.001575644,0.3071,0.3071,41.8425,0.694475644,41.5354
2024-08-21_01,9,1,-19000,0,1.002345376,0.277,0.277,42.2475,0.725345376,41.9705
2024-08-21_01,9,1,0,0,1.0029,0.2641,0.2641,42.4413,0.7388,42.1772
2024-08-21_01,9,1,19000,0,1.002546873,0.2812,0.2812,42.2155,0.721346873,41.9343
2024-08-21_01,9,1,38000,0,1.002388946,0.3148,0.3148,41.7848,0.687588946,41.47
2024-08-21_01,9,1,57000,0,1.00226901,0.3634,0.3634,41.5875,0.63886901,41.2241
2024-08-21_01,9,1,76000,0,1.001793328,0.2052,0.2052,42.8537,0.796593328,42.6485
2024-08-21_01,9,1,95000,0,1.0012,0.3049,0.3049,50.7002,0.6963,50.3953
2024-08-21_01,9,1,-95000,19000,0.998863028,0.2896,0.2896,50.3259,0.709263028,50.0363
2024-08-21_01,9,1,-76000,19000,0.999224402,0.4101,0.4101,43.3138,0.589124402,42.9037
2024-08-21_01,9,1,-57000,19000,0.999931039,0.3512,0.3512,41.5126,0.648731039,41.1614
2024-08-21_01,9,1,-38000,19000,1.000806029,0.3066,0.3066,41.5684,0.694206029,41.2618
2024-08-21_01,9,1,-19000,19000,1.001697738,0.2789,0.2789,41.8989,0.722797738,41.62
2024-08-21_01,9,1,0,19000,1.002250693,0.2701,0.2701,41.9964,0.732150693,41.7263
2024-08-21_01,9,1,19000,19000,1.002220229,0.2833,0.2833,41.795,0.718920229,41.5117
2024-08-21_01,9,1,38000,19000,1.00228338,0.3151,0.3151,41.4114,0.68718338,41.0963
2024-08-21_01,9,1,57000,19000,1.002390609,0.3641,0.3641,41.3429,0.638290609,40.9788
2024-08-21_01,9,1,76000,19000,1.002210215,0.2061,0.2061,42.9747,0.796110215,42.7686
2024-08-21_01,9,1,95000,19000,1.001831114,0.2953,0.2953,51.5425,0.706531114,51.2472
2024-08-21_01,9,1,-76000,38000,0.998103297,0.2071,0.2071,44.9816,0.791003297,44.7745
2024-08-21_01,9,1,-57000,38000,0.998783879,0.3668,0.3668,41.6785,0.631983879,41.3117
2024-08-21_01,9,1,-38000,38000,0.999852894,0.3241,0.3241,41.1526,0.675752894,40.8285
2024-08-21_01,9,1,-19000,38000,1.000759243,0.2983,0.2983,41.2558,0.702459243,40.9575
2024-08-21_01,9,1,0,38000,1.001305258,0.2899,0.2899,41.3188,0.711405258,41.0289
2024-08-21_01,9,1,19000,38000,1.001742347,0.3031,0.3031,41.2165,0.698642347,40.9134
2024-08-21_01,9,1,38000,38000,1.002300897,0.3335,0.3335,41.0423,0.668800897,40.7088
2024-08-21_01,9,1,57000,38000,1.002874363,0.3805,0.3805,41.4884,0.622374363,41.1079
2024-08-21_01,9,1,76000,38000,1.00319847,0.21,0.21,44.5083,0.79319847,44.2983
2024-08-21_01,9,1,-76000,57000,0.9969,0.2873,0.2873,50.7307,0.7096,50.4434
2024-08-21_01,9,1,-57000,57000,0.997766235,0.4006,0.4006,43.2458,0.597166235,42.8452
2024-08-21_01,9,1,-38000,57000,0.998969502,0.3574,0.3574,41.3461,0.641569502,40.9887
2024-08-21_01,9,1,-19000,57000,1.000138212,0.3324,0.3324,40.9294,0.667738212,40.597
2024-08-21_01,9,1,0,57000,1.000549152,0.3243,0.3243,40.8398,0.676249152,40.5155
2024-08-21_01,9,1,19000,57000,1.001253739,0.337,0.337,40.8603,0.664253739,40.5233
2024-08-21_01,9,1,38000,57000,1.00248406,0.3663,0.3663,41.2133,0.63618406,40.847
2024-08-21_01,9,1,57000,57000,1.003414239,0.4132,0.4132,42.9348,0.590214239,42.5216
2024-08-21_01,9,1,76000,57000,1.004,0.2915,0.2915,50.0166,0.7125,49.7251
2024-08-21_01,9,1,-57000,76000,0.9969,0.277,0.277,50.2469,0.7199,49.9699
2024-08-21_01,9,1,-38000,76000,0.998444764,0.4089,0.4089,44.2338,0.589544764,43.8249
2024-08-21_01,9,1,-19000,76000,0.999979691,0.3822,0.3822,42.3253,0.617779691,41.9431
2024-08-21_01,9,1,0,76000,1.0001,0.3735,0.3735,41.8492,0.6266,41.4757
2024-08-21_01,9,1,19000,76000,1.000815153,0.3861,0.3861,42.2442,0.614715153,41.8581
2024-08-21_01,9,1,38000,76000,1.002678905,0.4162,0.4162,43.9729,0.586478905,43.5567
2024-08-21_01,9,1,57000,76000,1.004,0.2803,0.2803,49.6736,0.7237,49.3933
2024-08-21_01,9,1,-19000,95000,1.000016193,0.21,0.21,49.046,0.790016193,48.836
2024-08-21_01,9,1,0,95000,1.0001,0.21,0.21,49.5656,0.7901,49.3556
2024-08-21_01,9,1,19000,95000,1.000670205,0.2089,0.2089,49.5521,0.791770205,49.3432
2024-08-21_02,9,2,-19000,-95000,1.004547749,0.3065,0.3065,52.8769,0.698047749,52.5704
2024-08-21_02,9,2,0,-95000,1.0055,0.322,0.322,52.6084,0.6835,52.2864
2024-08-21_02,9,2,19000,-95000,1.004298022,0.3154,0.3154,52.9554,0.688898022,52.64
2024-08-21_02,9,2,-57000,-76000,1.0044,0.3281,0.3281,52.5688,0.6763,52.2407
2024-08-21_02,9,2,-38000,-76000,1.003935901,0.285,0.285,46.8051,0.718935901,46.5201
2024-08-21_02,9,2,-19000,-76000,1.003958835,0.2089,0.2089,45.0035,0.795058835,44.7946
2024-08-21_02,9,2,0,-76000,1.004291837,0.2091,0.2091,44.5648,0.795191837,44.3557
2024-08-21_02,9,2,19000,-76000,1.003511784,0.2625,0.2625,44.9183,0.741011784,44.6558
2024-08-21_02,9,2,38000,-76000,1.002676781,0.284,0.284,46.5887,0.718676781,46.3047
2024-08-21_02,9,2,57000,-76000,1.0024,0.3154,0.3154,52.2101,0.687,51.8947
2024-08-21_02,9,2,-76000,-57000,1.0044,0.3168,0.3168,52.3139,0.6876,51.9971
2024-08-21_02,9,2,-57000,-57000,1.003886761,0.2662,0.2662,45.1654,0.737686761,44.8992
2024-08-21_02,9,2,-38000,-57000,1.003475356,0.4087,0.4087,43.3611,0.594775356,42.9524
2024-08-21_02,9,2,-19000,-57000,1.003220901,0.3831,0.3831,42.9347,0.620120901,42.5516
2024-08-21_02,9,2,0,-57000,1.003103292,0.375,0.375,42.8549,0.628103292,42.4799
2024-08-21_02,9,2,19000,-57000,1.002773396,0.3844,0.3844,42.8647,0.618373396,42.4803
2024-08-21_02,9,2,38000,-57000,1.002515151,0.4107,0.4107,43.2023,0.591815151,42.7916
2024-08-21_02,9,2,57000,-57000,1.002428161,0.2657,0.2657,44.881,0.736728161,44.6153
2024-08-21_02,9,2,76000,-57000,1.0024,0.3112,0.3112,51.8533,0.6912,51.5421
2024-08-21_02,9,2,-76000,-38000,1.003094076,0.2751,0.2751,46.1415,0.727994076,45.8664
2024-08-21_02,9,2,-57000,-38000,1.002946119,0.4018,0.4018,42.9731,0.601146119,42.5713
2024-08-21_02,9,2,-38000,-38000,1.002715464,0.3595,0.3595,42.4759,0.643215464,42.1164
2024-08-21_02,9,2,-19000,-38000,1.002619423,0.3325,0.3325,42.5728,0.670119423,42.2403
2024-08-21_02,9,2,0,-38000,1.0025762,0.3227,0.3227,42.6553,0.6798762,42.3326
2024-08-21_02,9,2,19000,-38000,1.002477245,0.3344,0.3344,42.5234,0.668077245,42.189
2024-08-21_02,9,2,38000,-38000,1.0024,0.3626,0.3626,42.3484,0.6398,41.9858
2024-08-21_02,9,2,57000,-38000,1.00237421,0.4052,0.4052,42.7729,0.59717421,42.3677
2024-08-21_02,9,2,76000,-38000,1.002296667,0.277,0.277,45.7697,0.725296667,45.4927
2024-08-21_02,9,2,-95000,-19000,0.999400438,0.2971,0.2971,51.5995,0.702300438,51.3024
2024-08-21_02,9,2,-76000,-19000,1.000563578,0.2052,0.2052,43.9621,0.795363578,43.7569
2024-08-21_02,9,2,-57000,-19000,1.001537067,0.3688,0.3688,42.207,0.632737067,41.8382
2024-08-21_02,9,2,-38000,-19000,1.001951888,0.3239,0.3239,42.2498,0.678051888,41.9259
2024-08-21_02,9,2,-19000,-19000,1.002241792,0.2956,0.2956,42.5886,0.706641792,42.293
2024-08-21_02,9,2,0,-19000,1.002408654,0.285,0.285,42.7337,0.717408654,42.4487
2024-08-21_02,9,2,19000,-19000,1.002385326,0.298,0.298,42.5266,0.704385326,42.2286
2024-08-21_02,9,2,38000,-19000,1.002361322,0.3279,0.3279,42.1291,0.674461322,41.8012
2024-08-21_02,9,2,57000,-19000,1.002261717,0.3752,0.3752,42.0268,0.627061717,41.6516
2024-08-21_02,9,2,76000,-19000,1.001920441,0.2093,0.2093,43.6537,0.792620441,43.4444
2024-08-21_02,9,2,95000,-19000,1.001505413,0.3,0.3,51.9311,0.701505413,51.6311
2024-08-21_02,9,2,-95000,0,0.9977,0.3014,0.3014,51.5012,0.6963,51.1998
2024-08-21_02,9,2,-76000,0,0.999033557,0.4105,0.4105,43.2114,0.588533557,42.8009
2024-08-21_02,9,2,-57000,0,1.000465459,0.3519,0.3519,41.8339,0.648565459,41.482
2024-08-21_02,9,2,-38000,0,1.001325505,0.307,0.307,42.0161,0.694325505,41.7091
2024-08-21_02,9,2,-19000,0,1.002100757,0.2772,0.2772,42.4394,0.724900757,42.1622
2024-08-21_02,9,2,0,0,1.0026,0.2642,0.2642,42.6303,0.7384,42.3661
2024-08-21_02,9,2,19000,0,1.002351413,0.2804,0.2804,42.3835,0.721951413,42.1031
2024-08-21_02,9,2,38000,0,1.002297851,0.3126,0.3126,41.8923,0.689697851,41.5797
2024-08-21_02,9,2,57000,0,1.002215379,0.3599,0.3599,41.6606,0.642315379,41.3007
2024-08-21_02,9,2,76000,0,1.001612948,0.4191,0.4191,42.9431,0.582512948,42.524
2024-08-21_02,9,2,95000,0,1.0008,0.2995,0.2995,50.9601,0.7013,50.6606
2024-08-21_02,9,2,-95000,19000,0.998474955,0.2878,0.2878,50.8828,0.710674955,50.595
2024-08-21_02,9,2,-76000,19000,0.998912063,0.4101,0.4101,43.3824,0.588812063,42.9723
2024-08-21_02,9,2,-57000,19000,0.999687234,0.351,0.351,41.6136,0.648687234,41.2626
2024-08-21_02,9,2,-38000,19000,1.00059404,0.3067,0.3067,41.6549,0.69389404,41.3482
2024-08-21_02,9,2,-19000,19000,1.001492538,0.279,0.279,41.9899,0.722492538,41.7109
2024-08-21_02,9,2,0,19000,1.002047189,0.2699,0.2699,42.1399,0.732147189,41.87
2024-08-21_02,9,2,19000,19000,1.002122004,0.2825,0.2825,41.9151,0.719622004,41.6326
2024-08-21_02,9,2,38000,19000,1.002356441,0.3131,0.3131,41.5203,0.689256441,41.2072
2024-08-21_02,9,2,57000,19000,1.002592733,0.3604,0.3604,41.4353,0.642192733,41.0749
2024-08-21_02,9,2,76000,19000,1.002350042,0.4196,0.4196,43.0791,0.582750042,42.6595
2024-08-21_02,9,2,95000,19000,1.001766951,0.2915,0.2915,51.3349,0.710266951,51.0434
2024-08-21_02,9,2,-76000,38000,0.99793604,0.208,0.208,45.0055,0.78993604,44.7975
2024-08-21_02,9,2,-57000,38000,0.998612498,0.367,0.367,41.7688,0.631612498,41.4018
2024-08-21_02,9,2,-38000,38000,0.999672052,0.324,0.324,41.2582,0.675672052,40.9342
2024-08-21_02,9,2,-19000,38000,1.000577925,0.2982,0.2982,41.3459,0.702377925,41.0477
2024-08-21_02,9,2,0,38000,1.001167217,0.2896,0.2896,41.438,0.711567217,41.1484
2024-08-21_02,9,2,19000,38000,1.00176148,0.3018,0.3018,41.2812,0.69996148,40.9794
2024-08-21_02,9,2,38000,38000,1.002614616,0.3311,0.3311,41.1137,0.671514616,40.7826
2024-08-21_02,9,2,57000,38000,1.003527694,0.3766,0.3766,41.5605,0.626927694,41.1839
2024-08-21_02,9,2,76000,38000,1.004056447,0.211,0.211,44.6317,0.793056447,44.4207
2024-08-21_02,9,2,-76000,57000,0.9968,0.2913,0.2913,50.6373,0.7055,50.346
2024-08-21_02,9,2,-57000,57000,0.997637519,0.4012,0.4012,43.3178,0.596437519,42.9166
2024-08-21_02,9,2,-38000,57000,0.998799887,0.3567,0.3567,41.445,0.642099887,41.0883
2024-08-21_02,9,2,-19000,57000,0.999896488,0.3316,0.3316,41.0163,0.668296488,40.6847
2024-08-21_02,9,2,0,57000,1.000277827,0.3233,0.3233,40.9363,0.676977827,40.613
2024-08-21_02,9,2,19000,57000,1.001243872,0.3351,0.3351,40.9482,0.666143872,40.6131
2024-08-21_02,9,2,38000,57000,1.003045184,0.3635,0.3635,41.3004,0.639545184,40.9369
2024-08-21_02,9,2,57000,57000,1.004466101,0.4091,0.4091,43.0075,0.595366101,42.5984
2024-08-21_02,9,2,76000,57000,1.0054,0.2882,0.2882,50.1383,0.7172,49.8501
2024-08-21_02,9,2,-57000,76000,0.9968,0.2775,0.2775,50.1788,0.7193,49.9013
2024-08-21_02,9,2,-38000,76000,0.998277573,0.4069,0.4069,44.2843,0.591377573,43.8774
2024-08-21_02,9,2,-19000,76000,0.999649292,0.3803,0.3803,42.4151,0.619349292,42.0348
2024-08-21_02,9,2,0,76000,0.9996,0.3714,0.3714,41.9372,0.6282,41.5658
2024-08-21_02,9,2,19000,76000,1.000659902,0.383,0.383,42.327,0.617659902,41.944
