Repository: sdelaurentiis123/plasma-etching-code

# Bosch wafer measurements — Zenodo 17122442

Source: Sayyed et al., *A Multi-Model Dataset for BOSCH Plasma-Etching: Optical Emission Spectra,
Process Parameters, and Wafer Measurements for Data-Driven Plasma Modeling*, version 1 (2025),
DOI [10.5281/zenodo.17122442](https://doi.org/10.5281/zenodo.17122442).

License: Creative Commons Attribution 4.0. The authors and source must be credited on reuse.

Included here:

- `Si_Oxide_etch_9_points.csv` — 684 measurements from 76 processed 200-mm silicon wafers, at nine
  nominal positions per wafer (some source measurements are unavailable).
- `Si_Oxide_etch_89_points.csv` — 7,832 measurements from 88 identified wafers. Its distinct source

File: data/experimental/zenodo_17122442/Si_Oxide_etch_89_points.csv (part 15 of 16)
experiment_key,lot_number,wafer_number,X,Y,preox_thickness,postox_thickness,postox_thickness_nan,stepheight,oxide_etch,si_etch
2024-08-21_02,9,2,38000,76000,1.003400837,0.4119,0.4119,44.0695,0.591500837,43.6576
2024-08-21_02,9,2,57000,76000,1.0054,0.276,0.276,49.6251,0.7294,49.3491
2024-08-21_02,9,2,-19000,95000,0.999671036,0.21,0.21,49.1388,0.789671036,48.9288
2024-08-21_02,9,2,0,95000,0.9996,0.2086,0.2086,49.569,0.791,49.3604
2024-08-21_02,9,2,19000,95000,1.000462389,0.21,0.21,49.417,0.790462389,49.207
2024-08-21_03,9,3,-19000,-95000,1.003875769,0.3089,0.3089,52.5369,0.694975769,52.228
2024-08-21_03,9,3,0,-95000,1.0054,0.3271,0.3271,52.3808,0.6783,52.0537
2024-08-21_03,9,3,19000,-95000,1.003927574,0.3201,0.3201,52.6609,0.683827574,52.3408
2024-08-21_03,9,3,-57000,-76000,1.0014,0.3318,0.3318,52.3632,0.6696,52.0314
2024-08-21_03,9,3,-38000,-76000,1.001737125,0.2868,0.2868,46.6654,0.714937125,46.3786
2024-08-21_03,9,3,-19000,-76000,1.002932023,0.2634,0.2634,44.8717,0.739532023,44.6083
2024-08-21_03,9,3,0,-76000,1.00380268,0.2086,0.2086,44.4238,0.79520268,44.2152
2024-08-21_03,9,3,19000,-76000,1.003021746,0.2681,0.2681,44.7699,0.734921746,44.5018
2024-08-21_03,9,3,38000,-76000,1.002210659,0.2868,0.2868,46.4071,0.715410659,46.1203
2024-08-21_03,9,3,57000,-76000,1.002,0.3192,0.3192,51.9263,0.6828,51.6071
2024-08-21_03,9,3,-76000,-57000,1.0014,0.3225,0.3225,52.1016,0.6789,51.7791
2024-08-21_03,9,3,-57000,-57000,1.00133193,0.27,0.27,45.0357,0.73133193,44.7657
2024-08-21_03,9,3,-38000,-57000,1.001546791,0.4134,0.4134,43.2472,0.588146791,42.8338
2024-08-21_03,9,3,-19000,-57000,1.002057639,0.3879,0.3879,42.8275,0.614157639,42.4396
2024-08-21_03,9,3,0,-57000,1.002375432,0.3794,0.3794,42.7451,0.622975432,42.3657
2024-08-21_03,9,3,19000,-57000,1.002227958,0.3891,0.3891,42.7431,0.613127958,42.354
2024-08-21_03,9,3,38000,-57000,1.00204857,0.4148,0.4148,43.0519,0.58724857,42.6371
2024-08-21_03,9,3,57000,-57000,1.001987899,0.27,0.27,44.6925,0.731987899,44.4225
2024-08-21_03,9,3,76000,-57000,1.002,0.315,0.315,51.5612,0.687,51.2462
2024-08-21_03,9,3,-76000,-38000,1.000813098,0.2793,0.2793,46.0041,0.721513098,45.7248
2024-08-21_03,9,3,-57000,-38000,1.000964597,0.4068,0.4068,42.8554,0.594164597,42.4486
2024-08-21_03,9,3,-38000,-38000,1.001256823,0.3645,0.3645,42.374,0.636756823,42.0095
2024-08-21_03,9,3,-19000,-38000,1.001655617,0.3373,0.3373,42.4711,0.664355617,42.1338
2024-08-21_03,9,3,0,-38000,1.001916094,0.3275,0.3275,42.5393,0.674416094,42.2118
2024-08-21_03,9,3,19000,-38000,1.001975843,0.3392,0.3392,42.4058,0.662775843,42.0666
2024-08-21_03,9,3,38000,-38000,1.002,0.3673,0.3673,42.2193,0.6347,41.852
2024-08-21_03,9,3,57000,-38000,1.001920588,0.4094,0.4094,42.6123,0.592520588,42.2029
2024-08-21_03,9,3,76000,-38000,1.001853522,0.2803,0.2803,45.5378,0.721553522,45.2575
2024-08-21_03,9,3,-95000,-19000,0.998247386,0.2995,0.2995,51.2238,0.698747386,50.9243
2024-08-21_03,9,3,-76000,-19000,0.999235511,0.2071,0.2071,43.8288,0.792135511,43.6217
2024-08-21_03,9,3,-57000,-19000,1.000232632,0.3738,0.3738,42.093,0.626432632,41.7192
2024-08-21_03,9,3,-38000,-19000,1.000938733,0.329,0.329,42.1434,0.671938733,41.8144
2024-08-21_03,9,3,-19000,-19000,1.001608109,0.3006,0.3006,42.4846,0.701008109,42.184
2024-08-21_03,9,3,0,-19000,1.002004882,0.29,0.29,42.6246,0.712004882,42.3346
2024-08-21_03,9,3,19000,-19000,1.001926992,0.3028,0.3028,42.4221,0.699126992,42.1193
2024-08-21_03,9,3,38000,-19000,1.001885117,0.3327,0.3327,41.9987,0.669185117,41.666
2024-08-21_03,9,3,57000,-19000,1.001772557,0.3796,0.3796,41.8675,0.622172557,41.4879
2024-08-21_03,9,3,76000,-19000,1.001498636,0.2093,0.2093,43.4518,0.792198636,43.2425
2024-08-21_03,9,3,95000,-19000,1.001190168,0.3032,0.3032,51.6182,0.697990168,51.315
2024-08-21_03,9,3,-95000,0,0.9968,0.3058,0.3058,51.2699,0.691,50.9641
2024-08-21_03,9,3,-76000,0,0.99810344,0.4158,0.4158,43.0974,0.58230344,42.6816
2024-08-21_03,9,3,-57000,0,0.999579482,0.3571,0.3571,41.7229,0.642479482,41.3658
2024-08-21_03,9,3,-38000,0,1.000607487,0.3123,0.3123,41.9046,0.688307487,41.5923
2024-08-21_03,9,3,-19000,0,1.001700438,0.2825,0.2825,42.3404,0.719200438,42.0579
2024-08-21_03,9,3,0,0,1.0025,0.2692,0.2692,42.5239,0.7333,42.2547
2024-08-21_03,9,3,19000,0,1.00198223,0.2854,0.2854,42.2717,0.71658223,41.9863
2024-08-21_03,9,3,38000,0,1.001749889,0.3175,0.3175,41.7761,0.684249889,41.4586
2024-08-21_03,9,3,57000,0,1.001649433,0.3644,0.3644,41.5082,0.637249433,41.1438
2024-08-21_03,9,3,76000,0,1.001235689,0.2053,0.2053,42.7459,0.795935689,42.5406
2024-08-21_03,9,3,95000,0,1.0007,0.3032,0.3032,50.565,0.6975,50.2618
2024-08-21_03,9,3,-95000,19000,0.997709345,0.2908,0.2908,50.5568,0.706909345,50.266
2024-08-21_03,9,3,-76000,19000,0.998269676,0.4157,0.4157,43.241,0.582569676,42.8253
2024-08-21_03,9,3,-57000,19000,0.999117086,0.3566,0.3566,41.4924,0.642517086,41.1358
2024-08-21_03,9,3,-38000,19000,1.000049945,0.3122,0.3122,41.5554,0.687849945,41.2432
2024-08-21_03,9,3,-19000,19000,1.001040056,0.2844,0.2844,41.8764,0.716640056,41.592
2024-08-21_03,9,3,0,19000,1.00168406,0.2751,0.2751,42.0332,0.72658406,41.7581
2024-08-21_03,9,3,19000,19000,1.001617097,0.2874,0.2874,41.7943,0.714217097,41.5069
2024-08-21_03,9,3,38000,19000,1.001672033,0.3176,0.3176,41.3926,0.684072033,41.075
2024-08-21_03,9,3,57000,19000,1.001819802,0.3649,0.3649,41.273,0.636919802,40.9081
2024-08-21_03,9,3,76000,19000,1.0016774,0.2053,0.2053,42.8624,0.7963774,42.6571
2024-08-21_03,9,3,95000,19000,1.001309096,0.2955,0.2955,51.0147,0.705809096,50.7192
2024-08-21_03,9,3,-76000,38000,0.997848987,0.2089,0.2089,44.8324,0.788948987,44.6235
2024-08-21_03,9,3,-57000,38000,0.998408836,0.3727,0.3727,41.6427,0.625708836,41.27
2024-08-21_03,9,3,-38000,38000,0.999301488,0.3295,0.3295,41.1347,0.669801488,40.8052
2024-08-21_03,9,3,-19000,38000,1.000100706,0.3033,0.3033,41.2254,0.696800706,40.9221
2024-08-21_03,9,3,0,38000,1.000619687,0.2947,0.2947,41.303,0.705919687,41.0083
2024-08-21_03,9,3,19000,38000,1.001084292,0.3066,0.3066,41.1419,0.694484292,40.8353
2024-08-21_03,9,3,38000,38000,1.001718735,0.3355,0.3355,40.9697,0.666218735,40.6342
2024-08-21_03,9,3,57000,38000,1.002389691,0.381,0.381,41.3817,0.621389691,41.0007
2024-08-21_03,9,3,76000,38000,1.002777231,0.21,0.21,44.3824,0.792777231,44.1724
2024-08-21_03,9,3,-76000,57000,0.9971,0.2962,0.2962,50.3866,0.7009,50.0904
2024-08-21_03,9,3,-57000,57000,0.997715757,0.4069,0.4069,43.1498,0.590815757,42.7429
2024-08-21_03,9,3,-38000,57000,0.998609713,0.3619,0.3619,41.3066,0.636709713,40.9447
2024-08-21_03,9,3,-19000,57000,0.999448824,0.3366,0.3366,40.8755,0.662848824,40.5389
2024-08-21_03,9,3,0,57000,0.999725156,0.3282,0.3282,40.7922,0.671525156,40.464
2024-08-21_03,9,3,19000,57000,1.000520478,0.3399,0.3399,40.8018,0.660620478,40.4619
2024-08-21_03,9,3,38000,57000,1.001942224,0.3677,0.3677,41.1452,0.634242224,40.7775
2024-08-21_03,9,3,57000,57000,1.003019984,0.4128,0.4128,42.8076,0.590219984,42.3948
2024-08-21_03,9,3,76000,57000,1.0037,0.291,0.291,49.7902,0.7127,49.4992
2024-08-21_03,9,3,-57000,76000,0.9971,0.2831,0.2831,49.8651,0.714,49.582
2024-08-21_03,9,3,-38000,76000,0.99820309,0.412,0.412,44.092,0.58620309,43.68
2024-08-21_03,9,3,-19000,76000,0.999199184,0.3852,0.3852,42.2354,0.613999184,41.8502
2024-08-21_03,9,3,0,76000,0.9991,0.3764,0.3764,41.7656,0.6227,41.3892
2024-08-21_03,9,3,19000,76000,0.99999065,0.3878,0.3878,42.1437,0.61219065,41.7559
2024-08-21_03,9,3,38000,76000,1.00216974,0.4165,0.4165,43.8557,0.58566974,43.4392
2024-08-21_03,9,3,57000,76000,1.0037,0.2812,0.2812,49.3165,0.7225,49.0353
2024-08-21_03,9,3,-19000,95000,0.999203619,0.2625,0.2625,48.889,0.736703619,48.6265
2024-08-21_03,9,3,0,95000,0.9991,0.2643,0.2643,49.2665,0.7348,49.0022
2024-08-21_03,9,3,19000,95000,0.999822023,0.2089,0.2089,49.1035,0.790922023,48.8946
2024-08-21_04,9,4,-19000,-95000,1.003682081,0.3117,0.3117,52.2882,0.691982081,51.9765
2024-08-21_04,9,4,0,-95000,1.0046,0.3318,0.3318,52.1168,0.6728,51.785
2024-08-21_04,9,4,19000,-95000,1.003469898,0.3225,0.3225,52.3899,0.680969898,52.0674
2024-08-21_04,9,4,-57000,-76000,1.0035,0.341,0.341,52.0657,0.6625,51.7247
2024-08-21_04,9,4,-38000,-76000,1.003066648,0.2901,0.2901,46.4424,0.712966648,46.1523
2024-08-21_04,9,4,-19000,-76000,1.003117516,0.2685,0.2685,44.6778,0.734617516,44.4093
2024-08-21_04,9,4,0,-76000,1.003454433,0.2089,0.2089,44.2436,0.794554433,44.0347
2024-08-21_04,9,4,19000,-76000,1.002741096,0.2714,0.2714,44.5829,0.731341096,44.3115
2024-08-21_04,9,4,38000,-76000,1.002005647,0.2896,0.2896,46.1995,0.712405647,45.9099
2024-08-21_04,9,4,57000,-76000,1.0018,0.3248,0.3248,51.6573,0.677,51.3325
2024-08-21_04,9,4,-76000,-57000,1.0035,0.3267,0.3267,51.7822,0.6768,51.4555
2024-08-21_04,9,4,-57000,-57000,1.003005946,0.2746,0.2746,44.8045,0.728405946,44.5299
2024-08-21_04,9,4,-38000,-57000,1.002630301,0.4178,0.4178,43.0574,0.584830301,42.6396
2024-08-21_04,9,4,-19000,-57000,1.00242096,0.3923,0.3923,42.6529,0.61012096,42.2606
2024-08-21_04,9,4,0,-57000,1.002340969,0.3842,0.3842,42.5812,0.618140969,42.197
2024-08-21_04,9,4,19000,-57000,1.002066182,0.3937,0.3937,42.5793,0.608366182,42.1856
2024-08-21_04,9,4,38000,-57000,1.001856911,0.4195,0.4195,42.8751,0.582356911,42.4556
2024-08-21_04,9,4,57000,-57000,1.001787907,0.2742,0.2742,44.4969,0.727587907,44.2227
2024-08-21_04,9,4,76000,-57000,1.0018,0.3206,0.3206,51.2699,0.6812,50.9493
2024-08-21_04,9,4,-76000,-38000,1.002200643,0.2831,0.2831,45.752,0.719100643,45.4689
2024-08-21_04,9,4,-57000,-38000,1.002090327,0.4113,0.4113,42.6562,0.590790327,42.2449
2024-08-21_04,9,4,-38000,-38000,1.001916454,0.369,0.369,42.1964,0.632916454,41.8274
2024-08-21_04,9,4,-19000,-38000,1.00187918,0.3419,0.3419,42.3102,0.65997918,41.9683
2024-08-21_04,9,4,0,-38000,1.001874876,0.3324,0.3324,42.3805,0.669474876,42.0481
2024-08-21_04,9,4,19000,-38000,1.001811631,0.3442,0.3442,42.247,0.657611631,41.9028
2024-08-21_04,9,4,38000,-38000,1.0018,0.3723,0.3723,42.0558,0.6295,41.6835
2024-08-21_04,9,4,57000,-38000,1.001711247,0.4144,0.4144,42.4272,0.587311247,42.0128
2024-08-21_04,9,4,76000,-38000,1.001630723,0.2845,0.2845,45.3159,0.717130723,45.0314
2024-08-21_04,9,4,-95000,-19000,0.998314676,0.3028,0.3028,50.9205,0.695514676,50.6177
2024-08-21_04,9,4,-76000,-19000,0.999604856,0.2085,0.2085,43.5965,0.791104856,43.388
2024-08-21_04,9,4,-57000,-19000,1.000710487,0.3787,0.3787,41.9009,0.622010487,41.5222
2024-08-21_04,9,4,-38000,-19000,1.001215765,0.3342,0.3342,41.9795,0.667015765,41.6453
2024-08-21_04,9,4,-19000,-19000,1.001601191,0.3059,0.3059,42.3281,0.695701191,42.0222
2024-08-21_04,9,4,0,-19000,1.001832507,0.2951,0.2951,42.4731,0.706732507,42.178
2024-08-21_04,9,4,19000,-19000,1.001732738,0.3083,0.3083,42.2666,0.693432738,41.9583
2024-08-21_04,9,4,38000,-19000,1.001670886,0.3382,0.3382,41.8431,0.663470886,41.5049
2024-08-21_04,9,4,57000,-19000,1.001524199,0.3847,0.3847,41.6988,0.616824199,41.3141
2024-08-21_04,9,4,76000,-19000,1.001213906,0.21,0.21,43.2503,0.791213906,43.0403
2024-08-21_04,9,4,95000,-19000,1.000887806,0.3067,0.3067,51.2695,0.694187806,50.9628
2024-08-21_04,9,4,-95000,0,0.9964,0.3112,0.3112,50.9268,0.6852,50.6156
2024-08-21_04,9,4,-76000,0,0.998011287,0.421,0.421,42.8698,0.577011287,42.4488
2024-08-21_04,9,4,-57000,0,0.999698903,0.3623,0.3623,41.5297,0.637398903,41.1674
2024-08-21_04,9,4,-38000,0,1.000657744,0.3178,0.3178,41.7228,0.682857744,41.405
2024-08-21_04,9,4,-19000,0,1.001546318,0.288,0.288,42.1798,0.713546318,41.8918
2024-08-21_04,9,4,0,0,1.0022,0.2749,0.2749,42.366,0.7273,42.0911
2024-08-21_04,9,4,19000,0,1.001732413,0.291,0.291,42.1111,0.710732413,41.8201
2024-08-21_04,9,4,38000,0,1.001467671,0.3232,0.3232,41.6104,0.678267671,41.2872
2024-08-21_04,9,4,57000,0,1.001307062,0.3698,0.3698,41.3355,0.631507062,40.9657
2024-08-21_04,9,4,76000,0,1.000885376,0.2071,0.2071,42.5394,0.793785376,42.3323
2024-08-21_04,9,4,95000,0,1.0004,0.3075,0.3075,50.2761,0.6929,49.9686
2024-08-21_04,9,4,-95000,19000,0.997519675,0.2948,0.2948,50.2384,0.702719675,49.9436
2024-08-21_04,9,4,-76000,19000,0.998183322,0.4212,0.4212,43.0084,0.576983322,42.5872
2024-08-21_04,9,4,-57000,19000,0.999105728,0.3619,0.3619,41.3032,0.637205728,40.9413
2024-08-21_04,9,4,-38000,19000,1.000012068,0.318,0.318,41.3705,0.682012068,41.0525
2024-08-21_04,9,4,-19000,19000,1.000901737,0.2902,0.2902,41.7157,0.710701737,41.4255
2024-08-21_04,9,4,0,19000,1.001456859,0.2808,0.2808,41.8711,0.720656859,41.5903
2024-08-21_04,9,4,19000,19000,1.001339984,0.2933,0.2933,41.6372,0.708039984,41.3439
2024-08-21_04,9,4,38000,19000,1.001275031,0.3236,0.3236,41.2154,0.677675031,40.8918
2024-08-21_04,9,4,57000,19000,1.001289639,0.3705,0.3705,41.0938,0.630789639,40.7233
2024-08-21_04,9,4,76000,19000,1.001129995,0.2078,0.2078,42.661,0.793329995,42.4532
2024-08-21_04,9,4,95000,19000,1.000856455,0.2985,0.2985,50.654,0.702356455,50.3555
2024-08-21_04,9,4,-76000,38000,0.997771879,0.2093,0.2093,44.5736,0.788471879,44.3643
2024-08-21_04,9,4,-57000,38000,0.998347445,0.3786,0.3786,41.43,0.619747445,41.0514
2024-08-21_04,9,4,-38000,38000,0.999238744,0.3357,0.3357,40.9514,0.663538744,40.6157
2024-08-21_04,9,4,-19000,38000,1.000004483,0.3096,0.3096,41.0503,0.690404483,40.7407
2024-08-21_04,9,4,0,38000,1.000456602,0.3005,0.3005,41.135,0.699956602,40.8345
2024-08-21_04,9,4,19000,38000,1.000775497,0.3127,0.3127,40.9815,0.688075497,40.6688
2024-08-21_04,9,4,38000,38000,1.001147982,0.3418,0.3418,40.7939,0.659347982,40.4521
2024-08-21_04,9,4,57000,38000,1.001513826,0.3868,0.3868,41.1962,0.614713826,40.8094
2024-08-21_04,9,4,76000,38000,1.001713425,0.2653,0.2653,44.164,0.736413425,43.8987
2024-08-21_04,9,4,-76000,57000,0.997,0.3018,0.3018,50.0349,0.6952,49.7331
2024-08-21_04,9,4,-57000,57000,0.99763198,0.4135,0.4135,42.912,0.58413198,42.4985
2024-08-21_04,9,4,-38000,57000,0.998547356,0.3685,0.3685,41.097,0.630047356,40.7285
2024-08-21_04,9,4,-19000,57000,0.999427044,0.343,0.343,40.687,0.656427044,40.344
2024-08-21_04,9,4,0,57000,0.99971765,0.3341,0.3341,40.6105,0.66561765,40.2764
2024-08-21_04,9,4,19000,57000,1.000271047,0.3459,0.3459,40.6105,0.654371047,40.2646
2024-08-21_04,9,4,38000,57000,1.001177463,0.3736,0.3736,40.9308,0.627577463,40.5572
2024-08-21_04,9,4,57000,57000,1.001819616,0.4189,0.4189,42.5937,0.582919616,42.1748
2024-08-21_04,9,4,76000,57000,1.0022,0.295,0.295,49.4998,0.7072,49.2048
2024-08-21_04,9,4,-57000,76000,0.997,0.2892,0.2892,49.5655,0.7078,49.2763
2024-08-21_04,9,4,-38000,76000,0.998144428,0.4191,0.4191,43.8413,0.579044428,43.4222
2024-08-21_04,9,4,-19000,76000,0.999257405,0.3916,0.3916,42.0114,0.607657405,41.6198
2024-08-21_04,9,4,0,76000,0.9993,0.3821,0.3821,41.5498,0.6172,41.1677
2024-08-21_04,9,4,19000,76000,0.999880922,0.3936,0.3936,41.9259,0.606280922,41.5323
2024-08-21_04,9,4,38000,76000,1.00127178,0.2025,0.2025,43.6128,0.79877178,43.4103
2024-08-21_04,9,4,57000,76000,1.0022,0.2864,0.2864,49.1923,0.7158,48.9059
2024-08-21_04,9,4,-19000,95000,0.999274745,0.2709,0.2709,48.4783,0.728374745,48.2074
2024-08-21_04,9,4,0,95000,0.9993,0.2714,0.2714,48.9446,0.7279,48.6732
2024-08-21_04,9,4,19000,95000,0.999761868,0.2662,0.2662,48.7225,0.733561868,48.4563
2024-08-21_05,9,5,-19000,-95000,1.00251916,0.314,0.314,52.031,0.68851916,51.717
2024-08-21_05,9,5,0,-95000,1.0034,0.336,0.336,51.884,0.6674,51.548
2024-08-21_05,9,5,19000,-95000,1.002537755,0.3271,0.3271,52.1037,0.675437755,51.7766
2024-08-21_05,9,5,-57000,-76000,1.0013,0.3469,0.3469,51.7851,0.6544,51.4382
2024-08-21_05,9,5,-38000,-76000,1.001384889,0.2925,0.2925,46.2376,0.708884889,45.9451
2024-08-21_05,9,5,-19000,-76000,1.001974802,0.2728,0.2728,44.4923,0.729174802,44.2195
2024-08-21_05,9,5,0,-76000,1.00246206,0.2653,0.2653,44.0633,0.73716206,43.798
2024-08-21_05,9,5,19000,-76000,1.00201179,0.2746,0.2746,44.402,0.72741179,44.1274
2024-08-21_05,9,5,38000,-76000,1.001575576,0.292,0.292,46.0126,0.709575576,45.7206
2024-08-21_05,9,5,57000,-76000,1.0015,0.329,0.329,51.4169,0.6725,51.0879
2024-08-21_05,9,5,-76000,-57000,1.0013,0.3318,0.3318,51.484,0.6695,51.1522
2024-08-21_05,9,5,-57000,-57000,1.0011784,0.2784,0.2784,44.6084,0.7227784,44.33
2024-08-21_05,9,5,-38000,-57000,1.001215837,0.422,0.422,42.8818,0.579215837,42.4598
2024-08-21_05,9,5,-19000,-57000,1.00144081,0.3967,0.3967,42.4868,0.60474081,42.0901
2024-08-21_05,9,5,0,-57000,1.001614429,0.3888,0.3888,42.4154,0.612814429,42.0266
2024-08-21_05,9,5,19000,-57000,1.001553786,0.3983,0.3983,42.4162,0.603253786,42.0179
2024-08-21_05,9,5,38000,-57000,1.001480732,0.2069,0.2069,42.7138,0.794580732,42.5069
2024-08-21_05,9,5,57000,-57000,1.001456707,0.2779,0.2779,44.316,0.723556707,44.0381
2024-08-21_05,9,5,76000,-57000,1.0015,0.3243,0.3243,51.0596,0.6772,50.7353
2024-08-21_05,9,5,-76000,-38000,1.000810102,0.285,0.285,45.5243,0.715810102,45.2393
2024-08-21_05,9,5,-57000,-38000,1.000840627,0.4154,0.4154,42.4708,0.585440627,42.0554
2024-08-21_05,9,5,-38000,-38000,1.000944679,0.3738,0.3738,42.0317,0.627144679,41.6579
2024-08-21_05,9,5,-19000,-38000,1.001158039,0.347,0.347,42.1483,0.654158039,41.8013
2024-08-21_05,9,5,0,-38000,1.001329282,0.3373,0.3373,42.2337,0.664029282,41.8964
2024-08-21_05,9,5,19000,-38000,1.001415501,0.3493,0.3493,42.0983,0.652115501,41.749
2024-08-21_05,9,5,38000,-38000,1.0015,0.3775,0.3775,41.8944,0.624,41.5169
2024-08-21_05,9,5,57000,-38000,1.00139058,0.4191,0.4191,42.2592,0.58229058,41.8401
2024-08-21_05,9,5,76000,-38000,1.001327321,0.2873,0.2873,45.1358,0.714027321,44.8485
2024-08-21_05,9,5,-95000,-19000,0.999202111,0.306,0.306,50.6611,0.693202111,50.3551
2024-08-21_05,9,5,-76000,-19000,0.999720617,0.21,0.21,43.3815,0.789720617,43.1715
2024-08-21_05,9,5,-57000,-19000,1.000238823,0.3837,0.3837,41.726,0.616538823,41.3423
2024-08-21_05,9,5,-38000,-19000,1.000644824,0.3391,0.3391,41.8173,0.661544824,41.4782
2024-08-21_05,9,5,-19000,-19000,1.001104041,0.311,0.311,42.1711,0.690104041,41.8601
2024-08-21_05,9,5,0,-19000,1.001404416,0.3002,0.3002,42.3205,0.701204416,42.0203
2024-08-21_05,9,5,19000,-19000,1.001355556,0.3137,0.3137,42.1133,0.687655556,41.7996
2024-08-21_05,9,5,38000,-19000,1.00134725,0.3435,0.3435,41.6862,0.65784725,41.3427
2024-08-21_05,9,5,57000,-19000,1.001231053,0.3899,0.3899,41.5395,0.611331053,41.1496
2024-08-21_05,9,5,76000,-19000,1.000960886,0.2626,0.2626,43.0741,0.738360886,42.8115
2024-08-21_05,9,5,95000,-19000,1.000663366,0.3096,0.3096,51.0116,0.691063366,50.702
2024-08-21_05,9,5,-95000,0,0.9985,0.3182,0.3182,50.628,0.6803,50.3098
2024-08-21_05,9,5,-76000,0,0.998989291,0.2069,0.2069,42.6595,0.792089291,42.4526
2024-08-21_05,9,5,-57000,0,0.999655835,0.3674,0.3674,41.3526,0.632255835,40.9852
2024-08-21_05,9,5,-38000,0,1.000308184,0.3232,0.3232,41.6,0.677108184,41.2768
2024-08-21_05,9,5,-19000,0,1.001150543,0.2935,0.2935,42.0246,0.707650543,41.7311
2024-08-21_05,9,5,0,0,1.0018,0.2803,0.2803,42.2104,0.7215,41.9301
2024-08-21_05,9,5,19000,0,1.001377069,0.2964,0.2964,41.9593,0.704977069,41.6629
2024-08-21_05,9,5,38000,0,1.001187704,0.3288,0.3288,41.4506,0.672387704,41.1218
2024-08-21_05,9,5,57000,0,1.001086163,0.3751,0.3751,41.1651,0.625986163,40.79
2024-08-21_05,9,5,76000,0,1.000693613,0.2089,0.2089,42.3585,0.791793613,42.1496
2024-08-21_05,9,5,95000,0,1.0002,0.3112,0.3112,50.0339,0.689,49.7227
2024-08-21_05,9,5,-95000,19000,0.998588264,0.2971,0.2971,49.925,0.701488264,49.6279
2024-08-21_05,9,5,-76000,19000,0.998626218,0.2061,0.2061,42.7872,0.792526218,42.5811
2024-08-21_05,9,5,-57000,19000,0.999008095,0.3674,0.3674,41.1113,0.631608095,40.7439
2024-08-21_05,9,5,-38000,19000,0.999723316,0.3236,0.3236,41.2059,0.676123316,40.8823
2024-08-21_05,9,5,-19000,19000,1.000565982,0.2958,0.2958,41.5472,0.704765982,41.2514
2024-08-21_05,9,5,0,19000,1.001117065,0.2868,0.2868,41.7126,0.714317065,41.4258
2024-08-21_05,9,5,19000,19000,1.001063518,0.299,0.299,41.4803,0.702063518,41.1813
2024-08-21_05,9,5,38000,19000,1.001100853,0.3292,0.3292,41.0633,0.671900853,40.7341
2024-08-21_05,9,5,57000,19000,1.00120432,0.376,0.376,40.9244,0.62520432,40.5484
2024-08-21_05,9,5,76000,19000,1.001060985,0.21,0.21,42.4769,0.791060985,42.2669
2024-08-21_05,9,5,95000,19000,1.00073639,0.3009,0.3009,50.3911,0.69983639,50.0902
2024-08-21_05,9,5,-76000,38000,0.997413645,0.2617,0.2617,44.3325,0.735713645,44.0708
2024-08-21_05,9,5,-57000,38000,0.99798093,0.384,0.384,41.2282,0.61398093,40.8442
2024-08-21_05,9,5,-38000,38000,0.998909331,0.3413,0.3413,40.7633,0.657609331,40.422
2024-08-21_05,9,5,-19000,38000,0.999725486,0.3155,0.3155,40.8805,0.684225486,40.565
2024-08-21_05,9,5,0,38000,1.000229052,0.3067,0.3067,40.9753,0.693529052,40.6686
2024-08-21_05,9,5,19000,38000,1.000623554,0.3186,0.3186,40.8131,0.682023554,40.4945
2024-08-21_05,9,5,38000,38000,1.001128182,0.3473,0.3473,40.6211,0.653828182,40.2738
2024-08-21_05,9,5,57000,38000,1.001656062,0.3922,0.3922,41.0107,0.609456062,40.6185
2024-08-21_05,9,5,76000,38000,1.001958947,0.2714,0.2714,43.959,0.730558947,43.6876
2024-08-21_05,9,5,-76000,57000,0.9963,0.3046,0.3046,49.7205,0.6917,49.4159
2024-08-21_05,9,5,-57000,57000,0.997069903,0.4188,0.4188,42.6839,0.578269903,42.2651
2024-08-21_05,9,5,-38000,57000,0.998137992,0.3739,0.3739,40.8957,0.624237992,40.5218
2024-08-21_05,9,5,-19000,57000,0.999192462,0.3489,0.3489,40.4922,0.650292462,40.1433
2024-08-21_05,9,5,0,57000,0.99957507,0.3403,0.3403,40.4234,0.65927507,40.0831
2024-08-21_05,9,5,19000,57000,1.000201567,0.3518,0.3518,40.4272,0.648401567,40.0754
2024-08-21_05,9,5,38000,57000,1.001309351,0.3794,0.3794,40.7406,0.621909351,40.3612
2024-08-21_05,9,5,57000,57000,1.002158994,0.2062,0.2062,42.388,0.795958994,42.1818
2024-08-21_05,9,5,76000,57000,1.0027,0.2981,0.2981,49.2288,0.7046,48.9307
2024-08-21_05,9,5,-57000,76000,0.9963,0.2929,0.2929,49.2528,0.7034,48.9599
2024-08-21_05,9,5,-38000,76000,0.997677204,0.2061,0.2061,43.6032,0.791577204,43.3971
2024-08-21_05,9,5,-19000,76000,0.999068958,0.3974,0.3974,41.7877,0.601668958,41.3903
2024-08-21_05,9,5,0,76000,0.9992,0.388,0.388,41.3222,0.6112,40.9342
2024-08-21_05,9,5,19000,76000,0.999823157,0.3994,0.3994,41.7046,0.600423157,41.3052
2024-08-21_05,9,5,38000,76000,1.001495341,0.208,0.208,43.3825,0.793495341,43.1745
2024-08-21_05,9,5,57000,76000,1.0027,0.2906,0.2906,48.7271,0.7121,48.4365
2024-08-21_05,9,5,-19000,95000,0.999104667,0.2756,0.2756,48.1706,0.723504667,47.895
2024-08-21_05,9,5,0,95000,0.9992,0.2775,0.2775,48.6705,0.7217,48.393
2024-08-21_05,9,5,19000,95000,0.999694947,0.2709,0.2709,48.5165,0.728794947,48.2456
2024-08-21_06,9,6,-19000,-95000,1.002547197,0.3173,0.3173,51.5066,0.685247197,51.1893
2024-08-21_06,9,6,0,-95000,1.0037,0.341,0.341,51.3628,0.6627,51.0218
2024-08-21_06,9,6,19000,-95000,1.002605906,0.3309,0.3309,51.6087,0.671705906,51.2778
2024-08-21_06,9,6,-57000,-76000,1.0007,0.3465,0.3465,51.2351,0.6542,50.8886
2024-08-21_06,9,6,-38000,-76000,1.000939855,0.2948,0.2948,45.7696,0.706139855,45.4748
2024-08-21_06,9,6,-19000,-76000,1.001835895,0.2775,0.2775,44.0534,0.724335895,43.7759
2024-08-21_06,9,6,0,-76000,1.002501834,0.27,0.27,43.6279,0.732501834,43.3579
2024-08-21_06,9,6,19000,-76000,1.001943113,0.2793,0.2793,43.9608,0.722643113,43.6815
2024-08-21_06,9,6,38000,-76000,1.001396699,0.2948,0.2948,45.5589,0.706596699,45.2641
2024-08-21_06,9,6,57000,-76000,1.0013,0.3346,0.3346,50.9311,0.6667,50.5965
2024-08-21_06,9,6,-76000,-57000,1.0007,0.3375,0.3375,50.9515,0.6632,50.614
2024-08-21_06,9,6,-57000,-57000,1.000640426,0.2812,0.2812,44.1578,0.719440426,43.8766
2024-08-21_06,9,6,-38000,-57000,1.000789853,0.2061,0.2061,42.4575,0.794689853,42.2514
2024-08-21_06,9,6,-19000,-57000,1.001175697,0.4025,0.4025,42.0787,0.598675697,41.6762
2024-08-21_06,9,6,0,-57000,1.001437786,0.3947,0.3947,42.0203,0.606737786,41.6256
2024-08-21_06,9,6,19000,-57000,1.001371569,0.4042,0.4042,42.019,0.597171569,41.6148
2024-08-21_06,9,6,38000,-57000,1.001279684,0.208,0.208,42.313,0.793279684,42.105
2024-08-21_06,9,6,57000,-57000,1.001249881,0.2817,0.2817,43.8957,0.719549881,43.614
2024-08-21_06,9,6,76000,-57000,1.0013,0.3295,0.3295,50.5316,0.6718,50.2021
2024-08-21_06,9,6,-76000,-38000,1.000283824,0.2887,0.2887,45.0511,0.711583824,44.7624
2024-08-21_06,9,6,-57000,-38000,1.000361677,0.421,0.421,42.0468,0.579361677,41.6258
2024-08-21_06,9,6,-38000,-38000,1.0005597,0.3798,0.3798,41.6253,0.6207597,41.2455
2024-08-21_06,9,6,-19000,-38000,1.000876959,0.3534,0.3534,41.7548,0.647476959,41.4014
2024-08-21_06,9,6,0,-38000,1.001108909,0.3442,0.3442,41.838,0.656908909,41.4938
2024-08-21_06,9,6,19000,-38000,1.001206122,0.3559,0.3559,41.7103,0.645306122,41.3544
2024-08-21_06,9,6,38000,-38000,1.0013,0.3835,0.3835,41.5228,0.6178,41.1393
2024-08-21_06,9,6,57000,-38000,1.00117301,0.2052,0.2052,41.8679,0.79597301,41.6627
2024-08-21_06,9,6,76000,-38000,1.001107989,0.2903,0.2903,44.7026,0.710807989,44.4123
2024-08-21_06,9,6,-95000,-19000,0.998764944,0.3079,0.3079,50.0929,0.690864944,49.785
2024-08-21_06,9,6,-76000,-19000,0.999269195,0.2088,0.2088,42.9363,0.790469195,42.7275
2024-08-21_06,9,6,-57000,-19000,0.999809598,0.3898,0.3898,41.3086,0.610009598,40.9188
2024-08-21_06,9,6,-38000,-19000,1.000295831,0.346,0.346,41.4153,0.654295831,41.0693
2024-08-21_06,9,6,-19000,-19000,1.000876968,0.318,0.318,41.7777,0.682876968,41.4597
2024-08-21_06,9,6,0,-19000,1.00125815,0.3075,0.3075,41.9284,0.69375815,41.6209
2024-08-21_06,9,6,19000,-19000,1.00115856,0.3208,0.3208,41.7381,0.68035856,41.4173
2024-08-21_06,9,6,38000,-19000,1.00111947,0.3506,0.3506,41.3171,0.65051947,40.9665
2024-08-21_06,9,6,57000,-19000,1.000985866,0.3961,0.3961,41.1596,0.604885866,40.7635
2024-08-21_06,9,6,76000,-19000,1.000732419,0.269,0.269,42.6675,0.731732419,42.3985
2024-08-21_06,9,6,95000,-19000,1.000473518,0.3121,0.3121,50.5141,0.688373518,50.202
2024-08-21_06,9,6,-95000,0,0.9981,0.3234,0.3234,50.0814,0.6747,49.758
2024-08-21_06,9,6,-76000,0,0.998553007,0.208,0.208,42.2165,0.790553007,42.0085
2024-08-21_06,9,6,-57000,0,0.999224413,0.3738,0.3738,40.9471,0.625424413,40.5733
2024-08-21_06,9,6,-38000,0,0.999961304,0.3302,0.3302,41.1806,0.669761304,40.8504
2024-08-21_06,9,6,-19000,0,1.000978485,0.3008,0.3008,41.6284,0.700178485,41.3276
2024-08-21_06,9,6,0,0,1.0018,0.2876,0.2876,41.8218,0.7142,41.5342
2024-08-21_06,9,6,19000,0,1.001214085,0.3039,0.3039,41.5759,0.697314085,41.272
2024-08-21_06,9,6,38000,0,1.000907551,0.336,0.336,41.0896,0.664907551,40.7536
2024-08-21_06,9,6,57000,0,1.0007794,0.382,0.382,40.7972,0.6187794,40.4152
2024-08-21_06,9,6,76000,0,1.000464786,0.21,0.21,41.9652,0.790464786,41.7552
2024-08-21_06,9,6,95000,0,1.0001,0.315,0.315,49.5445,0.6851,49.2295
2024-08-21_06,9,6,-95000,19000,0.998122753,0.3,0.3,49.3837,0.698122753,49.0837
2024-08-21_06,9,6,-76000,19000,0.998123975,0.2081,0.2081,42.3446,0.790023975,42.1365
2024-08-21_06,9,6,-57000,19000,0.998516175,0.3737,0.3737,40.7051,0.624816175,40.3314
2024-08-21_06,9,6,-38000,19000,0.999314283,0.3307,0.3307,40.8152,0.668614283,40.4845
2024-08-21_06,9,6,-19000,19000,1.000286992,0.3033,0.3033,41.1601,0.696986992,40.8568
2024-08-21_06,9,6,0,19000,1.000929295,0.2942,0.2942,41.3275,0.706729295,41.0333
2024-08-21_06,9,6,19000,19000,1.000790624,0.3066,0.3066,41.0969,0.694190624,40.7903
2024-08-21_06,9,6,38000,19000,1.000716504,0.3369,0.3369,40.6928,0.663816504,40.3559
2024-08-21_06,9,6,57000,19000,1.000760438,0.3828,0.3828,40.5506,0.617960438,40.1678
2024-08-21_06,9,6,76000,19000,1.000662357,0.21,0.21,42.0745,0.790662357,41.8645
2024-08-21_06,9,6,95000,19000,1.000450359,0.3039,0.3039,49.8971,0.696550359,49.5932
2024-08-21_06,9,6,-76000,38000,0.99674345,0.2676,0.2676,43.868,0.72914345,43.6004
2024-08-21_06,9,6,-57000,38000,0.997370366,0.3903,0.3903,40.8126,0.607070366,40.4223
2024-08-21_06,9,6,-38000,38000,0.998404979,0.3485,0.3485,40.3669,0.649904979,40.0184
2024-08-21_06,9,6,-19000,38000,0.99931914,0.323,0.323,40.4936,0.67631914,40.1706
2024-08-21_06,9,6,0,38000,0.999860432,0.3142,0.3142,40.5942,0.685660432,40.28
2024-08-21_06,9,6,19000,38000,1.000207922,0.3263,0.3263,40.4381,0.673907922,40.1118
2024-08-21_06,9,6,38000,38000,1.000596203,0.3547,0.3547,40.2439,0.645896203,39.8892
2024-08-21_06,9,6,57000,38000,1.000985946,0.3988,0.3988,40.6318,0.602185946,40.233
2024-08-21_06,9,6,76000,38000,1.001205716,0.276,0.276,43.5319,0.725205716,43.2559
2024-08-21_06,9,6,-76000,57000,0.9955,0.3079,0.3079,49.1727,0.6876,48.8648
2024-08-21_06,9,6,-57000,57000,0.996356542,0.2057,0.2057,42.2424,0.790656542,42.0367
2024-08-21_06,9,6,-38000,57000,0.997552853,0.3805,0.3805,40.4869,0.617052853,40.1064
2024-08-21_06,9,6,-19000,57000,0.998754844,0.3557,0.3557,40.104,0.643054844,39.7483
2024-08-21_06,9,6,0,57000,0.999193058,0.3476,0.3476,40.0402,0.651593058,39.6926
2024-08-21_06,9,6,19000,57000,0.99974161,0.359,0.359,40.048,0.64074161,39.689
2024-08-21_06,9,6,38000,57000,1.000645086,0.386,0.386,40.3565,0.614645086,39.9705
2024-08-21_06,9,6,57000,57000,1.001304272,0.2089,0.2089,41.9768,0.792404272,41.7679
2024-08-21_06,9,6,76000,57000,1.0017,0.3,0.3,48.7231,0.7017,48.4231
2024-08-21_06,9,6,-57000,76000,0.9955,0.2955,0.2955,48.7436,0.7,48.4481
2024-08-21_06,9,6,-38000,76000,0.997046514,0.2085,0.2085,43.1496,0.788546514,42.9411
2024-08-21_06,9,6,-19000,76000,0.998664552,0.4038,0.4038,41.3745,0.594864552,40.9707
2024-08-21_06,9,6,0,76000,0.9989,0.3946,0.3946,40.9228,0.6043,40.5282
2024-08-21_06,9,6,19000,76000,0.999398892,0.4057,0.4057,41.2982,0.593698892,40.8925
2024-08-21_06,9,6,38000,76000,1.000754695,0.21,0.21,42.9587,0.790754695,42.7487
2024-08-21_06,9,6,57000,76000,1.0017,0.2925,0.2925,48.224,0.7092,47.9315
2024-08-21_06,9,6,-19000,95000,0.998711163,0.2793,0.2793,47.6975,0.719411163,47.4182
2024-08-21_06,9,6,0,95000,0.9989,0.2812,0.2812,48.0529,0.7177,47.7717
2024-08-21_06,9,6,19000,95000,0.999285541,0.2775,0.2775,47.9606,0.721785541,47.6831
2024-08-21_07,9,7,-19000,-95000,1.00348993,0.3201,0.3201,51.6412,0.68338993,51.3211
2024-08-21_07,9,7,0,-95000,1.0056,0.3402,0.3402,51.6597,0.6654,51.3195
2024-08-21_07,9,7,19000,-95000,1.003611751,0.3365,0.3365,51.5554,0.667111751,51.2189
2024-08-21_07,9,7,-57000,-76000,0.9996,0.345,0.345,51.4407,0.6546,51.0957
2024-08-21_07,9,7,-38000,-76000,1.000308977,0.2943,0.2943,45.9773,0.706008977,45.683
2024-08-21_07,9,7,-19000,-76000,1.002180922,0.2765,0.2765,44.275,0.725680922,43.9985
2024-08-21_07,9,7,0,-76000,1.003430255,0.2709,0.2709,43.8521,0.732530255,43.5812
2024-08-21_07,9,7,19000,-76000,1.002388867,0.2793,0.2793,44.1538,0.723088867,43.8745
2024-08-21_07,9,7,38000,-76000,1.001293496,0.2953,0.2953,45.6586,0.705993496,45.3633
2024-08-21_07,9,7,57000,-76000,1.001,0.3337,0.3337,51.0609,0.6673,50.7272
2024-08-21_07,9,7,-76000,-57000,0.9996,0.336,0.336,51.079,0.6636,50.743
2024-08-21_07,9,7,-57000,-57000,0.999703717,0.2803,0.2803,44.3597,0.719403717,44.0794
2024-08-21_07,9,7,-38000,-57000,1.000177676,0.2069,0.2069,42.6564,0.793277676,42.4495
2024-08-21_07,9,7,-19000,-57000,1.001025174,0.4021,0.4021,42.2791,0.598925174,41.877
2024-08-21_07,9,7,0,-57000,1.0015064,0.3944,0.3944,42.2171,0.6071064,41.8227
2024-08-21_07,9,7,19000,-57000,1.001317135,0.4038,0.4038,42.213,0.597517135,41.8092
2024-08-21_07,9,7,38000,-57000,1.001073756,0.2071,0.2071,42.5032,0.793973756,42.2961
2024-08-21_07,9,7,57000,-57000,1.000991117,0.2812,0.2812,44.1001,0.719791117,43.8189
2024-08-21_07,9,7,76000,-57000,1.001,0.3285,0.3285,50.7832,0.6725,50.4547
2024-08-21_07,9,7,-76000,-38000,0.999269604,0.2882,0.2882,45.2572,0.711069604,44.969
2024-08-21_07,9,7,-57000,-38000,0.999529231,0.4206,0.4206,42.2444,0.578929231,41.8238
2024-08-21_07,9,7,-38000,-38000,1.00000091,0.3794,0.3794,41.8177,0.62060091,41.4383
2024-08-21_07,9,7,-19000,-38000,1.000549331,0.3528,0.3528,41.9569,0.647749331,41.6041
2024-08-21_07,9,7,0,-38000,1.000883125,0.3436,0.3436,42.04,0.657283125,41.6964
2024-08-21_07,9,7,19000,-38000,1.000967646,0.3556,0.3556,41.9067,0.645367646,41.5511
2024-08-21_07,9,7,38000,-38000,1.001,0.3832,0.3832,41.7116,0.6178,41.3284
2024-08-21_07,9,7,57000,-38000,1.000903264,0.2069,0.2069,42.0625,0.794003264,41.8556
2024-08-21_07,9,7,76000,-38000,1.000824474,0.2901,0.2901,44.9027,0.710724474,44.6126
2024-08-21_07,9,7,-95000,-19000,0.99707938,0.3065,0.3065,50.2891,0.69057938,49.9826
2024-08-21_07,9,7,-76000,-19000,0.998013985,0.2089,0.2089,43.0969,0.789113985,42.888
2024-08-21_07,9,7,-57000,-19000,0.999014859,0.3892,0.3892,41.403,0.609814859,41.0138
2024-08-21_07,9,7,-38000,-19000,0.999781061,0.345,0.345,41.5198,0.654781061,41.1748
2024-08-21_07,9,7,-19000,-19000,1.000483516,0.3171,0.3171,41.9625,0.683383516,41.6454
2024-08-21_07,9,7,0,-19000,1.000878623,0.3065,0.3065,42.138,0.694378623,41.8315
2024-08-21_07,9,7,19000,-19000,1.000848631,0.3202,0.3202,41.9381,0.680648631,41.6179
2024-08-21_07,9,7,38000,-19000,1.000839663,0.3502,0.3502,41.5048,0.650639663,41.1546
2024-08-21_07,9,7,57000,-19000,1.000705347,0.3959,0.3959,41.3373,0.604805347,40.9414
2024-08-21_07,9,7,76000,-19000,1.000404688,0.2681,0.2681,42.8514,0.732304688,42.5833
2024-08-21_07,9,7,95000,-19000,1.000083519,0.3131,0.3131,50.6321,0.686983519,50.319
2024-08-21_07,9,7,-95000,0,0.9957,0.3225,0.3225,50.2832,0.6732,49.9607
2024-08-21_07,9,7,-76000,0,0.997014957,0.208,0.208,42.3847,0.789014957,42.1767
2024-08-21_07,9,7,-57000,0,0.998504972,0.3737,0.3737,41.1119,0.624804972,40.7382
2024-08-21_07,9,7,-38000,0,0.99952933,0.3297,0.3297,41.3034,0.66982933,40.9737
2024-08-21_07,9,7,-19000,0,1.000570421,0.2998,0.2998,41.702,0.700770421,41.4022
2024-08-21_07,9,7,0,0,1.0013,0.2866,0.2866,41.8915,0.7147,41.6049
2024-08-21_07,9,7,19000,0,1.00084089,0.3031,0.3031,41.6792,0.69774089,41.3761
2024-08-21_07,9,7,38000,0,1.000621808,0.3356,0.3356,41.2722,0.665021808,40.9366
2024-08-21_07,9,7,57000,0,1.000492492,0.3816,0.3816,40.9726,0.618892492,40.591
2024-08-21_07,9,7,76000,0,1.000085324,0.21,0.21,42.1408,0.790085324,41.9308
2024-08-21_07,9,7,95000,0,0.9996,0.315,0.315,49.633,0.6846,49.318
2024-08-21_07,9,7,-95000,19000,0.996692408,0.3,0.3,49.6647,0.696692408,49.3647
2024-08-21_07,9,7,-76000,19000,0.997315629,0.2081,0.2081,42.5034,0.789215629,42.2953
2024-08-21_07,9,7,-57000,19000,0.998184999,0.3738,0.3738,40.8716,0.624384999,40.4978
2024-08-21_07,9,7,-38000,19000,0.99907534,0.3302,0.3302,40.993,0.66887534,40.6628
2024-08-21_07,9,7,-19000,19000,0.999988026,0.3028,0.3028,41.33,0.697188026,41.0272
2024-08-21_07,9,7,0,19000,1.000565899,0.2937,0.2937,41.4789,0.706865899,41.1852
2024-08-21_07,9,7,19000,19000,1.000479963,0.3062,0.3062,41.1887,0.694279963,40.8825
2024-08-21_07,9,7,38000,19000,1.000459722,0.3365,0.3365,40.7569,0.663959722,40.4204
2024-08-21_07,9,7,57000,19000,1.000510545,0.3826,0.3826,40.6701,0.617910545,40.2875
2024-08-21_07,9,7,76000,19000,1.000361434,0.2113,0.2113,42.2495,0.789061434,42.0382
2024-08-21_07,9,7,95000,19000,1.000075817,0.3042,0.3042,49.9727,0.695875817,49.6685
2024-08-21_07,9,7,-76000,38000,0.997165231,0.269,0.269,44.0168,0.728165231,43.7478
2024-08-21_07,9,7,-57000,38000,0.997666837,0.3907,0.3907,40.9634,0.606966837,40.5727
2024-08-21_07,9,7,-38000,38000,0.99846885,0.348,0.348,40.5232,0.65046885,40.1752
2024-08-21_07,9,7,-19000,38000,0.999194902,0.3229,0.3229,40.646,0.676294902,40.3231
2024-08-21_07,9,7,0,38000,0.99964606,0.314,0.314,40.7668,0.68564606,40.4528
2024-08-21_07,9,7,19000,38000,0.999982349,0.3261,0.3261,40.6063,0.673882349,40.2802
2024-08-21_07,9,7,38000,38000,1.000391861,0.3549,0.3549,40.4002,0.645491861,40.0453
2024-08-21_07,9,7,57000,38000,1.000806011,0.3988,0.3988,40.7626,0.602006011,40.3638
2024-08-21_07,9,7,76000,38000,1.001037041,0.2765,0.2765,43.6649,0.724537041,43.3884
2024-08-21_07,9,7,-76000,57000,0.9966,0.3093,0.3093,49.3469,0.6873,49.0376
2024-08-21_07,9,7,-57000,57000,0.997117583,0.2065,0.2065,42.3831,0.790617583,42.1766
2024-08-21_07,9,7,-38000,57000,0.997911768,0.3815,0.3815,40.6324,0.616411768,40.2509
2024-08-21_07,9,7,-19000,57000,0.998705128,0.3566,0.3566,40.2522,0.642105128,39.8956
2024-08-21_07,9,7,0,57000,0.998986917,0.3481,0.3481,40.1933,0.650886917,39.8452
2024-08-21_07,9,7,19000,57000,0.999537639,0.3592,0.3592,40.1954,0.640337639,39.8362
2024-08-21_07,9,7,38000,57000,1.000479398,0.3864,0.3864,40.5017,0.614079398,40.1153
2024-08-21_07,9,7,57000,57000,1.001173686,0.2081,0.2081,42.1274,0.793073686,41.9193
2024-08-21_07,9,7,76000,57000,1.0016,0.3009,0.3009,48.9048,0.7007,48.6039
2024-08-21_07,9,7,-57000,76000,0.9966,0.2967,0.2967,48.8906,0.6999,48.5939
2024-08-21_07,9,7,-38000,76000,0.997581204,0.209,0.209,43.2876,0.788581204,43.0786
2024-08-21_07,9,7,-19000,76000,0.998564413,0.4046,0.4046,41.5055,0.593964413,41.1009
2024-08-21_07,9,7,0,76000,0.9986,0.3953,0.3953,41.0615,0.6033,40.6662
2024-08-21_07,9,7,19000,76000,0.999172574,0.4063,0.4063,41.4376,0.592872574,41.0313
2024-08-21_07,9,7,38000,76000,1.000606327,0.21,0.21,43.0984,0.790606327,42.8884
2024-08-21_07,9,7,57000,76000,1.0016,0.2925,0.2925,48.4442,0.7091,48.1517
2024-08-21_07,9,7,-19000,95000,0.998581933,0.2798,0.2798,47.6719,0.718781933,47.3921
2024-08-21_07,9,7,0,95000,0.9986,0.2826,0.2826,48.2683,0.716,47.9857
2024-08-21_07,9,7,19000,95000,0.999056387,0.2765,0.2765,48.2764,0.722556387,47.9999
2024-08-21_08,9,8,-19000,-95000,1.003046758,0.33,0.33,51.5509,0.673046758,51.2209
2024-08-21_08,9,8,0,-95000,1.0051,0.3459,0.3459,51.4949,0.6592,51.149
2024-08-21_08,9,8,19000,-95000,1.003194417,0.3387,0.3387,51.5297,0.664494417,51.191
2024-08-21_08,9,8,-57000,-76000,0.9993,0.3461,0.3461,51.2949,0.6532,50.9488
2024-08-21_08,9,8,-38000,-76000,0.999956197,0.2957,0.2957,45.8344,0.704256197,45.5387
2024-08-21_08,9,8,-19000,-76000,1.001772537,0.2784,0.2784,44.1426,0.723372537,43.8642
2024-08-21_08,9,8,0,-76000,1.003003674,0.2728,0.2728,43.7431,0.730203674,43.4703
2024-08-21_08,9,8,19000,-76000,1.002032232,0.2812,0.2812,44.102,0.720832232,43.8208
2024-08-21_08,9,8,38000,-76000,1.001035849,0.2962,0.2962,45.7291,0.704835849,45.4329
2024-08-21_08,9,8,57000,-76000,1.0008,0.3356,0.3356,51.0231,0.6652,50.6875
2024-08-21_08,9,8,-76000,-57000,0.9993,0.3388,0.3388,50.955,0.6605,50.6162
2024-08-21_08,9,8,-57000,-57000,0.999357227,0.2821,0.2821,44.1821,0.717257227,43.9
2024-08-21_08,9,8,-38000,-57000,0.999801443,0.2063,0.2063,42.5212,0.793501443,42.3149
2024-08-21_08,9,8,-19000,-57000,1.000640584,0.404,0.404,42.1611,0.596640584,41.7571
2024-08-21_08,9,8,0,-57000,1.001149754,0.3963,0.3963,42.1244,0.604849754,41.7281
2024-08-21_08,9,8,19000,-57000,1.00102257,0.406,0.406,42.1358,0.59502257,41.7298
2024-08-21_08,9,8,38000,-57000,1.000830772,0.2081,0.2081,42.4482,0.792730772,42.2401
2024-08-21_08,9,8,57000,-57000,1.000766528,0.2831,0.2831,44.0544,0.717666528,43.7713
2024-08-21_08,9,8,76000,-57000,1.0008,0.3309,0.3309,50.7374,0.6699,50.4065
2024-08-21_08,9,8,-76000,-38000,0.998838457,0.2901,0.2901,45.0417,0.708738457,44.7516
2024-08-21_08,9,8,-57000,-38000,0.999096848,0.2043,0.2043,42.0827,0.794796848,41.8784
2024-08-21_08,9,8,-38000,-38000,0.999578678,0.3813,0.3813,41.6925,0.618278678,41.3112
2024-08-21_08,9,8,-19000,-38000,1.000169004,0.3549,0.3549,41.8562,0.645269004,41.5013
2024-08-21_08,9,8,0,-38000,1.000556228,0.3456,0.3456,41.9579,0.654956228,41.6123
2024-08-21_08,9,8,19000,-38000,1.000706923,0.3577,0.3577,41.8383,0.643006923,41.4806
2024-08-21_08,9,8,38000,-38000,1.0008,0.3856,0.3856,41.6566,0.6152,41.271
2024-08-21_08,9,8,57000,-38000,1.000671172,0.2071,0.2071,42.0096,0.793571172,41.8025
2024-08-21_08,9,8,76000,-38000,1.000591663,0.291,0.291,44.8712,0.709591663,44.5802
2024-08-21_08,9,8,-95000,-19000,0.996250083,0.307,0.307,50.2506,0.689250083,49.9436
2024-08-21_08,9,8,-76000,-19000,0.997311721,0.2619,0.2619,42.9387,0.735411721,42.6768
2024-08-21_08,9,8,-57000,-19000,0.998439419,0.3912,0.3912,41.3489,0.607239419,40.9577
2024-08-21_08,9,8,-38000,-19000,0.999305912,0.3474,0.3474,41.4911,0.651905912,41.1437
2024-08-21_08,9,8,-19000,-19000,1.000123042,0.3193,0.3193,41.8706,0.680823042,41.5513
2024-08-21_08,9,8,0,-19000,1.000596139,0.3089,0.3089,42.0401,0.691696139,41.7312
2024-08-21_08,9,8,19000,-19000,1.000578214,0.3226,0.3226,41.8504,0.677978214,41.5278
2024-08-21_08,9,8,38000,-19000,1.000593546,0.3528,0.3528,41.4555,0.647793546,41.1027
2024-08-21_08,9,8,57000,-19000,1.000453829,0.3985,0.3985,41.2893,0.601953829,40.8908
2024-08-21_08,9,8,76000,-19000,1.000141639,0.2709,0.2709,42.8238,0.729241639,42.5529
2024-08-21_08,9,8,95000,-19000,0.999806201,0.315,0.315,50.5317,0.684806201,50.2167
2024-08-21_08,9,8,-95000,0,0.9947,0.3215,0.3215,50.0245,0.6732,49.703
2024-08-21_08,9,8,-76000,0,0.996132228,0.208,0.208,42.216,0.788132228,42.008
