Repository: sdelaurentiis123/plasma-etching-code

# Bosch wafer measurements — Zenodo 17122442

Source: Sayyed et al., *A Multi-Model Dataset for BOSCH Plasma-Etching: Optical Emission Spectra,
Process Parameters, and Wafer Measurements for Data-Driven Plasma Modeling*, version 1 (2025),
DOI [10.5281/zenodo.17122442](https://doi.org/10.5281/zenodo.17122442).

License: Creative Commons Attribution 4.0. The authors and source must be credited on reuse.

Included here:

- `Si_Oxide_etch_9_points.csv` — 684 measurements from 76 processed 200-mm silicon wafers, at nine
  nominal positions per wafer (some source measurements are unavailable).
- `Si_Oxide_etch_89_points.csv` — 7,832 measurements from 88 identified wafers. Its distinct source

File: data/experimental/zenodo_17122442/Si_Oxide_etch_89_points.csv (part 16 of 16)
experiment_key,lot_number,wafer_number,X,Y,preox_thickness,postox_thickness,postox_thickness_nan,stepheight,oxide_etch,si_etch
2024-08-21_08,9,8,-57000,0,0.997791324,0.3752,0.3752,40.9887,0.622591324,40.6135
2024-08-21_08,9,8,-38000,0,0.998987402,0.3316,0.3316,41.2589,0.667387402,40.9273
2024-08-21_08,9,8,-19000,0,1.000233001,0.3022,0.3022,41.7334,0.698033001,41.4312
2024-08-21_08,9,8,0,0,1.0011,0.2893,0.2893,41.9372,0.7118,41.6479
2024-08-21_08,9,8,19000,0,1.000575417,0.306,0.306,41.6938,0.694575417,41.3878
2024-08-21_08,9,8,38000,0,1.000349994,0.3388,0.3388,41.2079,0.661549994,40.8691
2024-08-21_08,9,8,57000,0,1.000233927,0.3846,0.3846,40.9191,0.615633927,40.5345
2024-08-21_08,9,8,76000,0,0.999814814,0.21,0.21,42.1083,0.789814814,41.8983
2024-08-21_08,9,8,95000,0,0.9993,0.3164,0.3164,49.7488,0.6829,49.4324
2024-08-21_08,9,8,-95000,19000,0.995701465,0.3,0.3,49.5451,0.695701465,49.2451
2024-08-21_08,9,8,-76000,19000,0.996327778,0.2089,0.2089,42.3368,0.787427778,42.1279
2024-08-21_08,9,8,-57000,19000,0.997305923,0.3755,0.3755,40.7431,0.621805923,40.3676
2024-08-21_08,9,8,-38000,19000,0.998405044,0.3323,0.3323,40.8797,0.666105044,40.5474
2024-08-21_08,9,8,-19000,19000,0.999542342,0.3052,0.3052,41.2528,0.694342342,40.9476
2024-08-21_08,9,8,0,19000,1.000251515,0.2963,0.2963,41.4242,0.703951515,41.1279
2024-08-21_08,9,8,19000,19000,1.000180279,0.3091,0.3091,41.2166,0.691080279,40.9075
2024-08-21_08,9,8,38000,19000,1.000194849,0.3397,0.3397,40.8008,0.660494849,40.4611
2024-08-21_08,9,8,57000,19000,1.00029085,0.3858,0.3858,40.6573,0.61449085,40.2715
2024-08-21_08,9,8,76000,19000,1.000146865,0.2109,0.2109,42.2055,0.789246865,41.9946
2024-08-21_08,9,8,95000,19000,0.999828378,0.3051,0.3051,49.8922,0.694728378,49.5871
2024-08-21_08,9,8,-76000,38000,0.995812916,0.2709,0.2709,43.8368,0.724912916,43.5659
2024-08-21_08,9,8,-57000,38000,0.99649917,0.3923,0.3923,40.8243,0.60419917,40.432
2024-08-21_08,9,8,-38000,38000,0.997610722,0.3503,0.3503,40.4124,0.647310722,40.0621
2024-08-21_08,9,8,-19000,38000,0.998615955,0.3254,0.3254,40.5659,0.673215955,40.2405
2024-08-21_08,9,8,0,38000,0.999230112,0.3168,0.3168,40.6814,0.682430112,40.3646
2024-08-21_08,9,8,19000,38000,0.999659706,0.3292,0.3292,40.534,0.670459706,40.2048
2024-08-21_08,9,8,38000,38000,1.000169044,0.3579,0.3579,40.3456,0.642269044,39.9877
2024-08-21_08,9,8,57000,38000,1.000691316,0.4021,0.4021,40.7295,0.598591316,40.3274
2024-08-21_08,9,8,76000,38000,1.000988235,0.2784,0.2784,43.6716,0.722588235,43.3932
2024-08-21_08,9,8,-76000,57000,0.9949,0.311,0.311,49.1334,0.6839,48.8224
2024-08-21_08,9,8,-57000,57000,0.995675168,0.2071,0.2071,42.2281,0.788575168,42.021
2024-08-21_08,9,8,-38000,57000,0.996861327,0.3836,0.3836,40.5114,0.613261327,40.1278
2024-08-21_08,9,8,-19000,57000,0.998109418,0.3588,0.3588,40.1465,0.639309418,39.7877
2024-08-21_08,9,8,0,57000,0.998596977,0.3507,0.3507,40.1024,0.647896977,39.7517
2024-08-21_08,9,8,19000,57000,0.999227212,0.3622,0.3622,40.1187,0.637027212,39.7565
2024-08-21_08,9,8,38000,57000,1.000326391,0.3895,0.3895,40.4346,0.610826391,40.0451
2024-08-21_08,9,8,57000,57000,1.001168597,0.21,0.21,42.0677,0.791168597,41.8577
2024-08-21_08,9,8,76000,57000,1.0017,0.3023,0.3023,48.8715,0.6994,48.5692
2024-08-21_08,9,8,-57000,76000,0.9949,0.2976,0.2976,48.697,0.6973,48.3994
2024-08-21_08,9,8,-38000,76000,0.9964049,0.21,0.21,43.1384,0.7864049,42.9284
2024-08-21_08,9,8,-19000,76000,0.998049224,0.4071,0.4071,41.3825,0.590949224,40.9754
2024-08-21_08,9,8,0,76000,0.9983,0.398,0.398,40.9562,0.6003,40.5582
2024-08-21_08,9,8,19000,76000,0.99887004,0.4093,0.4093,41.3306,0.58957004,40.9213
2024-08-21_08,9,8,38000,76000,1.000506536,0.21,0.21,43.0223,0.790506536,42.8123
2024-08-21_08,9,8,57000,76000,1.0017,0.2962,0.2962,48.4029,0.7055,48.1067
2024-08-21_08,9,8,-19000,95000,0.998103195,0.2812,0.2812,47.8219,0.716903195,47.5407
2024-08-21_08,9,8,0,95000,0.9983,0.284,0.284,47.9945,0.7143,47.7105
2024-08-21_08,9,8,19000,95000,0.998744088,0.2789,0.2789,48.0556,0.719844088,47.7767
2024-08-21_10,9,10,-19000,-95000,1.002070887,0.3215,0.3215,51.4499,0.680570887,51.1284
2024-08-21_10,9,10,0,-95000,1.0039,0.3489,0.3489,51.3519,0.655,51.003
2024-08-21_10,9,10,19000,-95000,1.002252534,0.3412,0.3412,51.5653,0.661052534,51.2241
2024-08-21_10,9,10,-57000,-76000,0.9985,0.3501,0.3501,51.2012,0.6484,50.8511
2024-08-21_10,9,10,-38000,-76000,0.999190186,0.2976,0.2976,45.7507,0.701590186,45.4531
2024-08-21_10,9,10,-19000,-76000,1.000934973,0.2812,0.2812,44.0554,0.719734973,43.7742
2024-08-21_10,9,10,0,-76000,1.00207118,0.276,0.276,43.6518,0.72607118,43.3758
2024-08-21_10,9,10,19000,-76000,1.001255178,0.2838,0.2838,43.9948,0.717455178,43.711
2024-08-21_10,9,10,38000,-76000,1.000408606,0.2981,0.2981,45.596,0.702308606,45.2979
2024-08-21_10,9,10,57000,-76000,1.0002,0.3416,0.3416,50.931,0.6586,50.5894
2024-08-21_10,9,10,-76000,-57000,0.9985,0.3422,0.3422,50.8876,0.6563,50.5454
2024-08-21_10,9,10,-57000,-57000,0.998610656,0.285,0.285,44.1275,0.713610656,43.8425
2024-08-21_10,9,10,-38000,-57000,0.999100227,0.2081,0.2081,42.4496,0.791000227,42.2415
2024-08-21_10,9,10,-19000,-57000,0.999959035,0.4075,0.4075,42.0915,0.592459035,41.684
2024-08-21_10,9,10,0,-57000,1.000476398,0.4001,0.4001,42.048,0.600376398,41.6479
2024-08-21_10,9,10,19000,-57000,1.000398046,0.4099,0.4099,42.0581,0.590498046,41.6482
2024-08-21_10,9,10,38000,-57000,1.00023851,0.2089,0.2089,42.3518,0.79133851,42.1429
2024-08-21_10,9,10,57000,-57000,1.000183326,0.2854,0.2854,43.9374,0.714783326,43.652
2024-08-21_10,9,10,76000,-57000,1.0002,0.3365,0.3365,50.5041,0.6637,50.1676
2024-08-21_10,9,10,-76000,-38000,0.998149184,0.2915,0.2915,44.9881,0.706649184,44.6966
2024-08-21_10,9,10,-57000,-38000,0.998447071,0.2053,0.2053,42.0299,0.793147071,41.8246
2024-08-21_10,9,10,-38000,-38000,0.998981703,0.3848,0.3848,41.6332,0.614181703,41.2484
2024-08-21_10,9,10,-19000,-38000,0.99960416,0.3585,0.3585,41.7852,0.64110416,41.4267
2024-08-21_10,9,10,0,-38000,1.000003183,0.3496,0.3496,41.889,0.650403183,41.5394
2024-08-21_10,9,10,19000,-38000,1.00014295,0.3616,0.3616,41.7591,0.63854295,41.3975
2024-08-21_10,9,10,38000,-38000,1.0002,0.3898,0.3898,41.5773,0.6104,41.1875
2024-08-21_10,9,10,57000,-38000,1.000115739,0.2078,0.2078,41.9165,0.792315739,41.7087
2024-08-21_10,9,10,76000,-38000,1.000049259,0.2939,0.2939,44.7295,0.706149259,44.4356
2024-08-21_10,9,10,-95000,-19000,0.99569477,0.3082,0.3082,50.0127,0.68749477,49.7045
2024-08-21_10,9,10,-76000,-19000,0.996768911,0.2662,0.2662,42.8879,0.730568911,42.6217
2024-08-21_10,9,10,-57000,-19000,0.997926135,0.3946,0.3946,41.3034,0.603326135,40.9088
2024-08-21_10,9,10,-38000,-19000,0.998818995,0.3508,0.3508,41.4273,0.648018995,41.0765
2024-08-21_10,9,10,-19000,-19000,0.999642287,0.323,0.323,41.8235,0.676642287,41.5005
2024-08-21_10,9,10,0,-19000,1.000109726,0.3131,0.3131,41.9848,0.687009726,41.6717
2024-08-21_10,9,10,19000,-19000,1.000082409,0.3268,0.3268,41.7967,0.673282409,41.4699
2024-08-21_10,9,10,38000,-19000,1.000076972,0.3568,0.3568,41.3728,0.643276972,41.016
2024-08-21_10,9,10,57000,-19000,0.999973536,0.4022,0.4022,41.2013,0.597773536,40.7991
2024-08-21_10,9,10,76000,-19000,0.999685548,0.2737,0.2737,42.6985,0.725985548,42.4248
2024-08-21_10,9,10,95000,-19000,0.999349314,0.3164,0.3164,50.4938,0.682949314,50.1774
2024-08-21_10,9,10,-95000,0,0.9941,0.322,0.322,49.9675,0.6721,49.6455
2024-08-21_10,9,10,-76000,0,0.995652111,0.2081,0.2081,42.1703,0.787552111,41.9622
2024-08-21_10,9,10,-57000,0,0.99740678,0.3788,0.3788,40.9389,0.61860678,40.5601
2024-08-21_10,9,10,-38000,0,0.998603275,0.3353,0.3353,41.2053,0.663303275,40.87
2024-08-21_10,9,10,-19000,0,0.999793997,0.3062,0.3062,41.6743,0.693593997,41.3681
2024-08-21_10,9,10,0,0,1.0006,0.2934,0.2934,41.8863,0.7072,41.5929
2024-08-21_10,9,10,19000,0,1.000137331,0.3102,0.3102,41.641,0.689937331,41.3308
2024-08-21_10,9,10,38000,0,0.999967256,0.343,0.343,41.1362,0.656967256,40.7932
2024-08-21_10,9,10,57000,0,0.999884955,0.3883,0.3883,40.8398,0.611584955,40.4515
2024-08-21_10,9,10,76000,0,0.999419991,0.2597,0.2597,41.9968,0.739719991,41.7371
2024-08-21_10,9,10,95000,0,0.9988,0.3206,0.3206,49.5278,0.6782,49.2072
2024-08-21_10,9,10,-95000,19000,0.99530715,0.3014,0.3014,49.2891,0.69390715,48.9877
2024-08-21_10,9,10,-76000,19000,0.996070737,0.209,0.209,42.2803,0.787070737,42.0713
2024-08-21_10,9,10,-57000,19000,0.997111725,0.3792,0.3792,40.693,0.617911725,40.3138
2024-08-21_10,9,10,-38000,19000,0.998153494,0.3362,0.3362,40.8232,0.661953494,40.487
2024-08-21_10,9,10,-19000,19000,0.999199823,0.3091,0.3091,41.1976,0.690099823,40.8885
2024-08-21_10,9,10,0,19000,0.999856378,0.3005,0.3005,41.3764,0.699356378,41.0759
2024-08-21_10,9,10,19000,19000,0.999848182,0.3132,0.3132,41.1543,0.686648182,40.8411
2024-08-21_10,9,10,38000,19000,0.999970755,0.3439,0.3439,40.733,0.656070755,40.3891
2024-08-21_10,9,10,57000,19000,1.000152982,0.3896,0.3896,40.5833,0.610552982,40.1937
2024-08-21_10,9,10,76000,19000,0.999976905,0.2632,0.2632,42.0891,0.736776905,41.8259
2024-08-21_10,9,10,95000,19000,0.999531951,0.3075,0.3075,49.8865,0.692031951,49.579
2024-08-21_10,9,10,-76000,38000,0.996006217,0.2728,0.2728,43.7919,0.723206217,43.5191
2024-08-21_10,9,10,-57000,38000,0.996588815,0.396,0.396,40.7752,0.600588815,40.3792
2024-08-21_10,9,10,-38000,38000,0.99752686,0.3541,0.3541,40.3631,0.64342686,40.009
2024-08-21_10,9,10,-19000,38000,0.99839223,0.3295,0.3295,40.4997,0.66889223,40.1702
2024-08-21_10,9,10,0,38000,0.9989608,0.3212,0.3212,40.6197,0.6777608,40.2985
2024-08-21_10,9,10,19000,38000,0.999460263,0.3335,0.3335,40.4659,0.665960263,40.1324
2024-08-21_10,9,10,38000,38000,1.000144734,0.3619,0.3619,40.2752,0.638244734,39.9133
2024-08-21_10,9,10,57000,38000,1.000884514,0.4056,0.4056,40.6395,0.595284514,40.2339
2024-08-21_10,9,10,76000,38000,1.001317269,0.2807,0.2807,43.527,0.720617269,43.2463
2024-08-21_10,9,10,-76000,57000,0.9954,0.3107,0.3107,49.0756,0.6847,48.7649
2024-08-21_10,9,10,-57000,57000,0.995991692,0.208,0.208,42.1752,0.787991692,41.9672
2024-08-21_10,9,10,-38000,57000,0.996928159,0.3873,0.3873,40.4546,0.609628159,40.0673
2024-08-21_10,9,10,-19000,57000,0.997894695,0.3629,0.3629,40.0971,0.634994695,39.7342
2024-08-21_10,9,10,0,57000,0.998271274,0.3547,0.3547,40.048,0.643571274,39.6933
2024-08-21_10,9,10,19000,57000,0.99904295,0.3662,0.3662,40.0532,0.63284295,39.687
2024-08-21_10,9,10,38000,57000,1.000487503,0.3931,0.3931,40.3566,0.607387503,39.9635
2024-08-21_10,9,10,57000,57000,1.00163939,0.21,0.21,41.9613,0.79163939,41.7513
2024-08-21_10,9,10,76000,57000,1.0024,0.3037,0.3037,48.6901,0.6987,48.3864
2024-08-21_10,9,10,-57000,76000,0.9954,0.3014,0.3014,48.6028,0.694,48.3014
2024-08-21_10,9,10,-38000,76000,0.99656106,0.21,0.21,43.0859,0.78656106,42.8759
2024-08-21_10,9,10,-19000,76000,0.997755986,0.4109,0.4109,41.3291,0.586855986,40.9182
2024-08-21_10,9,10,0,76000,0.9978,0.4018,0.4018,40.886,0.596,40.4842
2024-08-21_10,9,10,19000,76000,0.998600312,0.4144,0.4144,41.267,0.584200312,40.8526
2024-08-21_10,9,10,38000,76000,1.00077985,0.21,0.21,42.9193,0.79077985,42.7093
2024-08-21_10,9,10,57000,76000,1.0024,0.2957,0.2957,48.162,0.7067,47.8663
2024-08-21_10,9,10,-19000,95000,0.997785048,0.2845,0.2845,47.2723,0.713285048,46.9878
2024-08-21_10,9,10,0,95000,0.9978,0.2859,0.2859,48.0287,0.7119,47.7428
2024-08-21_10,9,10,19000,95000,0.998444462,0.2821,0.2821,47.9368,0.716344462,47.6547
2024-08-22_01,10,1,-19000,-95000,1.000672191,0.3089,0.3089,52.685,0.691772191,52.3761
2024-08-22_01,10,1,0,-95000,1.0018,0.3271,0.3271,52.6203,0.6747,52.2932
2024-08-22_01,10,1,19000,-95000,1.000879563,0.3267,0.3267,52.9195,0.674179563,52.5928
2024-08-22_01,10,1,-57000,-76000,0.9984,0.3234,0.3234,52.5941,0.675,52.2707
2024-08-22_01,10,1,-38000,-76000,0.998822755,0.2826,0.2826,46.7472,0.716222755,46.4646
2024-08-22_01,10,1,-19000,-76000,0.999970156,0.21,0.21,44.94,0.789970156,44.73
2024-08-22_01,10,1,0,-76000,1.000729402,0.21,0.21,44.5226,0.790729402,44.3126
2024-08-22_01,10,1,19000,-76000,1.00034934,0.2662,0.2662,44.878,0.73414934,44.6118
2024-08-22_01,10,1,38000,-76000,1.000009782,0.2868,0.2868,46.5488,0.713209782,46.262
2024-08-22_01,10,1,57000,-76000,1,0.3206,0.3206,52.1544,0.6794,51.8338
2024-08-22_01,10,1,-76000,-57000,0.9984,0.3126,0.3126,52.313,0.6858,52.0004
2024-08-22_01,10,1,-57000,-57000,0.998412835,0.2089,0.2089,45.0897,0.789512835,44.8808
2024-08-22_01,10,1,-38000,-57000,0.998740873,0.4057,0.4057,43.28,0.593040873,42.8743
2024-08-22_01,10,1,-19000,-57000,0.999373574,0.3805,0.3805,42.876,0.618873574,42.4955
2024-08-22_01,10,1,0,-57000,0.999820791,0.3732,0.3732,42.8426,0.626620791,42.4694
2024-08-22_01,10,1,19000,-57000,0.999920124,0.3839,0.3839,42.8586,0.616020124,42.4747
2024-08-22_01,10,1,38000,-57000,0.999930485,0.4107,0.4107,43.1939,0.589230485,42.7832
2024-08-22_01,10,1,57000,-57000,0.999933473,0.2681,0.2681,44.8813,0.731833473,44.6132
2024-08-22_01,10,1,76000,-57000,1,0.3159,0.3159,51.7965,0.6841,51.4806
2024-08-22_01,10,1,-76000,-38000,0.997906573,0.2718,0.2718,46.0737,0.726106573,45.8019
2024-08-22_01,10,1,-57000,-38000,0.998158709,0.3972,0.3972,42.8846,0.600958709,42.4874
2024-08-22_01,10,1,-38000,-38000,0.998612756,0.3554,0.3554,42.413,0.643212756,42.0576
2024-08-22_01,10,1,-19000,-38000,0.999178168,0.3283,0.3283,42.5368,0.670878168,42.2085
2024-08-22_01,10,1,0,-38000,0.999589034,0.3195,0.3195,42.6455,0.680089034,42.326
2024-08-22_01,10,1,19000,-38000,0.999832254,0.3321,0.3321,42.5237,0.667732254,42.1916
2024-08-22_01,10,1,38000,-38000,1,0.3615,0.3615,42.3642,0.6385,42.0027
2024-08-22_01,10,1,57000,-38000,0.999869825,0.406,0.406,42.7792,0.593869825,42.3732
2024-08-22_01,10,1,76000,-38000,0.999810737,0.2798,0.2798,45.7337,0.720010737,45.4539
2024-08-22_01,10,1,-95000,-19000,0.995144152,0.2948,0.2948,51.0965,0.700344152,50.8017
2024-08-22_01,10,1,-76000,-19000,0.99631463,0.2049,0.2049,43.8792,0.79141463,43.6743
2024-08-22_01,10,1,-57000,-19000,0.997540663,0.3643,0.3643,42.1223,0.633240663,41.758
2024-08-22_01,10,1,-38000,-19000,0.998447623,0.3191,0.3191,42.1963,0.679347623,41.8772
2024-08-22_01,10,1,-19000,-19000,0.999288967,0.2907,0.2907,42.5681,0.708588967,42.2774
2024-08-22_01,10,1,0,-19000,0.999783349,0.2808,0.2808,42.7363,0.718983349,42.4555
2024-08-22_01,10,1,19000,-19000,0.999786232,0.2951,0.2951,42.5482,0.704686232,42.2531
2024-08-22_01,10,1,38000,-19000,0.999825682,0.326,0.326,42.1432,0.673825682,41.8172
2024-08-22_01,10,1,57000,-19000,0.999726778,0.375,0.375,42.0351,0.624726778,41.6601
2024-08-22_01,10,1,76000,-19000,0.999434065,0.2093,0.2093,43.6431,0.790134065,43.4338
2024-08-22_01,10,1,95000,-19000,0.999083701,0.3028,0.3028,52.1095,0.696283701,51.8067
2024-08-22_01,10,1,-95000,0,0.9934,0.3,0.3,51.452,0.6934,51.152
2024-08-22_01,10,1,-76000,0,0.995087118,0.4059,0.4059,43.1478,0.589187118,42.7419
2024-08-22_01,10,1,-57000,0,0.996974272,0.347,0.347,41.7683,0.649974272,41.4213
2024-08-22_01,10,1,-38000,0,0.998233101,0.3023,0.3023,41.9873,0.695933101,41.685
2024-08-22_01,10,1,-19000,0,0.999470755,0.2725,0.2725,42.4281,0.726970755,42.1556
2024-08-22_01,10,1,0,0,1.0003,0.2601,0.2601,42.6642,0.7402,42.4041
2024-08-22_01,10,1,19000,0,0.999851038,0.2775,0.2775,42.3992,0.722351038,42.1217
2024-08-22_01,10,1,38000,0,0.999724076,0.3109,0.3109,41.916,0.688824076,41.6051
2024-08-22_01,10,1,57000,0,0.999669546,0.36,0.36,41.6699,0.639669546,41.3099
2024-08-22_01,10,1,76000,0,0.999179355,0.4213,0.4213,42.9193,0.577879355,42.498
2024-08-22_01,10,1,95000,0,0.9985,0.3046,0.3046,50.7514,0.6939,50.4468
2024-08-22_01,10,1,-95000,19000,0.994720919,0.2854,0.2854,50.3876,0.709320919,50.1022
2024-08-22_01,10,1,-76000,19000,0.995555051,0.4059,0.4059,43.2965,0.589655051,42.8906
2024-08-22_01,10,1,-57000,19000,0.996676778,0.3465,0.3465,41.5529,0.650176778,41.2064
2024-08-22_01,10,1,-38000,19000,0.997781357,0.3024,0.3024,41.6373,0.695381357,41.3349
2024-08-22_01,10,1,-19000,19000,0.998878209,0.275,0.275,41.9725,0.723878209,41.6975
2024-08-22_01,10,1,0,19000,0.99956425,0.2663,0.2663,42.1532,0.73326425,41.8869
2024-08-22_01,10,1,19000,19000,0.999597672,0.2796,0.2796,41.9273,0.719997672,41.6477
2024-08-22_01,10,1,38000,19000,0.999793385,0.3117,0.3117,41.5452,0.688093385,41.2335
2024-08-22_01,10,1,57000,19000,1.000039646,0.3607,0.3607,41.4402,0.639339646,41.0795
2024-08-22_01,10,1,76000,19000,0.99985497,0.2053,0.2053,43.0382,0.79455497,42.8329
2024-08-22_01,10,1,95000,19000,0.999341594,0.2946,0.2946,51.5028,0.704741594,51.2082
2024-08-22_01,10,1,-76000,38000,0.995527288,0.2063,0.2063,44.9152,0.789227288,44.7089
2024-08-22_01,10,1,-57000,38000,0.996147256,0.3637,0.3637,41.6956,0.632447256,41.3319
2024-08-22_01,10,1,-38000,38000,0.997146201,0.3205,0.3205,41.204,0.676646201,40.8835
2024-08-22_01,10,1,-19000,38000,0.998072777,0.2949,0.2949,41.3162,0.703172777,41.0213
2024-08-22_01,10,1,0,38000,0.998693376,0.2865,0.2865,41.4235,0.712193376,41.137
2024-08-22_01,10,1,19000,38000,0.999266752,0.2997,0.2997,41.2802,0.699566752,40.9805
2024-08-22_01,10,1,38000,38000,1.000076029,0.3302,0.3302,41.1191,0.669876029,40.7889
2024-08-22_01,10,1,57000,38000,1.000962855,0.3776,0.3776,41.56,0.623362855,41.1824
2024-08-22_01,10,1,76000,38000,1.001486455,0.2104,0.2104,44.5368,0.791086455,44.3264
2024-08-22_01,10,1,-76000,57000,0.9949,0.2887,0.2887,50.4975,0.7062,50.2088
2024-08-22_01,10,1,-57000,57000,0.995526702,0.3992,0.3992,43.2117,0.596326702,42.8125
2024-08-22_01,10,1,-38000,57000,0.996529656,0.3548,0.3548,41.3737,0.641729656,41.0189
2024-08-22_01,10,1,-19000,57000,0.997578577,0.3294,0.3294,40.9625,0.668178577,40.6331
2024-08-22_01,10,1,0,57000,0.998001119,0.3211,0.3211,40.901,0.676901119,40.5799
2024-08-22_01,10,1,19000,57000,0.998868582,0.3342,0.3342,40.9294,0.664668582,40.5952
2024-08-22_01,10,1,38000,57000,1.000534711,0.3636,0.3636,41.2815,0.636934711,40.9179
2024-08-22_01,10,1,57000,57000,1.001890255,0.4105,0.4105,42.996,0.591390255,42.5855
2024-08-22_01,10,1,76000,57000,1.0028,0.2906,0.2906,49.98,0.7122,49.6894
2024-08-22_01,10,1,-57000,76000,0.9949,0.2812,0.2812,50.0007,0.7137,49.7195
2024-08-22_01,10,1,-38000,76000,0.996146343,0.4095,0.4095,44.1751,0.586646343,43.7656
2024-08-22_01,10,1,-19000,76000,0.997445504,0.3802,0.3802,42.3296,0.617245504,41.9494
2024-08-22_01,10,1,0,76000,0.9975,0.3712,0.3712,41.8645,0.6263,41.4933
2024-08-22_01,10,1,19000,76000,0.998395918,0.3842,0.3842,42.2622,0.614195918,41.878
2024-08-22_01,10,1,38000,76000,1.000901934,0.4143,0.4143,43.9955,0.586601934,43.5812
2024-08-22_01,10,1,57000,76000,1.0028,0.2798,0.2798,49.5733,0.723,49.2935
2024-08-22_01,10,1,-19000,95000,0.997480761,0.21,0.21,49.3317,0.787480761,49.1217
2024-08-22_01,10,1,0,95000,0.9975,0.21,0.21,49.4056,0.7875,49.1956
2024-08-22_01,10,1,19000,95000,0.998223253,0.2089,0.2089,49.6117,0.789323253,49.4028
2024-08-22_02,10,2,-19000,-95000,1.002969724,0.3103,0.3103,52.3239,0.692669724,52.0136
2024-08-22_02,10,2,0,-95000,1.005,0.3328,0.3328,52.1556,0.6722,51.8228
2024-08-22_02,10,2,19000,-95000,1.002954999,0.3243,0.3243,52.4634,0.678654999,52.1391
2024-08-22_02,10,2,-57000,-76000,0.9999,0.3271,0.3271,52.1024,0.6728,51.7753
2024-08-22_02,10,2,-38000,-76000,1.000251607,0.2859,0.2859,46.4153,0.714351607,46.1294
2024-08-22_02,10,2,-19000,-76000,1.001707479,0.2617,0.2617,44.6404,0.740007479,44.3787
2024-08-22_02,10,2,0,-76000,1.002811943,0.21,0.21,44.2241,0.792811943,44.0141
2024-08-22_02,10,2,19000,-76000,1.001672536,0.2695,0.2695,44.5869,0.732172536,44.3174
2024-08-22_02,10,2,38000,-76000,1.000459654,0.2882,0.2882,46.2416,0.712259654,45.9534
2024-08-22_02,10,2,57000,-76000,1.0001,0.3215,0.3215,51.7658,0.6786,51.4443
2024-08-22_02,10,2,-76000,-57000,0.9999,0.3164,0.3164,51.8387,0.6835,51.5223
2024-08-22_02,10,2,-57000,-57000,0.999758224,0.2643,0.2643,44.7834,0.735458224,44.5191
2024-08-22_02,10,2,-38000,-57000,0.999950398,0.4097,0.4097,43.0111,0.590250398,42.6014
2024-08-22_02,10,2,-19000,-57000,1.000494675,0.3847,0.3847,42.599,0.615794675,42.2143
2024-08-22_02,10,2,0,-57000,1.000812668,0.3772,0.3772,42.5569,0.623612668,42.1797
2024-08-22_02,10,2,19000,-57000,1.00052213,0.3876,0.3876,42.5706,0.61292213,42.183
2024-08-22_02,10,2,38000,-57000,1.000218919,0.4136,0.4136,42.9111,0.586618919,42.4975
2024-08-22_02,10,2,57000,-57000,1.000115497,0.2695,0.2695,44.5757,0.730615497,44.3062
2024-08-22_02,10,2,76000,-57000,1.0001,0.3159,0.3159,51.3933,0.6842,51.0774
2024-08-22_02,10,2,-76000,-38000,0.99904989,0.2756,0.2756,45.7529,0.72344989,45.4773
2024-08-22_02,10,2,-57000,-38000,0.999206195,0.4016,0.4016,42.6224,0.597606195,42.2208
2024-08-22_02,10,2,-38000,-38000,0.999479654,0.3604,0.3604,42.1489,0.639079654,41.7885
2024-08-22_02,10,2,-19000,-38000,0.999848005,0.3339,0.3339,42.2618,0.665948005,41.9279
2024-08-22_02,10,2,0,-38000,1.000076313,0.3247,0.3247,42.3434,0.675376313,42.0187
2024-08-22_02,10,2,19000,-38000,1.000111586,0.3389,0.3389,42.2331,0.661211586,41.8942
2024-08-22_02,10,2,38000,-38000,1.0001,0.3659,0.3659,42.0792,0.6342,41.7133
2024-08-22_02,10,2,57000,-38000,1.000029711,0.4086,0.4086,42.487,0.591429711,42.0784
2024-08-22_02,10,2,76000,-38000,0.999935149,0.2803,0.2803,45.4224,0.719635149,45.1421
2024-08-22_02,10,2,-95000,-19000,0.995470853,0.2967,0.2967,50.817,0.698770853,50.5203
2024-08-22_02,10,2,-76000,-19000,0.996850741,0.2069,0.2069,43.5925,0.789950741,43.3856
2024-08-22_02,10,2,-57000,-19000,0.99817943,0.3696,0.3696,41.8656,0.62857943,41.496
2024-08-22_02,10,2,-38000,-19000,0.998974358,0.325,0.325,41.921,0.673974358,41.596
2024-08-22_02,10,2,-19000,-19000,0.999572596,0.297,0.297,42.2722,0.702572596,41.9752
2024-08-22_02,10,2,0,-19000,0.9998814,0.2868,0.2868,42.4263,0.7130814,42.1395
2024-08-22_02,10,2,19000,-19000,0.999935703,0.3006,0.3006,42.2415,0.699335703,41.9409
2024-08-22_02,10,2,38000,-19000,0.999974545,0.3308,0.3308,41.8565,0.669174545,41.5257
2024-08-22_02,10,2,57000,-19000,0.999845836,0.3781,0.3781,41.7443,0.621745836,41.3662
2024-08-22_02,10,2,76000,-19000,0.999444627,0.21,0.21,43.3438,0.789444627,43.1338
2024-08-22_02,10,2,95000,-19000,0.998973688,0.3028,0.3028,51.5806,0.696173688,51.2778
2024-08-22_02,10,2,-95000,0,0.9934,0.3037,0.3037,51.0102,0.6897,50.7065
2024-08-22_02,10,2,-76000,0,0.995314536,0.4101,0.4101,42.8687,0.585214536,42.4586
2024-08-22_02,10,2,-57000,0,0.997358552,0.3525,0.3525,41.5012,0.644858552,41.1487
2024-08-22_02,10,2,-38000,0,0.998545377,0.3079,0.3079,41.698,0.690645377,41.3901
2024-08-22_02,10,2,-19000,0,0.99952614,0.279,0.279,42.1278,0.72052614,41.8488
2024-08-22_02,10,2,0,0,1.0001,0.2665,0.2665,42.3354,0.7336,42.0689
2024-08-22_02,10,2,19000,0,0.999852561,0.283,0.283,42.0927,0.716852561,41.8097
2024-08-22_02,10,2,38000,0,0.999814029,0.3156,0.3156,41.6272,0.684214029,41.3116
2024-08-22_02,10,2,57000,0,0.999709699,0.3632,0.3632,41.3807,0.636509699,41.0175
2024-08-22_02,10,2,76000,0,0.999054704,0.2053,0.2053,42.6275,0.793754704,42.4222
2024-08-22_02,10,2,95000,0,0.9982,0.3039,0.3039,50.4212,0.6943,50.1173
2024-08-22_02,10,2,-95000,19000,0.994885559,0.2873,0.2873,50.0139,0.707585559,49.7266
2024-08-22_02,10,2,-76000,19000,0.995798772,0.4101,0.4101,43.0155,0.585698772,42.6054
2024-08-22_02,10,2,-57000,19000,0.996964812,0.3518,0.3518,41.2848,0.645164812,40.933
2024-08-22_02,10,2,-38000,19000,0.998013232,0.308,0.308,41.3472,0.690013232,41.0392
2024-08-22_02,10,2,-19000,19000,0.998970216,0.2811,0.2811,41.6744,0.717870216,41.3933
2024-08-22_02,10,2,0,19000,0.999543357,0.2724,0.2724,41.8449,0.727143357,41.5725
2024-08-22_02,10,2,19000,19000,0.999613831,0.2851,0.2851,41.6257,0.714513831,41.3406
2024-08-22_02,10,2,38000,19000,0.999818568,0.3161,0.3161,41.2423,0.683718568,40.9262
2024-08-22_02,10,2,57000,19000,1.000008246,0.3638,0.3638,41.1504,0.636208246,40.7866
2024-08-22_02,10,2,76000,19000,0.999737954,0.2062,0.2062,42.7545,0.793537954,42.5483
2024-08-22_02,10,2,95000,19000,0.999160083,0.2939,0.2939,50.9591,0.705260083,50.6652
2024-08-22_02,10,2,-76000,38000,0.995808577,0.208,0.208,44.627,0.787808577,44.419
2024-08-22_02,10,2,-57000,38000,0.996411577,0.368,0.368,41.4238,0.628411577,41.0558
2024-08-22_02,10,2,-38000,38000,0.997350101,0.3257,0.3257,40.9301,0.671650101,40.6044
2024-08-22_02,10,2,-19000,38000,0.998185052,0.3003,0.3003,41.0295,0.697885052,40.7292
2024-08-22_02,10,2,0,38000,0.998736804,0.2921,0.2921,41.142,0.706636804,40.8499
2024-08-22_02,10,2,19000,38000,0.999274489,0.3046,0.3046,40.9881,0.694674489,40.6835
2024-08-22_02,10,2,38000,38000,1.000030876,0.3342,0.3342,40.8308,0.665830876,40.4966
2024-08-22_02,10,2,57000,38000,1.000834336,0.3799,0.3799,41.272,0.620934336,40.8921
2024-08-22_02,10,2,76000,38000,1.001295066,0.2109,0.2109,44.2755,0.790395066,44.0646
2024-08-22_02,10,2,-76000,57000,0.9952,0.2922,0.2922,50.1589,0.703,49.8667
2024-08-22_02,10,2,-57000,57000,0.995798275,0.403,0.403,42.9434,0.592798275,42.5404
2024-08-22_02,10,2,-38000,57000,0.996723465,0.3587,0.3587,41.1096,0.638023465,40.7509
2024-08-22_02,10,2,-19000,57000,0.997639019,0.3339,0.3339,40.691,0.663739019,40.3571
2024-08-22_02,10,2,0,57000,0.997977435,0.3258,0.3258,40.6278,0.672177435,40.302
2024-08-22_02,10,2,19000,57000,0.998825095,0.3379,0.3379,40.6523,0.660925095,40.3144
2024-08-22_02,10,2,38000,57000,1.000412702,0.3661,0.3661,41.0031,0.634312702,40.637
2024-08-22_02,10,2,57000,57000,1.001669724,0.4119,0.4119,42.7248,0.589769724,42.3129
2024-08-22_02,10,2,76000,57000,1.0025,0.2906,0.2906,49.6869,0.7119,49.3963
2024-08-22_02,10,2,-57000,76000,0.9952,0.2821,0.2821,49.7127,0.7131,49.4306
2024-08-22_02,10,2,-38000,76000,0.996341839,0.41,0.41,43.9151,0.586341839,43.5051
2024-08-22_02,10,2,-19000,76000,0.997445014,0.3825,0.3825,42.0759,0.614945014,41.6934
2024-08-22_02,10,2,0,76000,0.9974,0.3737,0.3737,41.6198,0.6237,41.2461
2024-08-22_02,10,2,19000,76000,0.998320871,0.386,0.386,41.9884,0.612320871,41.6024
2024-08-22_02,10,2,38000,76000,1.000730749,0.4154,0.4154,43.7187,0.585330749,43.3033
2024-08-22_02,10,2,57000,76000,1.0025,0.2803,0.2803,49.4052,0.7222,49.1249
2024-08-22_02,10,2,-19000,95000,0.997464074,0.209,0.209,48.3487,0.788464074,48.1397
2024-08-22_02,10,2,0,95000,0.9974,0.21,0.21,48.5208,0.7874,48.3108
2024-08-22_02,10,2,19000,95000,0.998148466,0.209,0.209,48.9337,0.789148466,48.7247
2024-08-22_03,10,3,-19000,-95000,1.003031427,0.3173,0.3173,52.3908,0.685731427,52.0735
2024-08-22_03,10,3,0,-95000,1.0059,0.3332,0.3332,52.3453,0.6727,52.0121
2024-08-22_03,10,3,19000,-95000,1.003251471,0.3253,0.3253,52.448,0.677951471,52.1227
2024-08-22_03,10,3,-57000,-76000,0.9973,0.33,0.33,52.2461,0.6673,51.9161
2024-08-22_03,10,3,-38000,-76000,0.998485085,0.2859,0.2859,46.6015,0.712585085,46.3156
2024-08-22_03,10,3,-19000,-76000,1.001247113,0.2617,0.2617,44.8267,0.739547113,44.565
2024-08-22_03,10,3,0,-76000,1.002995238,0.209,0.209,44.4056,0.793995238,44.1966
2024-08-22_03,10,3,19000,-76000,1.001620884,0.269,0.269,44.7535,0.732620884,44.4845
2024-08-22_03,10,3,38000,-76000,1.000139395,0.2882,0.2882,46.4242,0.711939395,46.136
2024-08-22_03,10,3,57000,-76000,0.9997,0.3215,0.3215,51.94,0.6782,51.6185
2024-08-22_03,10,3,-76000,-57000,0.9973,0.3178,0.3178,51.9066,0.6795,51.5888
2024-08-22_03,10,3,-57000,-57000,0.997602908,0.2653,0.2653,44.9444,0.732302908,44.6791
2024-08-22_03,10,3,-38000,-57000,0.998417717,0.4098,0.4098,43.1852,0.588617717,42.7754
2024-08-22_03,10,3,-19000,-57000,0.999724451,0.3848,0.3848,42.7845,0.614924451,42.3997
2024-08-22_03,10,3,0,-57000,1.000436049,0.3771,0.3771,42.7394,0.623336049,42.3623
2024-08-22_03,10,3,19000,-57000,1.000191137,0.3874,0.3874,42.741,0.612791137,42.3536
2024-08-22_03,10,3,38000,-57000,0.999849699,0.4136,0.4136,43.091,0.586249699,42.6774
2024-08-22_03,10,3,57000,-57000,0.999732883,0.27,0.27,44.742,0.729732883,44.472
2024-08-22_03,10,3,76000,-57000,0.9997,0.3164,0.3164,51.5849,0.6833,51.2685
2024-08-22_03,10,3,-76000,-38000,0.997178302,0.2765,0.2765,45.8895,0.720678302,45.613
2024-08-22_03,10,3,-57000,-38000,0.997612471,0.4019,0.4019,42.7754,0.595712471,42.3735
2024-08-22_03,10,3,-38000,-38000,0.998362016,0.3604,0.3604,42.3179,0.637962016,41.9575
2024-08-22_03,10,3,-19000,-38000,0.999152589,0.3337,0.3337,42.4418,0.665452589,42.1081
2024-08-22_03,10,3,0,-38000,0.999610331,0.3245,0.3245,42.5264,0.675110331,42.2019
2024-08-22_03,10,3,19000,-38000,0.999715019,0.3367,0.3367,42.3995,0.663015019,42.0628
2024-08-22_03,10,3,38000,-38000,0.9997,0.3656,0.3656,42.2499,0.6341,41.8843
2024-08-22_03,10,3,57000,-38000,0.99965325,0.4087,0.4087,42.6389,0.59095325,42.2302
2024-08-22_03,10,3,76000,-38000,0.999582476,0.2803,0.2803,45.6053,0.719282476,45.325
2024-08-22_03,10,3,-95000,-19000,0.994835742,0.2997,0.2997,50.9778,0.695135742,50.6781
2024-08-22_03,10,3,-76000,-19000,0.995981551,0.2069,0.2069,43.7273,0.789081551,43.5204
2024-08-22_03,10,3,-57000,-19000,0.997255297,0.3697,0.3697,42.0233,0.627555297,41.6536
2024-08-22_03,10,3,-38000,-19000,0.998242208,0.325,0.325,42.0988,0.673242208,41.7738
2024-08-22_03,10,3,-19000,-19000,0.999067959,0.2968,0.2968,42.4395,0.702267959,42.1427
2024-08-22_03,10,3,0,-19000,0.999492803,0.2867,0.2867,42.6015,0.712792803,42.3148
2024-08-22_03,10,3,19000,-19000,0.999548574,0.3004,0.3004,42.4165,0.699148574,42.1161
2024-08-22_03,10,3,38000,-19000,0.9995878,0.3306,0.3306,42.0316,0.6689878,41.701
2024-08-22_03,10,3,57000,-19000,0.999497946,0.3784,0.3784,41.895,0.621097946,41.5166
2024-08-22_03,10,3,76000,-19000,0.999226726,0.21,0.21,43.5069,0.789226726,43.2969
2024-08-22_03,10,3,95000,-19000,0.998910843,0.3037,0.3037,51.6072,0.695210843,51.3035
2024-08-22_03,10,3,-95000,0,0.9931,0.3046,0.3046,51.083,0.6885,50.7784
2024-08-22_03,10,3,-76000,0,0.994893116,0.4112,0.4112,42.9938,0.583693116,42.5826
2024-08-22_03,10,3,-57000,0,0.996858961,0.3527,0.3527,41.6472,0.644158961,41.2945
2024-08-22_03,10,3,-38000,0,0.99808168,0.3083,0.3083,41.8695,0.68978168,41.5612
2024-08-22_03,10,3,-19000,0,0.999153262,0.279,0.279,42.3222,0.720153262,42.0432
2024-08-22_03,10,3,0,0,0.9998,0.2662,0.2662,42.5013,0.7336,42.2351
2024-08-22_03,10,3,19000,0,0.999495317,0.283,0.283,42.2648,0.716495317,41.9818
2024-08-22_03,10,3,38000,0,0.999426401,0.3158,0.3158,41.7817,0.683626401,41.4659
2024-08-22_03,10,3,57000,0,0.999369847,0.3635,0.3635,41.5323,0.635869847,41.1688
2024-08-22_03,10,3,76000,0,0.998954054,0.2053,0.2053,42.7794,0.793654054,42.5741
2024-08-22_03,10,3,95000,0,0.9984,0.3056,0.3056,50.4421,0.6928,50.1365
2024-08-22_03,10,3,-95000,19000,0.994647221,0.2878,0.2878,50.2101,0.706847221,49.9223
2024-08-22_03,10,3,-76000,19000,0.995631843,0.411,0.411,43.1345,0.584631843,42.7235
2024-08-22_03,10,3,-57000,19000,0.996791588,0.3523,0.3523,41.4207,0.644491588,41.0684
2024-08-22_03,10,3,-38000,19000,0.9977625,0.3084,0.3084,41.5058,0.6893625,41.1974
2024-08-22_03,10,3,-19000,19000,0.998661503,0.2812,0.2812,41.8511,0.717461503,41.5699
2024-08-22_03,10,3,0,19000,0.99921273,0.2728,0.2728,42.0138,0.72641273,41.741
2024-08-22_03,10,3,19000,19000,0.999237755,0.2853,0.2853,41.7865,0.713937755,41.5012
2024-08-22_03,10,3,38000,19000,0.999379555,0.3164,0.3164,41.3987,0.682979555,41.0823
2024-08-22_03,10,3,57000,19000,0.999550328,0.3642,0.3642,41.2863,0.635350328,40.9221
2024-08-22_03,10,3,76000,19000,0.999404062,0.2062,0.2062,42.8942,0.793204062,42.688
2024-08-22_03,10,3,95000,19000,0.999027917,0.2953,0.2953,51.0173,0.703727917,50.722
2024-08-22_03,10,3,-76000,38000,0.996191095,0.2081,0.2081,44.7179,0.788091095,44.5098
2024-08-22_03,10,3,-57000,38000,0.996637425,0.369,0.369,41.5498,0.627637425,41.1808
2024-08-22_03,10,3,-38000,38000,0.997337067,0.3262,0.3262,41.0685,0.671137067,40.7423
2024-08-22_03,10,3,-19000,38000,0.997990762,0.3009,0.3009,41.169,0.697090762,40.8681
2024-08-22_03,10,3,0,38000,0.998438325,0.2927,0.2927,41.2773,0.705738325,40.9846
2024-08-22_03,10,3,19000,38000,0.998875286,0.3053,0.3053,41.1426,0.693575286,40.8373
2024-08-22_03,10,3,38000,38000,0.999486648,0.3346,0.3346,40.9788,0.664886648,40.6442
2024-08-22_03,10,3,57000,38000,1.000131239,0.3806,0.3806,41.4062,0.619531239,41.0256
2024-08-22_03,10,3,76000,38000,1.000501526,0.2109,0.2109,44.403,0.789601526,44.1921
2024-08-22_03,10,3,-76000,57000,0.996,0.2946,0.2946,50.1789,0.7014,49.8843
2024-08-22_03,10,3,-57000,57000,0.996342481,0.4041,0.4041,43.0408,0.592242481,42.6367
2024-08-22_03,10,3,-38000,57000,0.996938345,0.3597,0.3597,41.2255,0.637238345,40.8658
2024-08-22_03,10,3,-19000,57000,0.997527612,0.3346,0.3346,40.8195,0.662927612,40.4849
2024-08-22_03,10,3,0,57000,0.997739654,0.3266,0.3266,40.758,0.671139654,40.4314
2024-08-22_03,10,3,19000,57000,0.998444482,0.3387,0.3387,40.7706,0.659744482,40.4319
2024-08-22_03,10,3,38000,57000,0.999745486,0.3673,0.3673,41.1252,0.632445486,40.7579
2024-08-22_03,10,3,57000,57000,1.000752985,0.4132,0.4132,42.8259,0.587552985,42.4127
2024-08-22_03,10,3,76000,57000,1.0014,0.292,0.292,49.7472,0.7094,49.4552
2024-08-22_03,10,3,-57000,76000,0.996,0.284,0.284,49.692,0.712,49.408
2024-08-22_03,10,3,-38000,76000,0.996696159,0.4109,0.4109,43.9859,0.585796159,43.575
2024-08-22_03,10,3,-19000,76000,0.997330915,0.3839,0.3839,42.1632,0.613430915,41.7793
2024-08-22_03,10,3,0,76000,0.9972,0.3752,0.3752,41.7127,0.622,41.3375
2024-08-22_03,10,3,19000,76000,0.997995651,0.3874,0.3874,42.0963,0.610595651,41.7089
2024-08-22_03,10,3,38000,76000,0.999979387,0.4166,0.4166,43.8194,0.583379387,43.4028
2024-08-22_03,10,3,57000,76000,1.0014,0.2831,0.2831,49.4246,0.7183,49.1415
2024-08-22_03,10,3,-19000,95000,0.997330905,0.2612,0.2612,48.7659,0.736130905,48.5047
2024-08-22_03,10,3,0,95000,0.9972,0.2653,0.2653,49.0548,0.7319,48.7895
2024-08-22_03,10,3,19000,95000,0.997848996,0.2092,0.2092,49.0993,0.788648996,48.8901
2024-08-22_04,10,4,-19000,-95000,1.000269775,0.5281,0.5281,52.0809,0.472169775,51.5528
2024-08-22_04,10,4,0,-95000,1.0014,0.5531,0.5531,52.0347,0.4483,51.4816
2024-08-22_04,10,4,19000,-95000,1.000479462,0.5407,0.5407,52.0046,0.459779462,51.4639
2024-08-22_04,10,4,-57000,-76000,0.9979,0.5451,0.5451,51.7888,0.4528,51.2437
2024-08-22_04,10,4,-38000,-76000,0.998379436,0.4847,0.4847,46.4023,0.513679436,45.9176
2024-08-22_04,10,4,-19000,-76000,0.999564566,0.461,0.461,44.654,0.538564566,44.193
2024-08-22_04,10,4,0,-76000,1.000327943,0.1923,0.1923,44.269,0.808027943,44.0767
2024-08-22_04,10,4,19000,-76000,0.999946295,0.4578,0.4578,44.5085,0.542146295,44.0507
2024-08-22_04,10,4,38000,-76000,0.999607054,0.4843,0.4843,46.1326,0.515307054,45.6483
2024-08-22_04,10,4,57000,-76000,0.9996,0.541,0.541,51.7323,0.4586,51.1913
2024-08-22_04,10,4,-76000,-57000,0.9979,0.5389,0.5389,51.4461,0.459,50.9072
2024-08-22_04,10,4,-57000,-57000,0.9979731,0.46,0.46,44.6913,0.5379731,44.2313
2024-08-22_04,10,4,-38000,-57000,0.998331255,0.418,0.418,43.027,0.580331255,42.609
2024-08-22_04,10,4,-19000,-57000,0.998971656,0.3894,0.3894,42.6266,0.609571656,42.2372
2024-08-22_04,10,4,0,-57000,0.999411516,0.37366497,N/A,42.5699,0.625746546,42.19623503
2024-08-22_04,10,4,19000,-57000,0.999510039,0.3913,0.3913,42.607,0.608210039,42.2157
2024-08-22_04,10,4,38000,-57000,0.999524486,0.4176,0.4176,42.9427,0.581924486,42.5251
2024-08-22_04,10,4,57000,-57000,0.999529793,0.4617,0.4617,44.5792,0.537829793,44.1175
2024-08-22_04,10,4,76000,-57000,0.9996,0.5352,0.5352,51.1943,0.4644,50.6591
2024-08-22_04,10,4,-76000,-38000,0.997612011,0.4711,0.4711,45.649,0.526512011,45.1779
2024-08-22_04,10,4,-57000,-38000,0.997839127,0.4073,0.4073,42.6128,0.590539127,42.2055
2024-08-22_04,10,4,-38000,-38000,0.998258173,0.3653,0.3653,42.1722,0.632958173,41.8069
2024-08-22_04,10,4,-19000,-38000,0.998770134,0.362872085,N/A,42.3044,0.635898049,41.94152791
2024-08-22_04,10,4,0,-38000,0.999149799,0.3177,0.3177,42.3784,0.681449799,42.0607
2024-08-22_04,10,4,19000,-38000,0.999408984,0.3425,0.3425,42.2649,0.656908984,41.9224
2024-08-22_04,10,4,38000,-38000,0.9996,0.3705,0.3705,42.1067,0.6291,41.7362
2024-08-22_04,10,4,57000,-38000,0.999461134,0.4137,0.4137,42.4925,0.585761134,42.0788
2024-08-22_04,10,4,76000,-38000,0.999406261,0.4761,0.4761,45.4037,0.523306261,44.9276
2024-08-22_04,10,4,-95000,-19000,0.995704243,0.5078,0.5078,50.7086,0.487904243,50.2008
2024-08-22_04,10,4,-76000,-19000,0.996525194,0.4347,0.4347,43.4563,0.561825194,43.0216
2024-08-22_04,10,4,-57000,-19000,0.997419569,0.375,0.375,41.7919,0.622419569,41.4169
2024-08-22_04,10,4,-38000,-19000,0.998136209,0.3286,0.3286,41.9012,0.669536209,41.5726
2024-08-22_04,10,4,-19000,-19000,0.9988239,0.3,0.3,42.3285,0.6988239,42.0285
2024-08-22_04,10,4,0,-19000,0.999232823,0.2922,0.2922,42.4828,0.707032823,42.1906
2024-08-22_04,10,4,19000,-19000,0.999299596,0.3066,0.3066,42.2813,0.692699596,41.9747
2024-08-22_04,10,4,38000,-19000,0.999393052,0.3358,0.3358,41.8863,0.663593052,41.5505
2024-08-22_04,10,4,57000,-19000,0.999303109,0.3818,0.3818,41.7458,0.617503109,41.364
2024-08-22_04,10,4,76000,-19000,0.999036289,0.4514,0.4514,43.3605,0.547636289,42.9091
2024-08-22_04,10,4,95000,-19000,0.998720035,0.5154,0.5154,51.054,0.483320035,50.5386
2024-08-22_04,10,4,-95000,0,0.9945,0.5228,0.5228,50.728,0.4717,50.2052
2024-08-22_04,10,4,-76000,0,0.995646208,0.4169,0.4169,42.7793,0.578746208,42.3624
2024-08-22_04,10,4,-57000,0,0.996978245,0.3589,0.3589,41.4927,0.638078245,41.1338
2024-08-22_04,10,4,-38000,0,0.997945292,0.312,0.312,41.6562,0.685945292,41.3442
2024-08-22_04,10,4,-19000,0,0.998941204,0.2718,0.2718,42.0527,0.727141204,41.7809
2024-08-22_04,10,4,0,0,0.9996,0.1942,0.1942,42.2665,0.8054,42.0723
2024-08-22_04,10,4,19000,0,0.999282486,0.2877,0.2877,42.0538,0.711582486,41.7661
2024-08-22_04,10,4,38000,0,0.999238338,0.3216,0.3216,41.6387,0.677638338,41.3171
2024-08-22_04,10,4,57000,0,0.999211656,0.3667,0.3667,41.3883,0.632511656,41.0216
2024-08-22_04,10,4,76000,0,0.99879006,0.1913,0.1913,42.6428,0.80749006,42.4515
2024-08-22_04,10,4,95000,0,0.9982,0.1974,0.1974,50.1624,0.8008,49.965
2024-08-22_04,10,4,-95000,19000,0.99533363,0.2803,0.2803,50.1438,0.71503363,49.8635
2024-08-22_04,10,4,-76000,19000,0.995859685,0.4167,0.4167,42.9084,0.579159685,42.4917
2024-08-22_04,10,4,-57000,19000,0.996653347,0.3585,0.3585,41.2436,0.638153347,40.8851
2024-08-22_04,10,4,-38000,19000,0.997526353,0.3132,0.3132,41.3494,0.684326353,41.0362
2024-08-22_04,10,4,-19000,19000,0.998428927,0.2852,0.2852,41.7028,0.713228927,41.4176
2024-08-22_04,10,4,0,19000,0.999002817,0.2777,0.2777,41.8655,0.721302817,41.5878
2024-08-22_04,10,4,19000,19000,0.999057503,0.2911,0.2911,41.5771,0.707957503,41.286
2024-08-22_04,10,4,38000,19000,0.999264766,0.3208,0.3208,41.1358,0.678464766,40.815
2024-08-22_04,10,4,57000,19000,0.999503051,0.3667,0.3667,41.0343,0.632803051,40.6676
2024-08-22_04,10,4,76000,19000,0.999357721,0.1916,0.1916,42.6876,0.807757721,42.496
2024-08-22_04,10,4,95000,19000,0.998921172,0.1967,0.1967,50.5104,0.802221172,50.3137
2024-08-22_04,10,4,-76000,38000,0.995555981,0.2687,0.2687,44.4574,0.726855981,44.1887
2024-08-22_04,10,4,-57000,38000,0.996078293,0.3745,0.3745,41.35,0.621578293,40.9755
2024-08-22_04,10,4,-38000,38000,0.996923788,0.3239,0.3239,40.8924,0.673023788,40.5685
2024-08-22_04,10,4,-19000,38000,0.997699481,0.3018,0.3018,41.0212,0.695899481,40.7194
2024-08-22_04,10,4,0,38000,0.998226864,0.2989,0.2989,41.1319,0.699326864,40.833
2024-08-22_04,10,4,19000,38000,0.998745595,0.3115,0.3115,40.9884,0.687245595,40.6769
2024-08-22_04,10,4,38000,38000,0.999486979,0.3351,0.3351,40.822,0.664386979,40.4869
2024-08-22_04,10,4,57000,38000,1.000287697,0.3846,0.3846,41.2485,0.615687697,40.8639
2024-08-22_04,10,4,76000,38000,1.000756294,0.4586,0.4586,44.2304,0.542156294,43.7718
2024-08-22_04,10,4,-76000,57000,0.9949,0.2959,0.2959,49.8134,0.699,49.5175
2024-08-22_04,10,4,-57000,57000,0.995471698,0.4095,0.4095,42.8025,0.585971698,42.393
2024-08-22_04,10,4,-38000,57000,0.996337763,0.365,0.365,41.0248,0.631337763,40.6598
2024-08-22_04,10,4,-19000,57000,0.997202426,0.3406,0.3406,40.634,0.656602426,40.2934
2024-08-22_04,10,4,0,57000,0.997530898,0.352048353,N/A,40.5782,0.645482545,40.22615165
2024-08-22_04,10,4,19000,57000,0.99833857,0.345,0.345,40.6054,0.65333857,40.2604
2024-08-22_04,10,4,38000,57000,0.999869982,0.3723,0.3723,40.95,0.627569982,40.5777
2024-08-22_04,10,4,57000,57000,1.00109345,0.4203,0.4203,42.6451,0.58079345,42.2248
2024-08-22_04,10,4,76000,57000,1.0019,0.5,0.5,49.5127,0.5019,49.0127
2024-08-22_04,10,4,-57000,76000,0.9949,0.4849,0.4849,49.3723,0.51,48.8874
2024-08-22_04,10,4,-38000,76000,0.995979038,0.419,0.419,43.73,0.576979038,43.311
2024-08-22_04,10,4,-19000,76000,0.997030395,0.379183853,N/A,41.9384,0.617846541,41.55921615
2024-08-22_04,10,4,0,76000,0.997,0.3805,0.3805,41.5002,0.6165,41.1197
2024-08-22_04,10,4,19000,76000,0.997869429,0.3922,0.3922,41.8893,0.605669429,41.4971
2024-08-22_04,10,4,38000,76000,1.000184922,0.4222,0.4222,43.6146,0.577984922,43.1924
2024-08-22_04,10,4,57000,76000,1.0019,0.4804,0.4804,49.1064,0.5215,48.626
2024-08-22_04,10,4,-19000,95000,0.997050249,0.4577,0.4577,48.5406,0.539350249,48.0829
2024-08-22_04,10,4,0,95000,0.997,0.394867372,N/A,47.875,0.602132628,47.48013263
2024-08-22_04,10,4,19000,95000,0.9977059,0.4519,0.4519,48.7577,0.5458059,48.3058
