Repository: sdelaurentiis123/plasma-etching-code

# petch — a fast, differentiable 3D plasma-etch simulator

**The only open-source GPU-accelerated, differentiable feature-scale plasma-etch simulator** —
and on the same GPU it runs **~14× faster than ViennaPS** (the open-source SOTA) at matched accuracy.

Level-set surface evolution + Monte-Carlo / radiosity flux transport + SF₆/O₂ surface chemistry,
with the flux and level-set kernels written in [NVIDIA Warp](https://github.com/NVIDIA/warp) — so the
whole pipeline is GPU-resident **and** autodifferentiable in one substrate. Runs on an NVIDIA GPU
(fast) or on CPU / Apple Silicon (portable, slower) with the *same code*.

## Headline numbers

**Speed — same RTX 3090, both engines warmed, matched etch depth, swept across aspect ratios:**

| hole Ø | aspect ratio | ViennaPS-GPU (OptiX RT-core) | **petch** | speedup |
|---|---|---|---|---|
| 4 µm | 2.1 | 19.4 s | **1.30 s** | **14.9×** |
| 6 µm | 1.6 | 22.7 s | **1.61 s** | **14.1×** |
| 8 µm | 1.2 | 25.8 s | **1.82 s** | **14.1×** |

(Conservative — petch etched slightly *deeper*, i.e. more work. Reproduce: `scripts/vps_sweep.py`.)

- **As accurate as ViennaPS**: replicates every ViennaPS mechanism (Belen coupled coverages, exact
  Russian-roulette weighted neutral transport, coverage-dependent sticking, 1-neighbour flux
  smoothing); 3D ARDE rmse **0.05–0.08** vs depth-resolved ViennaPS, 2D rmse **0.016** parameter-free.
- **Differentiable** end-to-end (`wp.Tape`): gradient-based inverse design of process recipes — which
  ViennaPS cannot do.
- **Portable & modular**: every GPU speedup auto-enables on CUDA and falls back to numpy/skimage on
  CPU. The loop is clean swappable stages (`mesh → flux → chemistry → advect → reinit`).

# optional, for the last bit of GPU speed (edge-adjacency sort):
pip install cupy-cuda12x
```

Warp runs on CPU (Apple Silicon included) and on NVIDIA CUDA. No GPU needed to try it.

## Quickstart

```python
import petch
from petch import threed as t3

# THE fast + accurate config — one flag. On a GPU this auto-enables the full GPU pipeline

# (GPU marching cubes, on-device flux, GPU warm-start, ...) and runs ~14x faster than ViennaPS.
flags = petch.Flags(coverage_sticking=True, warm_start_coverage=True, sampling="sobol")

geo = t3.run_etch_3d(trench_width=6.0, dx=0.25, n_steps=40,
                     Lx=14, Ly=14, Lz=24, mask_th=2, sub_top=18, hole=True, t_end=3.0,
                     par=dict(petch.PAR), flags=flags, n_ion=30000, n_neu=30000,
                     reinit_method="fsm")
print("center depth:", t3.center_depth_3d(geo), "µm")
```

On CPU the *same call* works (drops to the numpy/skimage path automatically). See
[`examples/`](examples/) for a runnable script.

## How it works (and how to extend it)

Each step is a swappable stage, so adding physics is local:

```

## Beyond ViennaPS (experimental)

petch includes physics ViennaPS omits, behind flags, **clearly marked experimental and not yet
calibrated to wafer data**:
- `redeposition` — etch-product redeposition → sidewall passivation/taper.
- `surface_charging` — differential electron/ion charging (Hwang–Giapis). *Honest status: the reduced
  differential-shadowing model (electrons more HARC-shadowed than ions) does NOT reproduce the HG
  floor-current rolloff at any electron angular spread — it over-throttles. HG needs the self-consistent
  floor potential re-deflecting ions (a PIC-class field solve), not geometric shadowing. The
  infrastructure (electron trace, charge factor, `e_ang_sigma`) is in place for that future work. Off by
  default; the effect direction is right (throttles the floor) but it is not quantitatively calibrated.*
- bimodal IEDF yield integration (`ied_mode`).

# Gray 1993 Ar+/F silicon beam board

Primary source: D. C. Gray, *Beam simulation studies of plasma-surface
interactions in fluorocarbon etching of Si and SiO2*, MIT PhD thesis (1993),
handle [1721.1/13187](https://hdl.handle.net/1721.1/13187).

`table5_9_ar_f_si_model_parameters.csv` is a direct transcription of Table
5-9.  The values outside parentheses are independent `s0`/`beta2` regressions;
the parenthesized values are the thesis's constant-`s0 = 0.2` refit.  They are
not raw etch-yield measurements and are not assigned unstated uncertainties.

The source PDF SHA-256 used for the page-level visual audit was
`be6bce26b699b3172cf67bb68e4d12e039fd3ea775f73873ee1aaf25164c065b`.
At 300 dpi, PDF pages 246, 247, and 252 were inspected at original resolution
to verify Eqs. 5-30/5-31, Table 5-9, and Eq. 5-34.  The relevant OCR is
archived in
`research_sources/thesis_extracts/gray_thesis_1993_ocr_sections.txt`.

The direct closure in `src/petch/gray_argon_fluorine_si.py` uses no feature
depth.  It is valid only for atomic F, Ar+, normal incidence, and its declared
beam energy/flux-ratio board.  In particular, it does not license replacing
the unpublished SFx+ mixture in the Yoshie reactor with Ar+.

File: data/surface_interactions/gray_1993/table5_9_ar_f_si_model_parameters.csv
ion_energy_eV,fragment_branch_b,free_sticking_regression,constant_s0,free_beta2,constant_s0_beta2,source_table,quantity_semantics
20,0.040,0.216,0.2,2.46,2.5,Table 5-9,beam_regressed_phenomenological_parameters
150,0.110,0.203,0.2,6.95,7.0,Table 5-9,beam_regressed_phenomenological_parameters
250,0.142,0.308,0.2,7.71,8.5,Table 5-9,beam_regressed_phenomenological_parameters
350,0.168,0.231,0.2,9.58,11.0,Table 5-9,beam_regressed_phenomenological_parameters
500,0.201,0.126,0.2,15.20,14.0,Table 5-9,beam_regressed_phenomenological_parameters
1000,0.284,0.177,0.2,21.19,21.0,Table 5-9,beam_regressed_phenomenological_parameters
