Repository: sdelaurentiis123/plasma-etching-code

# petch — a fast, differentiable 3D plasma-etch simulator

**The only open-source GPU-accelerated, differentiable feature-scale plasma-etch simulator** —
and on the same GPU it runs **~14× faster than ViennaPS** (the open-source SOTA) at matched accuracy.

Level-set surface evolution + Monte-Carlo / radiosity flux transport + SF₆/O₂ surface chemistry,
with the flux and level-set kernels written in [NVIDIA Warp](https://github.com/NVIDIA/warp) — so the
whole pipeline is GPU-resident **and** autodifferentiable in one substrate. Runs on an NVIDIA GPU
(fast) or on CPU / Apple Silicon (portable, slower) with the *same code*.

File: research_sources/thesis_extracts/deboer-2002.txt (part 1 of 3)
JOURNAL OF MICROELECTROMECHANICAL SYSTEMS, VOL. 11, NO. 4, AUGUST 2002                                                                            385




   Guidelines for Etching Silicon MEMS Structures
  Using Fluorine High-Density Plasmas at Cryogenic
                     Temperatures
  Meint J. de Boer, J. G. E. (Han) Gardeniers, Henri V. Jansen, Edwin Smulders, Melis-Jan Gilde, Gerard Roelofs,
                          Jay N. Sasserath, and Miko Elwenspoek, Associate Member, IEEE


    Abstract—This paper presents guidelines for the deep reactive                                         I. INTRODUCTION
ion etching (DRIE) of silicon MEMS structures, employing
SF6 O2 -based high-density plasmas at cryogenic temperatures.
Procedures of how to tune the equipment for optimal results with
respect to etch rate and profile control are described. Profile
                                                                                   T      HE last decades have seen an ever-increasing use of
                                                                                          plasma etching techniques, in particular for the fabrica-
                                                                                   tion of miniaturized devices based on silicon. Traditionally
control is a delicate balance between the respective etching and
deposition rates of a SiO F passivation layer on the sidewalls and                 this development has been driven by the road maps in micro-
bottom of an etched structure in relation to the silicon removal                   electronics industry, but during the last few years the focus of
rate from unpassivated areas. Any parameter that affects the                       the field is shifting toward the fabrication of microelectrome-
relative rates of these processes has an effect on profile control.                chanical systems (MEMS). The main difference between the
The deposition of the SiO F layer is mainly determined by the
oxygen content in the SF6 gas flow and the electrode temperature.
                                                                                   requirements of Integrated Circuit (IC) and MEMS fabrication
Removal of the SiO F layer is mainly determined by the kinetic                     is the desired structural definition: present and future IC’s rely
energy (self-bias) of ions in the SF6 O2 plasma. Diagrams for                      on submicron features, while most structures in MEMS are for
profile control are given as a function of parameter settings,                     the time being at least a few microns wide. However, compared
employing the previously published “black silicon method”.                         to structure depths of only microns in conventional ICs, MEMS
Parameter settings for high rate silicon bulk etching, and the
etching of micro needles and micro moulds are discussed, which
                                                                                   structures may be several hundred microns deep, even up to
demonstrate the usefulness of the diagrams for optimal design of                   the thickness of a silicon wafer. Additionally, typical mask
etched features. Furthermore it is demonstrated that in order to                   layouts of MEMS contain a large variety in feature size, shape
use the oxygen flow as a control parameter for cryogenic DRIE, it                  and spacing, while IC fabrication, being a much more mature
is necessary to avoid or at least restrict the presence of fused silica            technology, generally relies on well-defined design rules with
as a dome material, because this material may release oxygen
due to corrosion during operation of the plasma source. When
                                                                                   respect to feature definition. One could argue even that future
inert dome materials like alumina are used, etching recipes can                    MEMS technology will have to live with similarly strict design
be defined for a broad variety of microstructures in the cryogenic                 rules, and in fact several MEMS foundries are doing exactly
temperature regime. Recipes with relatively low oxygen content                     that.
(1–10% of the total gas volume) and ions with low kinetic energy                      Nevertheless, for the time being the limits of the available
can now be applied to observe a low lateral etch rate beneath the
mask, and a high selectivity (more than 500) of silicon etching                    plasma etching methods, and in particular the details of the
with respect to polymers and oxide mask materials is obtained.                     etching mechanisms, have not been completely established. For
Crystallographic preference etching of silicon is observed at                      that reason one can still observe extensive world-wide research
low wafer temperature ( 120 C). This effect is enhanced by                         efforts to find and optimize processes that ensure a well-defined
increasing the process pressure above 10 mtorr or for low ion                      high aspect ratio of etched features, while at the same time main-
energies (below 20 eV).                                          [720]
                                                                                   taining high etch rates (up to 10 m/min, for an exposed sil-
   Index Terms—Cryogenic etching, profile control, reactive ion                    icon area of less than 10% of the wafer surface) and high selec-
etching (RIE).
                                                                                   tivity with respect to masking material (silicon versus photore-
                                                                                   sist: more than 500, silicon versus silicon dioxide: more than
   Manuscript received July 18, 2001; revised November 28, 2001. This work         1000) or other layers (e.g., an embedded silicon dioxide layer in
was supported by the Dutch Technology Foundation (STW), the applied divi-
sion of NWO and the technology program of the Ministry of Economic Affairs.        a silicon-on-insulator, SOI, substrate, on which etching should
The ”DEEMO” project ESPRIT nr. 20342 was supported by the European Com-            stop without undercutting or notching of the silicon top layer
mission. Subject Editor R. T. Howe.                                                exposed to the etchingmedium). In order to satisfy all the re-
   M. J. de Boer, H. Jansen, E. Smulders, G. Roelofs, and M. Elwenspoek
are with the Micromechanical Transducers group, MESA Research Institute,           quirements generally a trade-off must be made Ultimately pre-
University of Twente, 7500 AE, Enschede, The Netherlands (e-mail: M.J.de-          cise control of the profile of side walls (within 2 ) can lead to
boer@el.utwente.nl).                                                               fine-tuned structures that can be applied for special purposes.
   J. G. E. Gardeniers is with the Micronit Microfluidics B.V., 7500 AM En-
schede, The Netherlands.                                                           An example of the latter, which will be discussed in more detail
   M.-J. Gilde is with the Alcatel Optronics Netherlands, 7500 AH Enschede,        below, is the development of trenches with side-walls having a
The Netherlands.                                                                   slightly positive taper (ca. 5 between trench sidewall and sur-
   J. N. Sasserath is with the Market Quest Consulting, St. Petersburg, FL 33703
USA.                                                                               face normal; positive taper means that the trench narrows at a
   Publisher Item Identifier 10.1109/JMEMS.2002.800928.                            greater depth) and a smooth surface (average roughness less
                                                               1057-7157/02$17.00 © 2002 IEEE
386                                                             JOURNAL OF MICROELECTROMECHANICAL SYSTEMS, VOL. 11, NO. 4, AUGUST 2002



than 200 nm), particularly suitable for moulds used in polymer         sequently, although DRIE technology is continuously being im-
hot embossing processes [1] or for needle structures used, e.g.,       proved, the optimization of the process for a special mask layout
for the introduction of biological material in animal or plant         is still a rather time consuming affair and strongly depends on
tissue [2].                                                            the skills and experience of the engineer. Our experience is that
   The basic idea of all of the anisotropic reactive ion etching       a great number of test runs (more than 10) have to be carried
efforts today is to find a balance between trench side-wall pas-       out in order to find the ideal parameter setting for a desired
sivation and trench bottom etching, the latter being activated         mask layout. This paper intends to illustrate a method that can
through the bombardment of ions from the plasma discharge.             be used to find optimized conditions with a limited number (5)
Two main approaches can be distinguished. The first is a method        of test runs. The method is based on our previous work on the
developed by Laermer and Schilp [3]. It became known as the            so-called Black Silicon Method, BSM, an experimentation algo-
“Bosch Process” and is a room temperature process based on             rithm which consists of the following two primary steps: i) for
continuous cycling of subsequent passivation and etching steps,        the desired mask layout and a certain combination of parameters
therewith achieving high aspect ratio microstructures. Based on        (e.g., oxygen flow and wafer temperature) that are varied contin-
this generic approach, Surface Technology Systems [4] has de-          uously with all other parameters fixed, the conditions at which
veloped its advanced silicon etch (ASE) technology. The aspect         black silicon is observed are identified; ii) next, a small adjust-
ratio can be over 20 and etching depths may be up to 500 m.            ment in the parameters is made toward conditions where a little
A typical etch rate is 2 m/min, the selectivity to resist is 75:1      more mask undercut occurs. For more details on this method
and to silicon dioxide 250:1 [5].                                      and the basic principles behind it, we refer to [10].
   The second method was introduced by Tachi et al. [6] and               In this paper, guidelines for profile control (“how to …”) of
is based on etching at cryogenic temperatures for low-bias fluo-       the Cryo-DRIE process are presented. The main parameters of
rine-based high-density plasmas. The sidewall protection mech-         the process will be evaluated and their impact on the profile
anism is a combination of formation of a blocking (inhibitor)          result will be discussed. The treatment of the parameter influ-
layer and reduction of the reaction probability of radicals (the       ence will in general be only qualitative, i.e., we will be con-
chemical contribution to etching) at the silicon surface. The          cerned more with trends than with exact modeling of the rela-
latter heavily depends on temperature, in particular in the cryo-      tions between process result and parameters. This makes our
genic regime. Although initially not recognized by Tachi and his       work more generally applicable, since the exact quantitative de-
co-workers, the addition of O gas to the plasma is required for        scription of the relations is highly dependent on the exact con-
deposition of SiO F as inhibitor layer to achieve directional          figuration of the etching equipment, however the trends will be
etching.                                                               the same for most apparatus. Parameter settings of high-rate sil-
   Several workers [7]–[9] have demonstrated that the addition         icon bulk etching and etching structures with a sidewall with a
of O to SF using this cryogenic method is a very sensitive             positive taper will be given. Also equipment demands and cali-
control parameter for the anisotropy of Si etching. The shape of       bration methods of this equipment will be discussed. Finally, a
the profile can easily be changed from a negative to a positive        number of application examples will be given, which corrobo-
taper [10]. In this paper we shall restrict ourselves to the latter    rate the feasibility of parameter fine-tuning for optimal design
method, i.e., cryogenically controlled deep reactive ion etching       of etched features.
or Cryo-DRIE.
   Tachi et al. exploit SF O high-density plasma chemistry                                      II. EQUIPMENT
to create directional etching. In such plasma, decomposition              The guidelines were accomplished by evaluating, respec-
of SF produces F radicals that etch silicon spontaneously              tively, the Plasma-Therm SLR770 ICP Shuttlelock system of
(isotropically) by formation of volatile SiF . The inhibitor layer     Unaxis USA, Inc. [13], and the Plasmalab 100 plus system
is created by oxygen radicals from the plasma via the formation        of Oxford Instruments [14]. In these systems the silicon
of a SiO F deposit [9]. Cooling the wafer to cryogenic temper-         wafers are mechanically clamped to a liquid nitrogen-cooled
atures enhances passivation by reducing the chemical reactivity,       substrate electrode. Helium backside cooling is incorporated
which can be explained by a reduction in the volatility of reaction    to allow efficient temperature control of the wafer, which is
product SiF [11], [12]. However, SF decomposition also                 indispensable for Cryo-DRIE processes. A high conductance
produces ions like SF that enhance etching of the SiO F                pumping system has been installed in these systems to allow
layer locally as they strike the surface with relatively low kinetic   high gas flows of SF at relatively low operating pressures [see
energies. The sidewalls of the etched structures are much less         Fig. 1(a)], thereby achieving a high etch rate (5–10 m/min)
exposed to ion bombardment and will be covered by the blocking         and profiles with straight side walls (control within 5 ). All the
layer. The bottom of the structure is exposed, and etching can         systems are equipped with double-powered plasma sources.
proceed there, leading to anisotropic features.                        One is a high-density source to create a high radical and ion
   In a SF –O plasma with a cryogenically cooled silicon sub-          density. The other is a capacitively coupled plasma source
strate, as was described above, the processes of formation of the      (CCP) to direct the ions from the plasma glow region toward
passivation layer, its removal from the bottom of a trench, and        the wafer surface. This enables us to control independently the
the etching of unpassivated silicon surface all occur simultane-       flux of radicals and ionic species of the SF plasma. The high
ously and are in delicate balance when directional etching is es-      density source of Plasmalab 100 plus system uses a helicoil
tablished. To complicate the matter even more, the optimal bal-        design and is power controlled, and the Plasma-Therm SLR770
ance in conditions is different for different mask layouts. Con-       ICP Shuttlelock system is equipped with a true ICP (inductively
DE BOER et al.: GUIDELINES FOR ETCHING SILICON MEMS STRUCTURES USING FLUORINE HIGH-DENSITY PLASMAS                                                      387




                                                                             (a)




                                                                             (b)
Fig. 1. (a) Operating pressure as a function of gas flow, used to determine the maximum gas flow at a pressure of 10 mtorr for the Plasmalab 100 plus system
and the Plasma-Therm SLR 770 ICP system at 1000 W ICP power and fully opened throttle valve. (b) Etch rate of silicon as a function of SF flow for the
Plasma-Therm SLR770 ICP Shuttlelock system. Parameters settings: electrode temperature 25 C, exposed area 100% of 4-in Si-wafer, 0 W CCP power.

coupled plasma source) design, which is current controlled                     of the dome material on the etch process the fused silica dome
[15]. High-density plasma sources are generally constructed                    of the Prototech ICP source of the Plasmalab 100 system was
either with a fused silica or an alumina dome. A disadvantage                  replaced with an alumina dome.
of a fused silica dome is that the plasma etches the dome                         The optimization rules for tuning the equipment and guide-
slightly, during which emission of oxygen takes place, that                    lines for profile control were carried out at the Plasma-Therm
changes the plasma SF chemistry during anisotropic etching                     SLR770 ICP Shuttlelock of Unaxis USA, Inc., with an alu-
of silicon. Alumina domes are chemically inert and are only                    mina dome. Furthermore the Plasmalab 100 plus system with
etched by ion bombardment which may create black silicon                       fused silica dome was used to verify the results of Plasma-
on the wafer by redeposition of sputtered alumina particles.                   Therm system by etching a number of MEMS structures (see
This phenomenon is only observed in the Plasmalab 100 plus                     Section IV), which demonstrate the usefulness of the guidelines.
system using a Prototech Helicoil high-density source. In this
system we have observed a relatively high erosion rate of the                  A. Limits of the Equipment With Respect to the Maximum
fused silica at the bottom of the dome (100 nm/min), for 10                    Etch Rate
mtorr, 120 sccm SF and 600 W ICP power. This indicates that                       For optimal performance of the etching process it is necessary
high electric fields are present in the dome, which increase                   to know the limits in the etch rates that can be achieved with a
the flux and energy of ions that move toward the wall of the                   particular etching setup. These limits are in our case determined
dome. Such a mechanism may also explain the sputtering of                      by the number of reactive species that can be generated by the
alumina particles as mentioned above. To study the influence                   high-density plasma source and the efficiency of the vacuum
388                                                                     JOURNAL OF MICROELECTROMECHANICAL SYSTEMS, VOL. 11, NO. 4, AUGUST 2002




                                                                              (c)
Fig. 1. (Continued.) (c) Etch rate of silicon as a function of ICP power for the Plasma-Therm SLR770 ICP Shuttlelock system. Parameters settings: electrode
temperature 25 C, exposed area 100% of 4-in Si-wafer, 0 W CCP power.


system. The efficiency of the vacuum system was studied by                         In which        and        are the SF flow and the ICP power,
measuring the relation between pressure and SF gas flow [see                    respectively. To obtain optimal performance the next rules
Fig. 1(a)]. This was realized by opening the throttle valve com-                should be noted: When the etch rate is independent of power,
pletely. The pump rate of the vacuum system controls the now                    but a still higher etch rate is desired, this may be achieved by
maximum gas flow at a certain process pressure. The SF gas                      setting a higher gas flow. However, it has to be kept in mind
flow measured at 10 mtorr is defined as the maximum gas flow.                   that the maximum adjustable gas flow should preferably not
This is because a demand of anisotropic etching of silicon is that              exceed the optimal process pressure of 10 mtorr.
ions should pass the dark sheath nearly without collisions and                     For the Plasma-Therm SLR770 ICP Shuttlelock system, an
bombard the silicon surface perpendicularly, i.e., with a small                 optimal performance is observed at a flow of 150 SCCM and
Ion Angular Distribution (IAD). At 10 mtorr or lower pressures                  ICP power of 750W for a pressure of 10 mtorr, giving an etch
the mean free path of the ions is larger than the thickness of the              rate of 1.25 m/min for an exposed area of 100% of a 4-in sil-
dark sheath [16]. Process pressures above 10 mtorr will make                    icon wafer.
the ion bombardment less directional (larger IAD), which ren-
ders sidewall etching effects like bottling more pronounced [17].
   To study the limits of silicon etching the maximum etch rate                 B. Survey of “Black Silicon” and Anisotropic Etching
was determined as a function of SF flow for different ICP                       Conditions
power settings, using the Plasma-Therm SLR770 ICP Shuttle-                         To find the settings for anisotropic etching of silicon for any
lock system. The etch rate of silicon was measured at bare 4 inch               etching set-up we previously described an experimental proce-
wafers by weight measurements on a Sartorius weighing scale                     dure that was named “Black Silicon Method” [10], [18], since it
with an accuracy of 0.1 mg.                                                     is based on finding the conditions for which black silicon (BS)
   In Fig. 1(b) it can be seen that for relatively low SF flow,                 forms on a bare silicon wafer, when e.g., at different electrode
in particular for the higher ICP powers, the etch rate increases                temperatures oxygen is added to a defined SF etching recipe.
linearly with the SF flow and does not depend so much on                        The amount of oxygen required to form black silicon is a func-
the ICP power. This can also be seen in Fig. 1(c), where the                    tion of all parameter settings (see Table I), of the design of the
curves as a function of ICP power approach a saturation value,                  system (e.g., the type of dome material) and the exposed area
in particular for the lower SF flows. The slope of the dashed                   of silicon (the loading) on the substrate. The procedure uses
line in Fig. 1(b) is approximately 0.0192 m min sccm .                          the fact that the parameter settings found for the formation of
In case of low ICP power or high SF flow, the etch rate in-                     black silicon are close to those of anisotropic etching of silicon,
creases linearly with power and is almost independent of the                    where directional etching with a low lateral etching rate of less
SF flow. The slope of the dashed line in Fig. 1(c) is 0.0027                    than 100 nm/min occurs. This easy and generally applicable pro-
   m min W . In general, the etch rate                 can be ex-               cedure can be applied to find the anisotropic process window
pressed as a function of ICP power and SF flow using the em-                    for etching any kind of microstructure on any type of etching
pirical expression [18]                                                         set-up, without the need to carry out an extensive amount of
                                                                                experiments or complex calculations. Furthermore, the method
                                                                        (1)     is useful as a calibration tool, e.g., after maintenance or repair
DE BOER et al.: GUIDELINES FOR ETCHING SILICON MEMS STRUCTURES USING FLUORINE HIGH-DENSITY PLASMAS                                                389



                                                               TABLE I
RESULTS OF CENTERPOINT PROCESS FOR PLASMA-THERM SLR770 ICP SHUTTLELOCK SYSTEM WITH ALUMINA DOME. THE CENTER POINT PROCESS IS DEPICTED
IN THE DARK SHADED COLUMN WITH THE DIRECTIONAL PROFILE. THE INFLUENCE OF A PARAMETER CHANGE ON THE PROFILE IS DEPICTED IN THE ROWS OF THE
 TABLE. FOR INSTANCE, WHEN THE OXYGEN FLOW OF THE CENTER POINT PROCESS IS DECREASED TO 6 SCCM O THE PROFILE WILL SHOW A NEGATIVE TAPER




Fig. 2. Black Silicon line measured for the OXFORD Plasmalab 100 system for a fused silica dome and an alumina dome. Parameter settings: 600 W ICP, 30
sccm SF , 0 W CCP, 10 mtorr, exposed area 100% of 3-in Si-wafer.


operations on the system or as a trouble-shooting tool to char-             totech Source, equipped with either an alumina or fused silica
acterize improper functioning of the system.                                dome. In this paper the oxygen content is defined as the per-
  Later, we will use the black silicon method (BSM) just                    centage of oxygen gas (in sccm) that is intentionally added to
described, to evaluate the relevance of several parameters for              the SF gas flow into the etching chamber. For the BS line de-
anisotropic etching of silicon, by locating the line at which BS            termined for etching in the presence of a fused silica dome a
appears in a certain parameter setting frame.                               lower oxygen content was required than in the presence of an
                                                                            alumina dome, which indicates that erosion of the fused silica
C. Dome Material                                                            dome gives significant emission of oxygen, sufficient to seri-
   We will start with an investigation of the influence of the ma-          ously influence the etching result, as was previously suggested
terial of the dome present in the high-density plasma source.               by Bartha et al. [8]. This assumption was verified by etching
In Fig. 2 in a graph of oxygen content versus electrode tem-                anisotropic profiles in silicon using a test mask with lines and
perature the BS-line is shown for experiments on bare silicon               spacings ranging from 1 m to 128 m, that lead to the forma-
substrates performed in a Plasmalab 100-plus system with Pro-               tion of deep trenches with a varying area of silicon exposed to
390                                                                      JOURNAL OF MICROELECTROMECHANICAL SYSTEMS, VOL. 11, NO. 4, AUGUST 2002




                                                                              (a)




                                                                              (b)
Fig. 3. (a) Silicon etch rate as a function of electrode temperature measured for a fused silica dome and an alumina dome for the OXFORD Plasmalab 100 system.
Parameter settings: 600 W ICP, 10 mtorr, 0 W CCP, 0 sccm O , exposed area 100% of 3 inch Si-wafer. (b) Silicon etch rate as a function of CCP power and SF6
                                                                                                                                        0
gas flow for the OXFORD Plasmalab 100 system with fused silica dome. Parameter settings: 600 W ICP, 10 mtorr, electrode temperature 130 C, 0 sccm O ,
exposed area 100% of 3-in Si-wafer.

the etching medium. It was observed that, in agreement with the                 Under such conditions, the etching process becomes very sensi-
results of Fig. 2, in the cryogenic temperature regime the oxygen               tive to the formation of black silicon, because the selectivity in
content in the SF6 gas flow for the alumina dome had to be 10%                  etching between the silicon substrate and particles (originating
higher than with the fused silica dome.                                         from the fused silica or the alumina dome) redeposited on its
   Besides the anisotropy and therewith the trench profile, also                surface is increased.
the etch rate of silicon is influenced by the dome material. In                    The etch rate of silicon at horizontal surfaces, i.e., at the top
Fig. 3(a) the etch rate, determined from weight measurements                    surface of the wafer and on the bottom surface of trenches, with
on bare 3-in low-boron-doped            -oriented silicon wafers is             the alumina dome present is independent of the electrode tem-
depicted as a function of electrode temperature. Before each ex-                perature, which indicates that the etch rate is not controlled by
periment, the substrate surface was cleaned from native oxide                   (spontaneous) thermally activated reactions, but by ion-assisted
by immersing the wafer for 60 s in 1% HF-solution. The CCP                      reactions. Identical results have been observed by Tsujimoto
setting was reduced to zero watts to minimize the ion energy.                   [19] and Francou [7]. According to Tsujimoto [19] the so-called
DE BOER et al.: GUIDELINES FOR ETCHING SILICON MEMS STRUCTURES USING FLUORINE HIGH-DENSITY PLASMAS                                     391



“reactive spot model” [20] should be used to explain the temper-        the BS line in Fig. 2. For higher SF flows the relative oxygen
ature independence of the etch rate: At low temperatures, inci-         content decreases and lower temperatures are required to find
dent F atoms adsorb on the Si surface but do not react with Si          BS. This is only valid when the ICP power is not altered and
atoms without ion incidence because of the low “reaction prob-          the emission of oxygen is constant. For example, for a flow
ability”, by which they obviously mean, in chemical terms, that         of 90 sccm SF the BS point was located at 120 C [see
the rate of the thermally activated reaction is insignificantly low     Fig. 3(a)].
at such low temperatures. Only through ion collisions a reaction           It is, therefore, concluded that to use the oxygen flow as con-
between F atoms and Si atoms is initiated, probably through a           trol parameter for cryogenic DRIE it is necessary to avoid or at
surface atom excitation process, the so-called “reactive spot”.         least restrict the presence of fused silica as dome material. For
Therefore, the reaction rate at horizontal surfaces does not de-        example, when low SF gas flows or low CCP power settings are
pend on electrode temperature. The plasma potential (of the             needed in order to increase the selectivity of etching of silicon
order of 10 V) created by the ICP source now is responsible for         versus mask material, black silicon may occur due to oxygen
the acceleration of ions, which gives them the kinetic energy to        from the dome. An alumina dome is indispensable to be able to
allow the generation of reactive spots.                                 define etching recipes for a broad variety of microstructures in
   We observed that the shiny surface of bare silicon wafers            the cryogenic temperature regime ( 90 C down to 140 C).
was hardly changed during etching, when the electrode tem-              Recipes with relatively low oxygen content and ions with low
perature was lowered to cryogenic temperatures. Only at cryo-           kinetic energy (low self-bias) can now be applied to observe a
genic temperatures below 100 C the surface became milky,                low lateral etch rate beneath the mask, and a high selectivity
which is thought to be caused by re-deposition of alumina par-          with respect to polymers and oxide mask materials.
ticles. In the Plasma-Therm SLR770 ICP Shuttlelock no milky
surfaces were observed, which indicates that alumina sputtering         D. Mask Material
depends on the design of the high-density source chamber. With             In Fig. 4(a), two etch lines with the same anisotropy are
the fused silica dome, at 60 C the etching rate of silicon at           depicted, for chromium and photoresist as mask materials.
horizontal surfaces shows a strong reduction, the surface of the        The samples are etched in the Plasma-Therm SLR770 ICP
blank wafers now becomes partly black. At even lower temper-
                                                                        Shuttlelock system with an alumina dome. The etch line shows
atures the wafer surface becomes gray and the etch rate drops to
                                                                        anisotropic etching of the 2, 4, and 8 m trenches, without
almost zero, indicating that the wafer is covered by some oxygen        black silicon. The fixed settings are: 750 W ICP, 7 mtorr
containing blocking layer, e.g., SiO F , caused by the emission         process pressure, 100 sccm SF gas flow, 2 W CCP, and a
of oxygen from the eroding fused silica dome [8]. Also at tem-          silicon load of 60% (on a 4-in substrate). In Fig. 4(a), it can be
peratures above 60 C it is observed that the etch rate is re-           seen that at temperatures above 90 C for Olin907 resist a
duced in presence of the fused silica dome, indicating the pres-        lower oxygen content is required than for the chromium mask,
ence of an oxygen containing blocking layer.                            indicating that polymer species originating from the photoresist
   To verify that the silicon substrate is covered with a SiO F         are deposited on the side-walls of the trenches and contribute to
layer, the CCP power was increased, thereby increasing the en-          the blocking layer. This effect can be explained by the erosion
ergy of the ions. For removal of the SiO F layer an energy              rate of photoresist, which increases above 90 C. An erosion
threshold around 10–30 eV exists, which is in the same range            rate of 100 nm/min was measured at 0 C. In the temperature
as that of SiO [9]. In Fig. 3(b) the etching rate measured at           regime lower than 90 C no difference is observed between
  130 C for different CCP settings and gas flows for a fused            chromium and photoresist due to a very low erosion rate (2–10
silica dome is shown. For CCP settings above 5 W the etching            nm/min) of photoresist.
rate is independent of the CCP setting. Ion bombardment is                 Identical results have been observed by Tsujimoto et al. [19],
now severe enough to remove the SiO F layer completely and              who compared the lateral etch rate under a photoresist mask
therewith avoid black silicon. The dc-bias setting is ca. 15 V.         and a SiO mask. They concluded that the lateral etch rate is
The actual ion energy is larger than expected on the basis of           decreased by the presence of photoresist, and that the lateral
the dc-bias value alone, because ions are accelerated from the          etch rate was identical (i.e., low) for both mask materials at
positive plasma potential region, which has a potential of ca.            120 C.
  10 V. The same dc-bias values were observed with the alu-                In Fig. 4(b), 4 and 8 m trenches, for chromium and pho-
mina dome ICP of the Plasma-Therm SLR770 ICP Shuttlelock                toresist as mask materials, at 120 C show identical profiles.
system when oxygen was added to SF .                                    In Fig. 4(b) the chromium mask shows extreme bottling, while
   Furthermore we observed that for higher SF flows the CCP             the photoresist mask shows a little bottling at a temperature of
power required to remove the passivation layer on the bottom              80 C. To make the chromium profile identical to the photore-
of the trench was lower, indicating that the composition and            sist profile, the relative oxygen content had to be increased by
therewith the passivation quality of the SiO F layer is changed         4%.
by oxygen in the plasma [9], [21] (i.e., oxygen emitted from the
ICP dome). For a flow of 90 sccm SF the required CCP value
was of the order of 2 W [see Fig. 3(b)].                                                  III. CENTERPOINT PROCESS
   In Fig. 3(a) it can be seen that the strong reduction in etch rate      The relationship between the different parameters on profile
(at the BS point) at 60 C can be altered to lower temperatures          control were studied by      cm boron doped 4 (100) oriented
by increasing the SF gas flow, which is in agreement with               silicon wafers etching with a special chromium test mask with
392                                                                      JOURNAL OF MICROELECTROMECHANICAL SYSTEMS, VOL. 11, NO. 4, AUGUST 2002




                                                                              (a)




                                                                              (b)
Fig. 4. (a) Influences of Olin907-12 resist and chromium as mask materials on directional etching of silicon for the Plasma-Therm SLR770 ICP Shuttlelock
system with alumina dome. The depicted curves are determined for 8 m trenches [see Fig. 4(b)]. Parameter settings: 750 W ICP, 7 mtorr, 100 sccm SF , 2 W
CCP, exposed area 60% of 4-in Si-wafer. (b) Cross section of 8-m-etched trenches, showing profile shape as a function of mask material, oxygen percentage and
electrode temperature for the Plasma-Therm SLR770 ICP Shuttlelock system with alumina dome [parameter settings, see Fig. 4(a)].


trenches that were 1, 2, 4, 8, 16, 32, 64, or 128 m in width.                   the study of the influence of electrode temperature (which is
Etching is performed in the Plasma-Therm SLR770 ICP Shut-                       practically the same as the wafer temperature), helium pressure
tlelock system with an alumina dome. A “center point process”                   of He-backside cooling, SF flow, O flow, operating pressure,
was defined as that process in which an anisotropic profile is                  ICP power, CCP power, etching time, and wafer clamping pres-
obtained for the trench with a width of 8 m. The settings of                    sure, where in each experiment all parameters but one are fixed.
the centerpoint process (CP) are: 750 W ICP, 7 mtorr process                    After each etching experiment the wafer was broken and a pic-
pressure, 100 sccm SF gas flow, 130 C electrode tempera-                        ture was made of the profile of the cross section with an op-
ture, 2 W CCP, and for all experiments a silicon load of 60%                    tical microscope. The result was compared with the center point
was used. This center point process was used as a reference in                  process. The anisotropy can be characterized by the angle be-
DE BOER et al.: GUIDELINES FOR ETCHING SILICON MEMS STRUCTURES USING FLUORINE HIGH-DENSITY PLASMAS                                         393



tween trench sidewall and top surface, and the type and relative            In general, crystallographic orientation dependent etching
rate of lateral undercut.                                                can occur only if the surface reaction rate plays a significant
   In Table I the impact of parameter settings on the etch re-           role in the overall rate, as noticed by Blauw [22]. So it might be
sult is depicted. The CP process is the dark gray column with            that the removal rate of atoms is dependent on the orientation
a directional profile. The oxygen content is the most important          of the crystal surface, but masked by relatively slow transport
