Repository: sdelaurentiis123/plasma-etching-code

# petch — a fast, differentiable 3D plasma-etch simulator

**The only open-source GPU-accelerated, differentiable feature-scale plasma-etch simulator** —
and on the same GPU it runs **~14× faster than ViennaPS** (the open-source SOTA) at matched accuracy.

Level-set surface evolution + Monte-Carlo / radiosity flux transport + SF₆/O₂ surface chemistry,
with the flux and level-set kernels written in [NVIDIA Warp](https://github.com/NVIDIA/warp) — so the
whole pipeline is GPU-resident **and** autodifferentiable in one substrate. Runs on an NVIDIA GPU
(fast) or on CPU / Apple Silicon (portable, slower) with the *same code*.

File: research_sources/thesis_extracts/du_2022_absolute_pae_yield.txt (part 1 of 3)
In-plasma photo-assisted etching of Si
with chlorine aided by an external vacuum
ultraviolet source
Cite as: J. Vac. Sci. Technol. B 40, 022207 (2022); https://doi.org/10.1116/6.0001710
Submitted: 22 December 2021 • Accepted: 31 January 2022 • Published Online: 25 February 2022


Linfeng Du,    Demetre J. Economou and         Vincent M. Donnelly

COLLECTIONS

Note: This paper is a part of the Special Topic Collection on Plasma Processing for Advanced Microelectronics.

    This paper was selected as an Editor’s Pick




J. Vac. Sci. Technol. B 40, 022207 (2022); https://doi.org/10.1116/6.0001710                               40, 022207

© 2022 Author(s).
                                                                                                   ARTICLE            avs.scitation.org/journal/jvb




    In-plasma photo-assisted etching of Si with
    chlorine aided by an external vacuum ultraviolet
    source
    Cite as: J. Vac. Sci. Technol. B 40, 022207 (2022); doi: 10.1116/6.0001710
    Submitted: 22 December 2021 · Accepted: 31 January 2022 ·                                                            View Online   Export Citation    CrossMark
    Published Online: 25 February 2022

    Linfeng Du, Demetre J. Economou,a)                        and Vincent M. Donnellyb)

    AFFILIATIONS
    Plasma Processing Laboratory, William A. Brookshire Department of Chemical and Biomolecular Engineering, University of
    Houston, Houston, Texas 77204

    Note: This paper is a part of the Special Topic Collection on Plasma Processing for Advanced Microelectronics.
    a)
      Electronic mail: economou@uh.edu
    b)
         Electronic mail: vmdonnelly@uh.edu


    ABSTRACT
    Photo-assisted etching of p-type Si was previously found to occur in a chlorine-containing, Faraday-shielded, inductively coupled plasma
    (ICP), and this was attributed to the vacuum ultraviolet (VUV) light generated by the plasma. Other causes for the very high etching rates
    were ruled out, including ion bombardment. In the present study, the substrate in the main Cl2/Ar ICP was subjected to extra VUV light
    that was generated in an independently controlled, auxiliary Ar/He ICP in tandem with the main ICP. The ICPs were separated by a tung-
    sten mesh and a bundle of high-aspect-ratio quartz tubes in a honeycomb configuration. There was no measurable perturbation of the main
    plasma by the auxiliary plasma. The etching rate was found to be enhanced by 11%–51% with the additional VUV light provided by the
    auxiliary ICP. With absolute measurements of the auxiliary ICP photon flux at the sample surface, as described elsewhere, incredibly large
    etching yields of 90–240 Si atoms per photon were obtained. It is argued that etching is not a result of electron–hole pair formation but is
    instead ascribed to a photocatalytic chain reaction.

    Published under an exclusive license by the AVS. https://doi.org/10.1116/6.0001710


    I. INTRODUCTION                                                             produced very low-energy ions (∼10 eV), Shin et al. discovered that
         Silicon etching with chlorine-containing plasmas continues to          substantial etching occurred.3 After ruling out other potential
    play pivotal roles in the manufacturing of advanced silicon inte-           etching mechanisms, they concluded that vacuum ultraviolet
    grated circuits.1 Although great progress has been and is being             (VUV) photons produced in the plasma were contributing to
                                                                                extremely efficient photo-assisted etching (PAE).
    made in this area, new challenges arise as critical dimensions of
                                                                                      Many researchers have reported on the photon-induced/
    devices approach the atomic scale and self-limiting atomic layer
    etching (ALE) processes gain acceptance.2 The fastest ALE rates             enhanced etching of semiconductor materials in a halogen gas
    call for efficient surface chlorination in a Cl-atom-generating             atmosphere in the absence of a plasma. Photodissociation of Cl2
    plasma, with very low-energy ion bombardment to minimize                    occurs in the gas phase at wavelengths less than 500 nm, and
    etching during this step. The product removal step, induced by ion          Okano et al. found that n+ poly-Si could be etched isotopically
    bombardment, is also optimally carried out at low ion energies to           with Cl atoms produced by photodissociation.8 However, semi-
    minimize amorphization of surface and subsurface chlorination.              insulating and p-type Si required Cl atoms (produced by photodis-
         One complication in etching with low-energy ions is compet-            sociation of Cl2) plus surface irradiation with UV or visible light
    ing etching, which has been attributed to light generated by the            for etching to occur. They attributed etching to the creation of elec-
    plasma.3–7 While studying the etching of p-type silicon in high-            tron–hole pairs that promoted surface reactions.8 In similar studies
    density (a positive ion density of 1012 cm−3) Cl2/Ar plasmas that           by Kullmer and Bäuerle, Cl atoms were generated above p-type Si




J. Vac. Sci. Technol. B 40(2) Mar/Apr 2022; doi: 10.1116/6.0001710                                                                                       40, 022207-1
Published under an exclusive license by the AVS
                                                                                                 ARTICLE               avs.scitation.org/journal/jvb




    (1.1 × 1014 cm−3 B-doped) by photodissociation of Cl2 with a            (auxiliary ICP) was installed in tandem with the main ICP. The
    308 nm XeCl laser (parallel to the surface) while irradiating the       effect of the additional VUV flux, generated by Ar/He plasmas in
    substrate with normal incidence light at 647.1 nm (cw Kr+ laser).9      the auxiliary ICP, on the etching of p-type Si in Ar/Cl2 plasmas in
    They found that the etching rate increased in proportion to the Cl      the main ICP was studied (in the absence of energetic ion bom-
    flux and also increased with Kr+ laser fluence to a power of 0.7.       bardment). A scanning electron microscope (SEM) was used to
    They attributed etching to photogenerated carriers. Sesselmann          examine the surface morphology of etched samples and to deter-
    et al. studied laser-induced chemical etching of Si (100) in Cl2 by     mine the etched depth and, thus, the etching rate. X-ray photoelec-
    using a pulsed excimer laser at 308 and 248 nm.10 They attributed       tron spectroscopy (XPS), with sample transfer under vacuum, was
    the wavelength dependence at low laser fluence to photodissocia-        used to study surface composition. In work reported elsewhere,16
    tion of Cl2 gas and the efficient photodesorption of silicon chlo-      the absolute VUV photon flux on the Si sample was measured
    rides. Jackman et al. showed that UV irradiation could modify the       in situ by recording photoemission currents from a Au-coated Cu
    surface silicon chlorides into a weaker bonding state, leading to       sensor, and etching yields (Si atoms per photon) were obtained.
    enhanced rates of desorption of SiCl4 upon heating.11
           Schwentner and co-workers investigated photo-assisted            II. EXPERIMENT
    etching Si in the presence of XeF2 vapors as well as GaAs with
    Cl2.12,13 In both cases, the number of Si atoms etched per photon            The experimental apparatus is shown schematically in Fig. 1.
    dramatically increased below about 130 nm and reached an incredi-       The Faraday-shielded main (lower) ICP was generated in an
    ble ∼100 between 130 and 110 nm. Furthermore, they argued that          alumina tube (33.0 -cm long, 7.94 -cm inside diameter) powered by
    since most photons penetrated more deeply, the efficiency per           a four-turn air-cooled copper coil. The 13.56 MHz continuous
    absorbed photon at the surface was of the order of 105 Si atoms per     wave power produced by a function generator (Keysight, 33 600A)
    photon. Such yields far in excess of unity were attributed to unspe-    and an RF amplifier (ENI A500) was supplied to the main ICP
    cified chain reactions.                                                 through a Π-matching network. The net (forward minus reflected),
           In our previous studies, in-plasma photo-assisted etching        nominal ICP power was in the range of 60–350 W. The sample
    below the ion-assisted etching (IAE) energy threshold was shown
    to be mainly due to VUV photons with wavelengths <120 nm,
    where among possible mechanisms are photon-induced lattice
    damage or carrier-mediated reactions.3,4 When a Cl2/Ar plasma
    was modulated between high and low plasma powers at 1 kHz, the
    spontaneous etching rate, monitored through the Si-to-Ar and
    SiCl-to-Ar emission intensity ratio, was also modulated.5 This indi-
    cates that a prompt process such as photon-generated electron–
    hole pairs or photon-stimulated desorption is responsible for
    etching and not lattice damage, which will modulate on a much
    longer time scale required to etch several monolayers of potentially
    damaged Si.
           PAE could be reduced by energetic ion bombardment, which
    amorphizes the surface.6 This was proposed to enhance the recom-
    bination of electron–hole pairs that otherwise would participate in
    etching reactions, though other possible explanations can also be
    envisioned. Moreover, PAE could be suppressed by adding small
    amounts of oxygen to the plasma, leading to the formation of a
    silicon oxide layer that suppressed PAE, while IAE continued unin-
    hibited.7 In all these studies, the VUV light source was the plasma
    itself. Thus, the VUV photon intensity and wavelengths were con-
    strained by the plasma (e.g., power, pressure, gas composition, flow
    rate, etc.). An estimate of 0.8 Si per photon was made for etching in
    a 50%Cl2/Ar inductively coupled plasma (ICP).3 This was based on
    the assumption that the VUV photon flux would be the same as
    that reported for a pure Ar ICP of similar power density and pres-
    sure. More recently, it was shown, however, that the total VUV flux
    from a 50% Cl2/Ar ICP was about 100 times less than that in an Ar
    ICP.14 This would mean that the PAE yields in the experiments by
    Shin et al.3 were closer to 100, i.e., similar to those reported by      FIG. 1. Schematic of the main (lower) ICP in tandem with the auxiliary (upper)
    Schwentner and co-workers13,15 for Si and GaAs etching in the            ICP (VUV source). The two ICPs were separated by a grounded tungsten mesh
    presence of VUV light with XeF2 and Cl2, respectively.                   and a 3-cm-long quartz honeycomb. The sample stage was 30 cm away from
                                                                             the lower end of the honeycomb. A single turbomolecular pump below the main
           In this work, to better control and quantify the VUV photon
                                                                             ICP (not shown) evacuated both ICPs. CM = capacitance manometer.
    flux density and wavelength, an independent ICP VUV source




J. Vac. Sci. Technol. B 40(2) Mar/Apr 2022; doi: 10.1116/6.0001710                                                                                  40, 022207-2
Published under an exclusive license by the AVS
                                                                                               ARTICLE            avs.scitation.org/journal/jvb




    holder could be briefly RF-powered to generate a DC self-bias for       contamination from sputtering of the stainless steel sample
    native oxide removal, but otherwise, the sample holder was              holder to below the detection limit for XPS (atomic concentration
    grounded. The 13.56 MHz RF bias was produced by a function gen-         of <0.5%).
    erator (Stanford Research Systems, DS345) and an RF amplifier                 Patterned samples [1 μm-thick SiO2 lines on a p-type Si (100)
    (ENI, A150). Details of the main ICP reactor can be found               substrate with a resistivity of 5–100 Ω cm, corresponding to a hole
    elsewhere.6,7                                                           concentration, np, of 4 × 1015–1 × 1014 cm−3] were used for study-
          The auxiliary ICP reactor (19.5 -cm long, 3.56 -cm inside         ing average etching rates and surface morphology. The pitch width
    diameter water-cooled alumina tube) was powered at 13.56 MHz,           (line + space) of the pattern was 100 μm at 50% density. As with
    produced by a function generator (BNC, Model 645), an RF                the blanket samples, the patterned samples were cleaned with
    amplifier (ENI, A150), and a T-matching network. Argon                  methanol, acetone, and DI water and soldered with indium onto
    (Matheson, 99.999% purity) at 25 SCCM or He (Advanced                   the Si disk covering the sample holder.
    Specialty Gases, 99.999% purity) and Ar-mixed gas at 50 SCCM                  The I-V characteristics of the substrate immersed in the
    (regulated by mass flow controllers MKS Model 1179A) was fed            plasma were measured with a DC bias (created by a bank of 9 V
    to the auxiliary ICP. The two ICPs were mostly operated in a            and 1.5 V batteries) applied to the substrate. Currents to the sub-
    “free-running” mode, with no locking of the phases of the               strate were measured for positive and negative voltages using either
    13.56 MHz sources. In several cases, a single function generator        a multimeter (Fluke 177) for mA-level currents or a picoammeter
    was used to drive both RF power amplifiers with a controllable          (Keithley 6485) for μA-level currents.
    phase difference.                                                             Line-of-sight light from the auxiliary ICP, as well as light from
          The auxiliary ICP source was separated from the main ICP          the main ICP that passed through the honeycomb, was collected
    source by a grounded tungsten mesh (230 μm square openings,             through a MgF2 window (1-in. diameter) at the top of the auxiliary
    81% transparency), followed by a bundle of 31 quartz tubes (each        reactor. Scattered light from the main ICP was also recorded
    0.5 cm OD, 0.4 cm ID, 3.0 cm-long) arranged in a honeycomb con-         through a quartz viewport (4.5-in. diameter) downstream of the
    figuration with a bundle diameter of ∼4 cm, providing an open           main reactor. Optical emission spectra (OES), recorded with a
    area of ∼50%. All of the gas fed into the top of the auxiliary ICP      spectrometer (Ocean Optics HR4000 with 1.7 Å resolution),
    flowed through the honeycomb separator and into the downstream          covered the 735–920 nm region. An optical fiber was used to lead
    chamber; i.e., the auxiliary source had no pump of its own. The         light into the spectrometer. The integration time and signal averag-
    total open area, AOA, through which the gas flows from the auxil-       ing were adjusted according to the intensity.
    iary chamber to the main chamber is, therefore,                               SEM (FIE XL-30) images of cleaved, masked samples were
    0.81 × 31 × π × (0.2)2 cm2 = 3.16 cm2. A 300 l/s turbomolecular         used to measure etching rates and investigate surface morphology.
    pump (Ebara, ET300W) downstream of the main ICP was used to             The XPS system (Surface Science Instruments) used to analyze
    pump both ICPs. The base pressure measured with an ionization           unmasked samples consisted of an Al K-α (photon energy of
    gauge downstream of the main ICP with no gas flow was                   1486.6 eV) monochromatized x-ray source and a hemispherical
    ∼2.0 × 10−7 Torr. The pressure in the main ICP with gas flow was        electron energy analyzer. At a 30° take-off angle, the 1/e probing
    measured with a capacitance manometer (MKS 629, 0.1 Torr full           depth of Si was about 10 Å.17 Details of the XPS system can be
    scale). The reported pressures in the main and auxiliary ICPs           found elsewhere.6,7 The surface elemental composition was deter-
    account for the pressure drops from their locations to that of the      mined by low-resolution survey spectra, scanning the range of 0–
    manometer. The main ICP reactor pressure (PM = 15–60 mTorr)             1000 eV with an 800 μm-diameter beam diameter.
    was changed by either throttling the gate valve just above the turbo-
    molecular pump or adjusting the main gas flow rate. Poiseuille’s
    law with a modification for compressible fluid was used to estimate     III. RESULTS AND DISCUSSION
    the pressure in the auxiliary ICP,16 which for 47.5 SCCM He and
    2.5 SCCM Ar flow into the auxiliary source was 277 mTorr when           A. Possible interactions between the auxiliary and the
    the main source pressure was 60 mTorr and 270 mTorr when the            main ICPs
    main source pressure was 15 mTorr.                                            The characterization of the auxiliary ICP, operated in a stand-
          A highly doped blanket p-type Si (100) wafer (resistivity         alone configuration, has been reported elsewhere.16 Ar/He plasmas
    0.001–0.005 Ω cm) was cleaved into ∼1.1 × 1.1 cm2 samples for           (2.5 SCCM Ar and 47.5 SCCM He) produced the strongest emis-
    postetching XPS measurements. Each sample was cleaned with              sion from Ar 106.67 nm. Less-intense emission from Ar at
    acetone, methanol, and DI water. Unless otherwise stated, the           104.82 nm was also observed in addition to weaker emissions from
    samples were sputtered for 2 s (RF powered, −65 V DC self-bias)         Ar+ at 92.0 and 93.2 nm. Other still weaker emissions were found,
    to remove the native oxide before PAE commenced. In a few               but their total emission intensities were small compared with the
    cases, the native oxide was instead removed by immersion in a           sum of the 106.67 and 104.82 nm lines.
    2% HF solution for 1 min. To achieve good thermal and electrical              Ideally, the two plasmas would be separated by a VUV trans-
    contact, the samples were soldered, under a N2 atmosphere, on a         mitting window. Unfortunately, no materials are available that are
    1.95 cm-diameter highly doped p-type Si cover disk that was             transparent at 106 nm, the wavelengths of the strongest emissions
    soldered onto a 2.54- cm-diameter stainless steel sample holder         from an Ar plasma. It is, therefore, necessary to separate the two
    using an indium foil (0.05 mm-thick, Stanford Advanced                  ICPs with a windowless divider such as the grid-honeycomb struc-
    Materials, 99.995% purity). The Si cover disk reduced any metal         ture described above.




J. Vac. Sci. Technol. B 40(2) Mar/Apr 2022; doi: 10.1116/6.0001710                                                                         40, 022207-3
Published under an exclusive license by the AVS
                                                                                                     ARTICLE                 avs.scitation.org/journal/jvb




         It is possible that the auxiliary and main ICPs could affect         (792.4 nm) and Ar (750.4 nm), αCl,Ar is a proportionality constant
    each other by an exchange of charged and neutral species, compli-         (αCl,Ar = 2.1),21 and γAr/γCl is the ratio of spectrometer sensitivity at
    cating the interpretations of Si etching caused by the added VUV          the corresponding wavelengths (γAr/γCl = 1.37).21 If it is assumed
    light from the auxiliary ICP. First, we discuss neutral species           that the sum of Cl and Cl2 has a similar diffusivity to that of Ar
    exchange due to a back diffusion of gas from the main ICP into the        and further assumed that Cl2 is 100% dissociated in the ICP (a rea-
    auxiliary ICP. Although all of the auxiliary ICP feed gas flows           sonable assumption at the power density of 1 W/cm3), then it can
    through the honeycomb into the main ICP, a back diffusion of              be shown that the fraction of Ar in the ICP resulting from Ar back
    chlorine and Ar from the main ICP could perturb the spectrum              diffusion from the lower chamber is given by
    and intensities of the VUV light generated in the auxiliary ICP.
         The amount of back diffusion is related to the Péclet number,                                  ndAr             ICl γ Ar fAr
    defined as Pe = vL/D, where v is the gas velocity along a tube of                                           ¼ aCl,Ar                :                         (4)
                                                                                                     nAr þ ndAr
                                                                                                      u                  IAr γ Cl 2fCl2
    length L and D is the diffusion coefficient. When Pe >> 1, back dif-
    fusion is negligible. The gas speed in each tube is given by
                                                                                   Emission intensities and number density ratios are plotted as
                                                   a                      a function of the Cl2 flow rate in the main chamber in Fig. 2 for
                                          760  Tg    ftot
                        v(cm/s) ¼                         ,            (1)    one typical set of conditions. The nCl/nAr number density ratio
                                           P   273 60 AOA                     reaches ∼0.05 at a Cl2 flow rate of 25 SCCM into the main
                                                                              chamber. Between 46% and 21% of the Ar in the auxiliary ICP is
    where P and Tg are the pressure (Torr) and gas temperature (K) in         due to the back-diffused Ar from the main chamber.
                              a
    the auxiliary chamber, ftot  is the total feed gas flow rate (SCCM)            This back diffusion reduced the Ar 2p1 → 1s2 750.4 -nm emis-
    into the auxiliary chamber, and AOA is the open area of the honey-        sion intensity by only 12% at the maximum Cl2 flow rate of
    comb available for the gas flow. The diffusion coefficient, D, at         25 SCCM, as shown in Fig. 2. Ar 2p5 → 1s4 emission at 751.5 nm
    pressure P is simply 760 Datm/P, where Datm is the diffusion coeffi-      behaved similarly (not shown). These emissions are expected to
    cient at atmospheric pressure. While v and D depend on P (which           behave in a manner similar to the strong VUV emissions from the
    drops along the tubes between the auxiliary and the main cham-            1s2 and 1s4 states when they decay to the ground state. Therefore, it
    bers), their ratio does not. Assuming a constant temperature along        was concluded that back diffusion had a relatively small effect on
    the length of the tube, the Péclet number can be written as               the VUV emission under the conditions investigated.
                                                                                   To determine whether charged particles exit the auxiliary ICP,
                                            Tga ftot
                                                  a
                                                     L                        the current through a p-type Si sample was measured as a function
                               Pe ¼                        ,           (2)
                                      16 380 AOA Datm

    where all the variables have cgs units. While the numerator
    depends linearly on Tg, Datm has a dependence of Tg1:5 ; hence, Pe
    depends only mildly on Tg.
         For one set of conditions used below (5 SCCM Cl2 and
    245 SCCM Ar in the main ICP, and 47.5 SCCM He and 2.5 SCCM
    Ar in the auxiliary ICP), the gas near the downstream exit of the
    honeycomb was 83% Ar. Using the self-diffusion coefficient for Ar
    of 0.2 cm2 s−1 near 350 K,18 Pe = 5.1. At the upstream side of the
    honeycomb, the gas is mostly He, so using the He-Ar binary diffu-
    sion coefficient of 0.96 cm2 s−1 at 350 K,19 Pe = 1.1. Consequently,
    the back diffusion of Ar, as well as chlorine, while not negligible, is
    not expected to be excessive.
         To further assess back diffusion, OES was used to observe Cl
    in the auxiliary ICP. The lower ionization potential of Cl could
    cause the population of high-energy electrons to be reduced,20
    perhaps leading to a reduction in VUV intensity. The Cl-to-Ar
    atom number density ratio was estimated using optical emission
    and the rare gas actinometry relationship,21–23
                                                                               FIG. 2. Ar 750.4 -nm line intensity (black squares) and Cl 792.4 -nm line inten-
                                 nCl          ICl γ Ar                         sity multiplied by 10 (red circles) as a function of Cl2 flow rate in the main ICP.
                                     ¼ aCl,Ar          ,               (3)     Auxiliary ICP feed gases: 47.5 SCCM He and 2.5 SCCM Ar. Main ICP feed
                                 nAr          IAr γ Cl                         gases: 0–25 SCCM Cl2 and total flow rate of 250 SCCM (Cl2 + Ar). Measured
                                                                               main ICP pressure = 60 mTorr. Estimated auxiliary ICP pressure = 277 mTorr.
    where nCl is the Cl number density, nAr is the total Ar number             Auxiliary ICP power = 200 W. The main ICP was not powered. The Cl-to-Ar
    density, corresponding to the sum of Ar fed to the upstream ICP            number density ratios and fraction of back-diffused Ar in the auxiliary ICP, calcu-
                                                                               lated from Eqs. (3) and (4) (right axis, blue triangles and left axis, green inverted
    chamber (nuAr ) and the Ar that back-diffuses from the downstream          triangles, respectively).
    chamber (ndAr ), ICl and IAr are the emission line intensities of Cl




J. Vac. Sci. Technol. B 40(2) Mar/Apr 2022; doi: 10.1116/6.0001710                                                                                           40, 022207-4
Published under an exclusive license by the AVS
                                                                                                               ARTICLE                avs.scitation.org/journal/jvb




    of the substrate DC bias in the main ICP (Fig. 3). With just the                     was negligible and should not affect the plasma operating condi-
    auxiliary ICP on, the positive ion current to the substrate biased at                tion. Likewise, a very small current of about −0.4 μA was recorded
    −25 to −50 V DC was about four orders of magnitude smaller than                      with a negative bias and was likely due to a low concentration of
    that measured at the same negative bias with only the main ICP                       positive ions from the auxiliary ICP that passed through the
    on, indicating that very few ions escaped the auxiliary ICP. Also,                   honeycomb.
    the ion current measured with both plasmas on was actually                                 Possible communication or exchange between the two plasmas
    slightly less (12%) than that with just the main ICP on at 60 W and                  was also investigated by looking for changes in optical emission in
    nearly identical (3% more) at 350 W (not shown), suggesting that                     the powered main ICP when the auxiliary ICP was turned on.
    the ion density and flux to the substrate in the main ICP was not                    Scattered light was collected through a viewport adjacent to a region
    significantly enhanced by the auxiliary ICP and, therefore, could                    downstream from the main ICP that contained the substrate support
    not be the cause of an increase in the etching rate (in addition to                  structure (see Fig. 1). Emission spectra from 730 to 920 nm were
    the ion energy being too low).                                                       recorded for both sources on [Fig. 4(a)], the auxiliary ICP only
         With only the main ICP powered, near-zero currents were                         [Fig. 4(b)], and the main ICP only (not shown). The intensity of
    recorded with positive potentials applied to the substrate (Fig. 3)                  light scattered from the main ICP was at least ∼100 times higher
    because the plasma potential increased to prevent excess electrons                   than the intensity of light reaching this region from the distant auxil-
    from escaping the plasma.24 When both sources were powered and                       iary ICP. The spectrum in Fig. 4(c) was obtained by subtracting the
    a positive voltage was applied to the substrate, the positive shift in               spectrum recorded with just the main ICP on from that with both
    the main ICP plasma potential caused a small extraction of elec-                     plasmas on. If the auxiliary ICP had no effect (positive or negative)
    trons from the auxiliary ICP that apparently passed through the                      on the main ICP, then the difference spectrum in Fig. 4(c) would be
    grounded metal mesh on top of the honeycomb-confining struc-                         the same as the auxiliary spectrum in Fig. 4(b). The intensities of
    ture, leading to a small electron current to the substrate. When                     peaks in the difference spectrum in Fig. 4(c) are ∼1% of that
    only the auxiliary source was on, a μA-level electron current was
    obtained, which increased with voltage. This could be stray elec-
    trons from the auxiliary ICP. The electron current was ∼100 μA,
    corresponding to ∼6 × 1014 electrons/s. Since the total substrate
    area was 3.0 cm2 and assuming an electron velocity of the order of
    107 cm/s, the electron density above the Si substrate was estimated
    to be of the order of 106 cm−3. The main ICP density was around
    1 × 1012 cm−3 (with 350 W input power), which indicated that the
    amount of electrons leaking from the auxiliary to the main ICP




      FIG. 3. Current through a Si substrate as a function of DC bias in the tandem       FIG. 4. Optical emission spectra (735–920 nm) recorded for (a) Main
      system with 150 or 0 W auxiliary ICP power and 60 or 0 W main ICP power.            ICP + Auxiliary ICP, (b) Auxiliary ICP, and (c) (Main ICP + Auxiliary ICP) − Main
      The feed gas to the auxiliary ICP was 2.5 SCCM Ar/47.5 SCCM He and that to          ICP. The feed gas to the main ICP was 5 SCCM Cl2 and 60 SCCM Ar mixture
      the main ICP was 10 SCCM Cl2 and 240 SCCM Ar. The measured pressure in              with 60 or 0 W plasma power, while the feed gas to the auxiliary ICP was
      the main ICP was maintained at 60 mTorr. Note the different scales for depicting    2.5 SCCM Ar and 47.5 SCCM He mixture with 200 W plasma power. The pres-
      current.                                                                            sure in the main ICP was 15 mTorr.




J. Vac. Sci. Technol. B 40(2) Mar/Apr 2022; doi: 10.1116/6.0001710                                                                                                  40, 022207-5
Published under an exclusive license by the AVS
                                                                                                    ARTICLE           avs.scitation.org/journal/jvb




    recorded with just the main ICP on or both ICPs on [Fig. 4(a)] for           atom adsorption, where higher chlorides, SiCl2 and SiCl3, were found
    the strong Ar and Cl features, such as the Ar 811.5 nm line, and             on both Si(100) and (111) surfaces, but the chlorinated layer on
    undetectable (<0.5%) for the weaker 750.5 and 751.5 nm peaks. In             (111) was thinner than that on (100).32 These higher chlorides
    fact, the intensities of ∼0.05 and ∼0.04 for the two most intense Ar         desorbed after heating the surface to 300 °C. Their study suggests
    lines at 811.5 and 842.5 nm in the difference spectrum are about             that the less-chlorinated surface of Si(111) would result in a slower
    equal to those peaks in the auxiliary ICP-only spectrum in Fig. 4(b).        etching rate. Crystallographic preference in etching rates is not
    Even if some of the weaker lines that appear in Fig. 4(c) (e.g., 837.6       observed in ion-assisted etching because energetic ion bombardment
    and 852.1 nm) are enhanced, the effect of the auxiliary ICP on the           amorphizes the surface. In the present study, without energetic ion
    main ICP is at most 1%. Therefore, the optical emission measure-             bombardment, the combination of Cl adsorption and VUV irradia-
    ments, together with the I-V characteristics of Fig. 3, indicate that        tion is less damaging; hence, crystal planes are preserved during
    the auxiliary ICP has no appreciable effect on the charge density,           etching, and slow etching of (111) planes persists as the (100) plane
    substrate ion flux, electron energy distribution, or Cl atom density of      is etched to a depth of at least ∼2 μm.
    the main ICP, and that irradiation by VUV photons is the only rea-                 As shown in Fig. 6, the etched depths under either PAE + VUV
    sonable explanation for the enhancements of up to 51% in etching             or PAE-only conditions increase linearly as a function of etching
    rates (presented below) found with the addition of the auxiliary ICP         time. The plasma conditions are the same as in Fig. 5. The etching
    VUV source.                                                                  rate was obtained from the slope of a linear least squares fit to the
                                                                                 etched depth versus time measurements. The y-axis intercept corre-
                                                                                 sponds to the Si removed by the 2 s RF bias step. From the slope of
    B. Etching rates and surface morphologies                                    the fitted line, the etching rate is 169 ± 1 nm/min for PAE-only and
           In the discussion below, PAE-only means that only the main            196 ± 1 nm/min for PAE + VUV conditions. Therefore, there is a sig-
    plasma was on and the auxiliary plasma (VUV source) was off. PAE             nificant 16 ± 1% enhancement in the etching rate in the presence of
    + VUV means that both main and auxiliary plasmas were on. In both            additional light from the auxiliary ICP.
    cases, the sample was etched with the substrate electrode grounded,                It must be noted that when the main ICP was off, there was
    and the ion bombardment energy was below the ion-assisted thresh-            no detectable etching with only the VUV source (auxiliary ICP)
    old. Masked Si samples were etched for various times and then exam-          on, regardless of whether the native oxide was removed by a 2 s
    ined by SEM. Figure 5 shows cross-section SEM images as a function           etch with RF bias, or by a dilute HF solution.
    of etching time under PAE + VUV and PAE-only conditions. Except                    The plasma power in the main ICP was reduced from 350 to
    for the 2 s sputtering with RF power to the sample stage (−65 V DC           60 W, decreasing the photon flux and the Cl-atom density. The
    self-bias) to remove the native oxide, the sample stage was grounded         other conditions (gas flow rates and pressures in the auxiliary and
    during etching. Similar etched feature shapes and surface morpholo-          main ICPs) were unchanged. SEM cross sections of etched samples
    gies were found for both PAE + VUV and PAE-only conditions. For              are shown in Fig. 7. Relatively smooth surfaces were observed and
    relatively short etching times, the surfaces were smooth, while at           small pyramid features were occasionally found, but generally such
    longer times, pyramid features appeared (5 min etching time in               features were absent. The angle between the bottom surface and the
    Fig. 5). Since the ion energy in a Faraday-shielded ICP with a               side wall was 126° ± 1°, as was found at 350 W ICP power (Fig. 5).
    grounded sample stage is very low (i.e., ∼5 eV), contaminants left                 The etched depths obtained from Fig. 7 are shown in Fig. 8.
    after the brief RF bias cleaning step or formed during etching can act       The etching rates derived from the slope of linear least squares
    as micromasks.4,25–30 Feature profiles consisted of sloped, flat sidewalls   fitted lines were 78.8 ± 1.0 and 87.7 ± 1.7 nm/min for PAE-only and
    for samples etched for 2.5 and 5 min. A small, reentrant shape               PAE + VUV conditions, respectively. The etching rate enhancement
    emerged at 10 and 20 min, along with a curvature in the sidewall and         when the VUV source was also turned on was 11 ± 3%. Compared
    a more vertical average slope. Under no circumstances was significant        with the etching rate in Fig. 6, while the main ICP power was
    undercutting observed at the SiO2/Si interface. Similar sloped side-         reduced by a factor of ∼6, the etching rate under PAE-only condi-
    walls were also observed in our previous studies.3,4                         tions decreased by only ∼55%.
           The substrate surface is a (100) plane, and the SiO2 mask lines             PAE-only etching rates as a function of power for several Cl2
    are aligned along a 〈110〉 direction. Therefore, the 125° ± 4° angle          flow rates at a constant total (Cl2 + Ar) flow rate and pressure are
    between the horizontal surface and the lower portion of the side wall        shown in Fig. 9, along with ion saturation currents for 10 SCCM
    in Fig. 5 (2.5, 5 and 10 min) is that expected for the (111) plane with      Cl2. Samples were sputtered for 2 s by applying RF power to the
    respect to the (100) plane (125.3°). It has been reported that Cl            sample stage (which yielded −65 V DC self-bias) to remove the
    atoms etch n-type Si (111) planes slower than (100) planes. Okano            native oxide, before grounding the sample and etching under
    et al. reported an etching rate for Si(100) that was 30× higher than         PAE-only conditions for 20 min. For a given Cl2 flow rate, the
    that of the (111) planes in a Cl2 atmosphere with UV irradiation.8           etching rate increased with the plasma power, but with a diminish-
    Ogryzlo et al. found that, regardless of the dopant, the etching rate        ing slope, tending toward saturation at high power. On the other
    of (111) n-type Si with atomic chlorine was about an order of magni-         hand, the ion saturation current increased linearly with power.
