Repository: sdelaurentiis123/plasma-etching-code

# petch — a fast, differentiable 3D plasma-etch simulator

**The only open-source GPU-accelerated, differentiable feature-scale plasma-etch simulator** —
and on the same GPU it runs **~14× faster than ViennaPS** (the open-source SOTA) at matched accuracy.

Level-set surface evolution + Monte-Carlo / radiosity flux transport + SF₆/O₂ surface chemistry,
with the flux and level-set kernels written in [NVIDIA Warp](https://github.com/NVIDIA/warp) — so the
whole pipeline is GPU-resident **and** autodifferentiable in one substrate. Runs on an NVIDIA GPU
(fast) or on CPU / Apple Silicon (portable, slower) with the *same code*.

File: research_sources/thesis_extracts/huard_chad_phd_thesis.txt (part 1 of 11)
Nano-Scale Feature Profile Modeling of Plasma
Material Processing

by
Chad M. Huard

A dissertation submitted in partial fulfillment
of the requirements of the degree of
Doctor of Philosophy
(Electrical Engineering)
in the University of Michigan
2018

Doctoral Committee:
Professor Mark J. Kushner, Chair
Professor John Foster
Professor Rachel Goldman
Professor Wei Lu
Professor Fred Terry

Copyright © Chad Huard 2018
All rights reserved
ORCiD: 0000-0002-8852-6343
chuard@umich.edu

DEDICATION
For Wyatt and Evangeline.

ii

ACKNOWLEDGMENTS
I would like to acknowledge the wonderful support I have received over the years,
without which I would have been unable to complete this endeavor.
Many thanks go to my wonderful wife, Emily. Without her unwavering support and
assistance, I would be lost. She has tirelessly supported me, even when it was difficult to do so.
Her love and devotion, to me and our family, are an inspiration and a joy to me each and every
day.
My son, Wyatt, and daughter, Evangeline, give me purpose. I thank them for their
unconditional love and support, without which I would not have had the fortitude to continue
through some of the difficult times over the course of obtaining this degree.
My parents instilled in me a desire to understand the world around me, and the
knowledge that I can accomplish anything I set my mind to. I thank them for their love and
support.
I would also like to thank Prof. Mark Kushner, who has been both a professional and
personal mentor to me. Prof. Kushner has the (rare) ability to lead-by-example, instilling a sense
of professionalism, scientific integrity and attention to detail that will be with me for the rest of
my life.
I would also like to acknowledge the efforts of Prof. Mark Ming-Cheng Cheng and Prof.
L. Jay Guo, who gave me the opportunity to begin this journey. I also thank my fellow group
members and collaborators, past and present, who have made the process so enjoyable.

iii

TABLE OF CONTENTS

DEDICATION................................................................................................................... ii
ACKNOWLEDGMENTS ............................................................................................... iii
LIST OF FIGURES ........................................................................................................ vii
LIST OF TABLES ......................................................................................................... xiv
LIST OF ABBREVIATIONS ........................................................................................ xv
ABSTRACT .................................................................................................................... xvi
Chapter 1 INTRODUCTION .......................................................................................... 1
1.1. Plasma Etching in Semiconductor Processing ......................................................... 1
1.2. Plasma Physics Overview ........................................................................................ 2
1.2.1. Quasi-Neutral Plasma ....................................................................................... 3
1.2.2. Electron Impact Reactions ................................................................................ 5
1.2.3. Formation of the Plasma Sheath and Anisotropic Acceleration of Ions ........... 8
1.2.4. Ion Energy Distributions and the Influence of RF Bias .................................. 10
1.3. Plasma Surface Interactions ................................................................................... 12
1.3.1. Physical Sputtering ......................................................................................... 13
1.3.2. Surface Passivation and Chemical Sputtering ................................................ 14
1.3.3. Fluorocarbon Etching...................................................................................... 17
1.4. Plasma Etching Challenges .................................................................................... 19
1.5. Feature Scale Modeling ......................................................................................... 21
1.5.1. Goals for Feature Scale Modeling .................................................................. 23
1.6. Summary ................................................................................................................ 24
1.7. Figures.................................................................................................................... 27
Chapter 2 DESCRIPTION OF MODELS .................................................................... 41
2.1. Overview of Monte Carlo Feature Profile Model (MCFPM) ................................ 41
2.2. Reactor Scale Modeling ......................................................................................... 42
2.3. 3D Mesh ................................................................................................................. 45
2.4. Simulation Time / Pulsing ..................................................................................... 46
iv

2.5. Pseudo-particle Behavior ....................................................................................... 50
2.5.1. Pseudo-Particle Initialization .......................................................................... 50
2.5.2. Particle Trajectories ........................................................................................ 52
2.5.3. Surface Normal Calculation ............................................................................ 55
2.5.4. Reflections: Specular and Diffusive ............................................................... 57
2.5.5. Surface Reactions............................................................................................ 60
2.5.6. Radical Diffusion Through Bulk Solids ......................................................... 62
2.5.7. Ion Implantation .............................................................................................. 64
2.5.8. Surface Diffusion of Adsorbed Particles ........................................................ 69
2.6. Code Layout / Parallelism ...................................................................................... 73
2.7. MCFPM Validation ............................................................................................... 74
2.8. Figures.................................................................................................................... 77
Chapter 3 SURFACE REACTION MECHANISMS .................................................. 85
3.1. Introduction ............................................................................................................ 85
3.2. Halogen Plasma Surface Reaction Mechanism ..................................................... 86
3.3. Fluorocarbon Plasma Surface Reaction Mechanism ............................................. 89
3.4. Figures.................................................................................................................... 95
3.5. Reaction Mechanism Tables .................................................................................. 96
Chapter 4 ASPECT RATIO DEPENDENCE OF PLASMA ETCHING ............... 100
4.1. Introduction .......................................................................................................... 100
4.2. Scaling of ARDE ................................................................................................. 104
4.3. Neutral to Ion Flux Ratios.................................................................................... 111
4.4. Chlorine Recombination ...................................................................................... 115
4.5. Neutral Angular Distribution ............................................................................... 118
4.6. Ion Angular Distribution ...................................................................................... 119
4.7. Dependence on Feature Width ............................................................................. 121
4.8. Parameters affecting ARDE ................................................................................. 122
4.9. Concluding Remarks ............................................................................................ 125
4.10. Figures................................................................................................................ 127
Chapter 5 ATOMIC LAYER ETCHING USING HALOGEN GASES ................. 145
5.1. Introduction .......................................................................................................... 145
5.2. Characteristics of Ideal ALE ................................................................................ 149
5.3. ALE with Non-Ideal Reactant Fluxes .................................................................. 152
5.3.1. Non-ideal Radical or Ion Fluxes ................................................................... 152
v

5.3.2. Controlling EPC and ALE synergy with pulse times ................................... 159
5.4. Gate Etch Using ALE .......................................................................................... 164
5.5. Concluding Remarks ............................................................................................ 167
5.6. Figures.................................................................................................................. 169
Chapter 6 WAFER SCALE UNIFORMITY ............................................................. 184
6.1. Introduction .......................................................................................................... 184
6.2. Scaling of ALE with Uniformity of Fluxes ......................................................... 186
6.3. Concluding Remarks ............................................................................................ 196
6.4. Figures.................................................................................................................. 197
Chapter 7 ATOMIC LAYER ETCHING USING FLUOROCARBON GASES ... 202
7.1. Introduction .......................................................................................................... 202
7.2. C4F8 Inductively Coupled Plasmas ...................................................................... 204
7.3. ALE blanket etching ............................................................................................ 207
7.4. Feature etching ..................................................................................................... 217
7.5. Role of Polymer in Dielectric Plasma ALE ......................................................... 220
7.6. Concluding Remarks ............................................................................................ 222
7.7. Figures.................................................................................................................. 224
Chapter 8 SUMMARY AND FUTURE WORK ........................................................ 234
8.1. Summary .............................................................................................................. 234
8.2. Future work .......................................................................................................... 237
8.3. Concluding Remarks ............................................................................................ 238
REFERENCES .............................................................................................................. 241

vi

LIST OF FIGURES
Fig. 1.1 Comparison of isotropic and anisotropic etching. Low aspect ratio features can be
etched adequately by isotropic etching, while high aspect ratio features require an
anisotropic etch profile. .................................................................................................... 27
Fig. 1.2 Electron – Cl2 collision cross section set. Cross sections for dissociative attachment
(Qda), vibrational excitation (Qv), ion pair formation (Qip), electronic excitation (Qexc),
direct dissociation (Qdiss), ionization (Qion) and momentum transfer (Qm). Reproduced
from Gregório et al..[9] ..................................................................................................... 28
Fig. 1.3 Schematic example of the effect of applying a RF bias to a wafer in a (a) symmetric and
(b) asymmetric reactors..................................................................................................... 29
Fig. 1.4 Ion energy distributions for different values of ion/rf. The curve marked 1 is the lowest
ion/rf and 5 is the highest. The lack of a low frequency peak is due to an assumption that
the sheath width is constant, and is not typical of experiment. Reproduced from Tsui.[11]
........................................................................................................................................... 30
Fig. 1.5 Ion energy distribution function for several values of RF frequency. Lower frequency
results in wider bi-modal distributions, while higher frequencies converge on a single
peak distribution. Reproduced from Kawamura et al.[10] .............................................. 31
Fig. 1.6 Ion energy distribution for several ions with different masses. Reproduced from Coburn
and Kay.[12] ..................................................................................................................... 32
Fig. 1.7 Two different three body collision cascades which result in sputtering. Target atom 2
undergoes a collision with the incoming ion, then a second collision with target atom 1
before being ejected from the solid. Target atom 3 undergoes a collision with the
incoming ion, then transfers (some of) the kinetic energy from the ion collision to atom 4,
which is ejected from the solid. Reproduced from Sigmund.[13] ................................... 33
Fig. 1.8 Two cross sectional scanning electron microscope images of the gate structure in Intel’s
10 nm process. In order to take these images, the transistors were cut using focused ion
beam milling to expose the cross-sectional view. Reproduced from Auth et al..[65] ..... 34
Fig. 1.9 Etch rate of silicon exposed to XeF2 only, XeF2/Ar+ and Ar+ only. The dramatic
increase in etch rate when XeF2 is combined with Ar+ exposure is due to the reduced
surface binding energy of fluorinated silicon. Reproduced from Coburn and Winters.[21]
........................................................................................................................................... 35
Fig. 1.10 Etch yield per Ar+ ion as a function of n/i (Cl/Ar+). The etching yield increases
rapidly for low n/i and saturates when the reaction becomes ion starved. Reproduced
from Chang et al.[22] ........................................................................................................ 36
Fig. 1.11 (a) Etch rate and (b) steady state polymer thickness (dCFx) as a function of self-bias
voltage for several different materials. Reproduced from Standaert et al. [30] ............... 37
vii

Fig. 1.12 Features with different critical dimensions etched simultaneously. Notice larger
features etch faster than smaller ones. Reproduced from Bates et al.[37] ....................... 38
Fig. 1.13 Sources of wafer scale non-uniformity. Reproduced from Hwang and Kanarik.[37] . 39
Fig. 1.14 Schematic of incorporating the etch model into the mask design phase. Using the etch
model in this way may enable the correction of etch imperfections which cannot
otherwise be resolved. Reproduced from Zavyalova et al.[64] ....................................... 40
Fig. 2.1 Illustration of the simulation domain showing the origin and cardinal coordinates êx, êy,
and êz. An initial velocity vector, v0, is shown along with the polar () and azimuthal ()
angles. ............................................................................................................................... 77
Fig. 2.2 Implant path of 60 argon ions with energy of 2000 eV impinging on silicon. ............... 78
Fig. 2.3 The Morse potential used for the diffusion routine. The distance between cells r is
normalized to r0 and the potential is normalized to V0. The A0 used for this potential is
0.75.................................................................................................................................... 79
Fig. 2.4 Illustration of possible diffusion locations for a physisorbed particle, shown in blue.
The dotted cubes illustrate the allowable diffusion transitions. Nearest neighbor sites are
shown in green, next-nearest neighbors in purple, and a next-next-nearest neighbor as
hatched. The 4N site is not an allowable direct transition from the current site.............. 80
Fig. 2.5 Angular dependence functions, P(), for chemical and physical sputtering processes. . 81
Fig. 2.6 MCFPM algorithm flow chart. Code blocks colored orange are newly developed for
this thesis. Darker blue blocks had substantial updates to enable new features. Light blue
blocks are unchanged from the legacy 3D code. .............................................................. 82
Fig. 2.7 Neutral transport simulation in MCFPM for cylindrical tubes with sticking coefficients
Sb on the bottom surface. Transmission ratio is the flux of particles at the bottom of the
tube, divided by the flux of particles entering the feature. ............................................... 83
Fig. 2.8 MCFPM validation cases using He/Cl2 plasma etching. Notice the close match of
profile geometry in dense, semi-dense and end of array features at two different etch
times.[84] .......................................................................................................................... 84
Fig. 3.1 Schematic of the Si, Si3N4 and SiO2 etching mechanisms. The term M+ denotes
activation from any ion or hot neutrals. Straight lines through the polymer overlayer
imply ion implantation, while wavy lines represent diffusion through the overlayer. ..... 95
Fig. 4.1 Reactor and plasma properties. (a) Reactor geometry with (left) total positive ion
density and (right) electron density, shown on a log scale with a range of two decades.
(b) Probability density of ions reaching the wafer surface as a function of ion energy and
incident angle (IEAD), shown on a linear scale. ............................................................ 127
Fig. 4.2 Mask pattern used for etching FinFET geometries. The simulation domain includes one
sub-array of three fins with periodic boundary conditions. ............................................ 128
Fig. 4.3 Etched profiles for the FinFET geometry. (a) Color represents height of feature,
showing the variation of etch depth in the longitudinal Y-direction between fins. The
difference between the total etch depth between the fins and the open field is also visible.

viii

(b) Slice through the fins in the X-direction, taken at the center of the fin length. Each
line is separated by a constant time interval. .................................................................. 129
Fig. 4.4 Spatially resolved fluxes to the surface of the etch profile. (a) Power density delivered
by ions and (b) chlorine radical flux. .............................................................................. 130
Fig. 4.5 Longitudinal slice (Y-direction) through the center of the trench in the 3-d FinFET,
showing the etch front (solid lines) for three fin lengths: 200, 400 and 600 nm. (a)
Perspective view with each color representing a different material. (b) Height at the
bottom of the trench in the longitudinal (Y-direction) for different fin lengths. (The
nominal fin lengths are shown as dotted lines for reference.) ........................................ 131
Fig. 4.6 Etch properties for trenches. (a) Simultaneously etched profiles showing ARDE for
three trenches having different widths. Colors represent different solid materials. Black
lines represent slices through the center of the trench at different times, taken at constant
time intervals. (b) Normalized density of surface species at different locations along the
67 nm profile. The etch front measurement is taken on the horizontal surface being
bombarded by ions. Side high, mid and low measurements are taken from the side wall
just below the resist, halfway down the profile and just above the etch-front. All
chlorination measurements were taken at the final time step. ........................................ 132
Fig. 4.7 Average surface chlorination (Cl atoms per silicon site) of the etch front as a function of
etch depth for trenches having widths of 33, 50 and 67 nm. .......................................... 133
Fig. 4.8 Etch properties for different values of n/i. (a) Two dimensional slice through FinFET
profile for several incoming neutral to ion flux ratios. The lines labeled D1 and D2
represent equal etch depths, and are taken at different etch times due to the different etch
rates between cases. The slice is taken through the center of the length of the fin. (b)
Normalized etch rates as a function of n/i for two different AR. Etch rates are
normalized to the initial etch rate of each respective n/i to enable comparison. ........ 134
Fig. 4.9 Time evolution of silicon trench profile during Ar/Cl2 etching for different neutral to ion
ratios. The neutral to ion ratios are (a) 20, (b) 10 and (c) 5. Line spacing represents a
constant time interval for all profiles. Numbered lines represent similar etch times in
each profile...................................................................................................................... 135
Fig. 4.10 Dependence of etch rate, chlorine flux and power density on aspect ratio and the n/i
ratio. Lines are labeled with neutral to ion ratios n/i=5, 10, 20 and 30. (a) Etch rates
normalized to the initial etch rate of each n/i. (b) Power densities (solid) and Cl flux
(dotted) are measured in a small window centered in the etch front. Power density is
normalized to the initial power density of each respective n/i ratio. .......................... 136
Fig. 4.11 Two dimensional slice through fin profile for several surface recombination
probabilities, Sr. The lines labeled t1 and t2 represent equal etch times. The slice is taken
through the center of the length of the fin....................................................................... 137
Fig. 4.12 Time evolution of silicon trench profile during Ar/Cl2 etching for different chlorine
recombination probabilities, Sr. The recombination probabilities of atomic Cl on SiCl3
shown are (a) 0.00, (b) 0.04 and (c) 0.16. Line spacing represents a constant time interval
t for all profiles. Numbered lines represent similar etch times in each profile. .......... 138

ix

Fig. 4.13 Dependence of (a) etch rate, and (b) chlorine flux and power density on aspect ratio
and the probability of recombination of radical chlorine on the walls, Sr. (a) Etch rates
are normalized to the etch rate in the open field for the base case (Sr = 0.08). Power
density and chlorine flux are measured at the etch front as it evolves. .......................... 139
Fig. 4.14 Time evolution of silicon trench profile for different neutral angular distributions, n.
The normalized angular distribution scaling factors are (a) 0.25, (b) 0.50 and (c) 1.00.
Line spacing represents a constant time interval t for all profiles. Numbered lines
represent similar etch times in each profile. ................................................................... 140
Fig. 4.15 Dependence of (a) etch rate, and (b) chlorine flux and power density on aspect ratio
and the angular distribution of neutrals, n. Etch rate is normalized to the etch rate in the
open field for the base case (n = 1.00). Power density and chlorine flux are measured at
the etch front as it evolves. Chlorine flux and power density are omitted above an AR of
10 for n = 0.25 due to the highly tapered profile interfering with the measurement
technique. ........................................................................................................................ 141
Fig. 4.16 Time evolution of silicon trench profile for different ion angular distributions, i. The
normalized angular distribution scaling factors shown are (a) 0.25, (b) 0.50, (c) 1.00, and
(d) 1.50. Line spacing represents a constant time interval t for all profiles. Numbered
lines represent similar etch times in each profile. ........................................................... 142
Fig. 4.17 Dependence of (a) etch rate, and (b) chlorine flux and power density on aspect ratio
and the angular distribution of ions, i. Etch rates are normalized to the etch rate in the
open field for the base case (i = 1.00). Power density and chlorine flux are taken at the
etch front as it evolves. ................................................................................................... 143
Fig. 4.18 Etch rate as a function of aspect ratio and trench width for two values of chlorine
recombination rate, Sr. For the base case, Sr = 0.08, the etch rate depends only on aspect
ratio and not trench width. For the case without chlorine recombination, Sr = 0.00, the
peak in etch rate weakly depends on trench width, but at higher aspect ratios the ARDE
trends are again independent of trench width. ................................................................ 144
Fig. 5.1 Schematic of the ideal ALE process. (a) Schematic of the initial trench geometry used
for ideal ALE simulations. (b) View of the etch front at multiple times, with different
colors representing different materials. Time increases from top to bottom, but not with
equal steps between images. ........................................................................................... 169
Fig. 5.2 Etch front characteristics during ideal ALE etching. (a) Etch depth and surface
roughness as a function of time for the second through fifth ALE pulses. The different
sub-cycles (Cl = passivation, Ar+ = ion bombardment) are shown at the top for reference,
with passivation phases being highlighted by grey bands in the figure. Four pulse periods
are shown in total. (b) Surface coverage of Si, SiCl, SiCl2, SiCl3 and average chlorine per
site at the etch front as a function of time for the second pulse. ..................................... 170
Fig. 5.3 Surface coverage of Si and average chlorine per site at the etch front for ideal ALE as a
function of time for the second ALE pulse for AR = 2 and 10 trenches. ....................... 171
Fig. 5.4 Etch depth per cycle in the passivation and ion bombardment phase for values of i/n =
0.02, 0.01, 10-3 and 10-4 in the passivation step, for both AR = 2 and 10 trenches. The
dotted line represents ideal ALE, with an etch depth per cycle of 1 ML. ...................... 172
x

Fig. 5.5 Surface roughness as a function of time. (a) First 25 pulses for i/n = 0.02, 0.01, 10-3
and 10-4 in the passivation step, showing the transient roughening at early etch times. (b)
Sub-cycle roughening behavior at steady-state (55th pulse) for i/n = 0.01 in the
passivation phase and 100 ppm Cl2 in the ion bombardment phase. ALE sub-cycles are
listed at the top, with the passivation phase highlighted with grey in the figure. ........... 173
Fig. 5.6 Surface morphology of the trench bottom for i/n = (a)0.01, (b) 10-3 and (c) 10-4 in the
passivation step after 25 pulses (87.5 s etch time). Color represents the profile height,
with black being deeper etching, red representing the average etch depth and
yellow/white being higher features. ................................................................................ 174
Fig. 5.7 Etch depth per cycle due to ideal (reactions which occur through ALE synergy) and
non-ideal (continuous) etching for cases with 1, 10 and 100 ppm Cl2 in the ion
bombardment step, for both AR = 2 and 10 trenches. The dotted line represents ideal
ALE, with an etch depth per cycle of 1 ML. .................................................................. 175
Fig. 5.8 Surface morphology of the trench bottom with 100 ppm Cl2 in the ion bombardment
step after 25 pulses (32 s etch time). Color represents the profile height, with black being
deeper etching, red representing the average etch depth and yellow/white being higher
features. ........................................................................................................................... 176
Fig. 5.9 Etch depth per cycle for physical and chemical sputtering processes for values of m =
50, 55, 60 and 65 in the ion bombard step, for both AR = 2 and 10 trenches. The dotted
line represents ideal ALE, with an etch depth per cycle of 1 ML. ................................. 177
Fig. 5.10 Reactor geometry and total ion densities in the (left) Cl passivation phase and (right)
Ar+ ion bombardment phase. A log scale showing two decades is used. ...................... 178
Fig. 5.11 Ion energy distribution for Cl+, Cl2+ and Ar+ in the (a) passivation and (b) ion
bombardment phases. Each ion energy distribution is a probability density function for
that ion, and is normalized such that integrating the function in energy results in a value
of 1 regardless of the total flux of that ion. ..................................................................... 179
Fig. 5.12 Trend of etch depth per cycle (EPC) as a function of ion bombardment time (TI) and
passivation time (TP). The solid line represents an EPC of 1, and the shaded region is the
window from 0.9 < EPC < 1.1. ....................................................................................... 180
Fig. 5.13 Trends in the ALE synergy (𝒮y) as a function of pulse times for an AR of 4. (a) 𝒮y as a
function of ion bombardment time (TI) for three values of passivation time (TP). (b) 𝒮y as
a function of TI and TP. The solid black line represents EPC = 1 and the dotted lines
bound the range 0.9 < EPC < 1.1. ................................................................................... 181
Fig. 5.14 Initial geometry used for the gate etch case study. The crystalline silicon (c-Si) fin
travels back into the page, as indicated by the dotted lines. The resist (red) masks the
poly-silicon gate structure, which is pre-etched to a depth just above the top of the fins.
......................................................................................................................................... 182
Fig. 5.15 Profiles resulting from etching the gate structure with a (a-c) continuous etching
process, and (d-f) the optimized ALE process. Time increases from left to right. Frames
are taken at equal over-etch (as a percentage of the time required to expose the bottom
SiO2), not at equal etch times. The etch times listed for the ALE process (d-f) are active
xi

(plasma on) times, and ignore any purge or dwell times necessary for a functional ALE
process............................................................................................................................. 183
Fig. 6.1 Reactor geometry and total ion density for three different antenna configurations.
Antennas, from top to bottom are: (a) A1, (b) A2 and (c) A3. The ion densities are for
the argon plasma used in ion bombardment during ALE – Ar/Cl2 = 100/10 ppm, 10
mTorr. Powers were adjusted to provide the same ion flux to the center of the wafer. 197
Fig. 6.2 Etch rate and ion flux to the wafer as a function radius for three antennas, A1, A2 and
A3. (a) Continuous etching (Ar/Cl2 = 90/10) with etch rate in nm/s. (b) Ion fluxes from
argon plasma with 10 ppm Cl2 contamination with ALE rate in ML/cycle. .................. 198
Fig. 6.3 Etch rate and ion flux normalized to their values at a radius of 1.5 cm for different ion
bombardment times (Ti = 1.5, 3.0 and 6.0 s) for antenna A2. “CW” indicates the
continuous etching rate. .................................................................................................. 199
Fig. 6.4 Data points from three ion bombardment times Ti are shown using different symbols
(squares: Ti = 1.5 s; circles: Ti = 3 s; triangles: Ti = 6 s). For each Ti, data from all three
antenna configurations is shown without differentiation. (a) Etch rate. (b) ALE synergy
𝒮y. .................................................................................................................................... 200
Fig. 6.5 Predicted etch profiles for using antenna A1 for (top) continuous etching and (bottom)
ALE at radii of (left) 1.5 cm and (right) 13.5 cm. Ti = 3 s for ALE cases. The two radial
positions are etched for the same time, representing the non-uniformity on the wafer just
before clearing the feature at the wafer edge. ................................................................. 201
Fig. 7.1 Plasma conditions used in continuous and ALE processing. (a) Ratios of fluxes of C4F8
dissociation products incident onto the wafer for ICP powers of 300 W and 1200 W. (b)
Ion energy distributions reaching the surface during the passivation (VRF = 0 V) and ion
bombardment (VRF = 45 V) phases. .............................................................................. 224
Fig. 7.2 Continuous etching properties of Si, SiO2 and Si3N4 using the FC gas mixture as a
function of RF bias voltage. (a) Etch rate where positive values represent continuous
etching and negative values are the average polymer deposition rate for the first 200 s.
(b) Steady-state polymer thickness. ................................................................................ 225
Fig. 7.3 Properties of SiO2 ALE. (a) Change in total height (including polymer) as a function of
time for polymerization times of Tp = 7, 21, 23 and 27 s. All cases use Ti = 30 s. Height
of individual material layers during the 5th ALE pulse for (b) Tp = 7 s and (c) Tp = 21 s.
The total ALE cycle time, Tc, is in each frame. .............................................................. 226
Fig. 7.4 Comparison of non-ideal and ideal SiO2 ALE properties. (a) Pulse-periodic steady state
etch per cycle (EPC) as a function of Tp, for Ti = 10, 20 and 30 s for ideal (dotted lines)
and non-ideal (solid lines) reactive fluxes. (b) ALE synergy and steady state EPC for
small values of Tp with Ti = 20s. Values are shown for ideal and non-ideal fluxes. ..... 227
Fig. 7.5 ALE of SiO2 and Si3N4 using non-ideal fluxes. (a) Change in total height (including
polymer) as a function of time for SiO2 and Si3N4. The shaded regions represent the
overlayer thickness, comprised of both the selvedge and polymer layers. Height of
individual material layers during the 5th ALE pulse for (b) SiO2 and (c) Si3N4. ............ 228
Fig. 7.6 Thickness of each overlayer species as a function of time during three ALE pulses (t = 0
is the start of the 5th pulse) for (a) SiO2 and (b) Si3N4. ................................................... 229
xii

Fig. 7.7 Total change in height (H) of the surface of SiO2 or Si3N4 (not including overlayer)
after 15 ALE cycles as a function of passivation time (Tp) for ion bombardment times (Ti)
of 10, 20 and 30 s. SiO2 ALE is shown as solid lines, Si3N4 as dotted lines. ................ 230
Fig. 7.8 Selectivity of ALE of SiO2 over Si3N4. (a) Selectivity after 15 cycles as a function of
passivation time (Tp) for ion bombardment times (Ti) of 10, 20 and 30 s. (b) Selectivity
as a function of Tp for three different etch durations (5, 10 and 15 cycles) using Ti = 20 s.
......................................................................................................................................... 231
Fig. 7.9 Self-aligned-contact etch profiles for continuous etching and ALE. (a) Initial profile.
Continuous etch using the FC gas mixture with 1200 W ICP power for (b) VRF = 40 V
and (c) VRF = 100 V. ALE profiles after 165 cycles using Ti = 20 s and Tp = (d) 3.5 s,
(e) 4.5 s and (f) 5.5 s. ...................................................................................................... 232
Fig. 7.10 Shoulder loss and CD loss as a function of passivation time for the SAC feature with Ti
= 20 s. .............................................................................................................................. 233

xiii

LIST OF TABLES
Table 3.1 Chlorine surface reaction mechanism. ..........................................................................96
Table 3.2 Fluorocarbon surface reaction mechanism ...................................................................98

xiv

LIST OF ABBREVIATIONS
ICP

Inductively coupled plasma

ALE

Atomic layer etching

(I)EAD

(Ion) energy and angular distribution

CD

Critical dimension

ARDE

Aspect ratio dependent etching

x

Flux of species x to the surface

HPEM

Hybrid Plasma Equipment Model

MCFPM

Monte Carlo Feature Profile Model

NN

Nearest neighbor

NNN

Next-nearest neighbor

4N

Next-next-nearest neighbor

RF

Radio frequency

ppm

Parts per million

EPC

Etch per cycle

𝒮y

ALE synergy

xv

ABSTRACT
In this thesis, a nano-scale model of feature evolution is developed and used to illustrate
several of the physical mechanisms at work during state-of-the-art plasma etching of
semiconductor materials. A new model for plasma etching of silicon, silicon dioxide, and silicon
nitride in fluorocarbon containing plasmas was developed. This new technique uses physically
based models to take into account the transport of reactive species and ion energy through the
finite thickness fluoropolymer overlayer which develops during etching to the etch interface
beneath.
This etch model was used to explore the underlying physical mechanisms behind the
aspect ratio dependence of etch rate in high aspect ratio etching, as well as the wafer scale
uniformity of plasma etching. The results presented here indicate that, for a wide range of
applications, diffusive neutral transport of reactive species is responsible for the aspect ratio
dependence of etch rate. Etching silicon in a chlorine containing plasma was shown to have an
etch rate which depends linearly on ion flux for a wide range of conditions. Because of this
dependence, any non-uniformity of ion flux over the target wafer results in non-uniform etching.
Both of the issues described above can be addressed by introducing a technique referred
to as atomic layer etching (ALE). This technique separates the reactive radical and ion fluxes in
time, by dividing the etching reaction into two self-limited half step reactions. Only by cycling
between the radical passivation phase and the ion etching phase is etching observed. The
conditions under which this system is effective was explored using the ALE of silicon as a
prototypical example. It was found that ideal ALE can provide total independence from aspect
xvi

ratio etch rates, and perfect wafer scale uniformity. By introducing non-ideal fluxes that are
more representative of conditions found in a typical plasma etching reactor, both of these
benefits were reduced, but not eliminated.
Applying the ALE technique to SiO2 is more difficult than bare silicon, as chlorine does
not effectively passivate the surface. Instead a fluorocarbon containing plasma is employed.
Unlike using a pure halogen gas, the inclusion of fluorocarbon species was found to result in
non-self-limited passivation of the surface, with a fluoropolymer layer forming having a
thickness that depends on the passivation time. Results indicate that this fluoropolymer layer
functions as a fuel for continued etching during the ion bombardment phase, linking the etch per
cycle to the passivation time. The selectivity of the ALE of SiO2 over Si3N4 was also studied. It
was found that very high selectivity can be obtained in the steady state, but a transient period
exists at the beginning of etching during which the selectivity is low. The implications of this
