Repository: sdelaurentiis123/plasma-etching-code

# petch — a fast, differentiable 3D plasma-etch simulator

**The only open-source GPU-accelerated, differentiable feature-scale plasma-etch simulator** —
and on the same GPU it runs **~14× faster than ViennaPS** (the open-source SOTA) at matched accuracy.

Level-set surface evolution + Monte-Carlo / radiosity flux transport + SF₆/O₂ surface chemistry,
with the flux and level-set kernels written in [NVIDIA Warp](https://github.com/NVIDIA/warp) — so the
whole pipeline is GPU-resident **and** autodifferentiable in one substrate. Runs on an NVIDIA GPU
(fast) or on CPU / Apple Silicon (portable, slower) with the *same code*.

File: research_sources/thesis_extracts/kokkoris_2009_sf6_table1_verified.txt
Kokkoris et al. 2009, J. Phys. D 42 055209
DOI 10.1088/0022-3727/42/5/055209
Focused verified extraction: Table 1 and equation 2

Rate equation (Te in eV, k in m3/s):
  ln(k) = A + B ln(Te) + C/Te + D/Te^2 + E/Te^3

Every electron-impact row prints one Druyvesteyn coefficient set followed by
one Maxwellian set. The paper uses the Druyvesteyn branch in its reported
model results. The executable Zhu subset retains both branches.

Daughter electron rows used (Druyvesteyn / Maxwellian A,B,C,D,E):
G4 e+SF5 -> SF4+F+e, Eth 9.6:
  -29.36,-0.2379,-14.11,-15.25,-1.204 /
  -29.57,-0.2859,-13.80,1.148,-0.0781
G5 e+SF4 -> SF3+F+e, Eth 9.6: same printed coefficients as G4
G6 e+F2 -> 2F+e, Eth 3.16:
  -31.44,-0.6986,-5.170,-1.389,-0.0650 /
  -31.89,-0.5549,-5.238,0.4288,-0.0266
G7 e+F2 -> 2F+e, Eth 4.34:
  -33.44,-0.2761,-3.564,-3.946,-0.0393 /
  -33.36,-0.2982,-5.312,0.1970,-0.0124
G11 e+SF5 -> SF5+ +2e, Eth 11.2:
  -34.92,1.487,-2.377,-29.71,-0.1449 /
  -32.78,0.8601,-10.76,-0.0558,0.0025
G12 e+SF5 -> SF4+ +F+2e, Eth 14.5:
  -36.27,1.892,-1.387,-50.87,-0.0758 /
  -33.20,1.0177,-13.76,-0.1309,0.0075
G13 e+SF4 -> SF4+ +2e, Eth 13.0:
  -32.95,0.8763,-10.19,-31.21,-3.989 /
  -32.01,0.5939,-14.83,2.220,-0.9045
G14 e+SF4 -> SF3+ +F+2e, Eth 14.5:
  -32.75,0.8222,-10.82,-40.59,-4.274 /
  -31.78,0.5357,-16.26,1.974,-0.7729
G15 e+SF3 -> SF3+ +2e, Eth 11.0:
  -35.55,1.750,-2.086,-28.70,-0.1357 /
  -33.23,1.073,-10.36,-0.1016,0.0055
G16 e+F2 -> F2+ +2e, Eth 15.69:
  -35.60,1.467,-6.140,-57.14,-0.4860 /
  -33.38,0.8249,-15.96,0.0655,-0.0041
G19 e+F2 -> F+F-, no printed threshold:
  -33.31,-1.487,-0.2795,0.0109,-0.0004 /
  -32.81,-1.440,-0.5283,0.0558,-0.0028

Heavy rows used (constant k = exp(A) m3/s):
G20 F-+N -> F+N+e, A=-44.39, N=SF6,SF5,SF4,SF3,F,F2
G21 SF6-+N -> SF6+N+e, A=-44.98, same N set
G38--G40 F2+SF5/SF4/SF3 rearrangements, A=-46.41
G41 SF5+SF5 -> SF6+SF4, A=-41.50
G42--G49 {SF5+,SF4+,SF3+,F2+}+{SF6-,F-} -> parents, A=-29.93
G50 SF5+ +SF6 -> SF3+ +F2+SF6, A=-39.65

Pressure-transfer quarantine:
G35--G37 F+SF5/SF4/SF3 recombination print A=-42.83, but Table-1
footnote f states the coefficient was calculated from the Ryan and Plumb
fall-off formula and is valid at 2 Pa. It is not portable to the 3e-2 Torr
(3.9997 Pa) Zhu condition without recovering that formula.

Parent rows excluded from the executable supplemental deck:
G1--G3, G8--G10, G17--G18. These are replaced by the NIST evaluated
cross-section deck and product-resolved replay, preventing double counting.

Wall-transfer boundary:
The wall parameters in Kokkoris were selected/fitted for an Oxford ICP380.
They are not numerical evidence for an Oxford PlasmaPro NPG80 CCP wall state.

File: research_sources/thesis_extracts/krueger-2024.txt (part 1 of 4)
                                                                                                  ARTICLE              pubs.aip.org/avs/jva




    Autonomous hybrid optimization of a SiO2
    plasma etching mechanism
    Cite as: J. Vac. Sci. Technol. A 42, 043008 (2024); doi: 10.1116/6.0003554
    Submitted: 19 February 2024 · Accepted: 5 June 2024 ·                                                                 View Online   Export Citation    CrossMark
    Published Online: 28 June 2024

    Florian Krüger,1,a) Du Zhang,2,b)                      Pingshan Luan,2,c)   Minjoon Park,2,d)        Andrew Metz,2,e)
                        1,f )
    and Mark J. Kushner

    AFFILIATIONS
    1
        Electrical Engineering and Computer Science Department, University of Michigan, 1301 Beal Ave., Ann Arbor, Michigan 48109-2122
    2
        TEL Technology Center, America, LLC, 255 Fuller Road, Suite 214, Albany, New York 12203

    a)
         Electronic mail: fkrueger@umich.edu
    b)
         Electronic mail: du.zhang@us.tel.com
    c)
         Electronic mail: pingshan.luan@us.tel.com
    d)
         Electronic mail: minjoon.park@us.tel.com
    e)
         Electronic mail: andrew.metz@us.tel.com
    f)
         Author to whom correspondence should be addressed: mjkush@umich.edu




                                                                                                                                                                       29 June 2024 17:28:28
    ABSTRACT
    Computational modeling of plasma etching processes at the feature scale relevant to the fabrication of nanometer semiconductor devices
    is critically dependent on the reaction mechanism representing the physical processes occurring between plasma produced reactant fluxes
    and the surface, reaction probabilities, yields, rate coefficients, and threshold energies that characterize these processes. The increasing
    complexity of the structures being fabricated, new materials, and novel gas mixtures increase the complexity of the reaction mechanism
    used in feature scale models and increase the difficulty in developing the fundamental data required for the mechanism. This challenge is
    further exacerbated by the fact that acquiring these fundamental data through more complex computational models or experiments is
    often limited by cost, technical complexity, or inadequate models. In this paper, we discuss a method to automate the selection of funda-
    mental data in a reduced reaction mechanism for feature scale plasma etching of SiO2 using a fluorocarbon gas mixture by matching pre-
    dictions of etch profiles to experimental data using a gradient descent (GD)/Nelder–Mead (NM) method hybrid optimization scheme.
    These methods produce a reaction mechanism that replicates the experimental training data as well as experimental data using related
    but different etch processes.

    Published under an exclusive license by the AVS. https://doi.org/10.1116/6.0003554


    I. INTRODUCTION                                                             Although MD methods are the most fundamental, they are currently
                                                                                computationally limited in the size of the feature that can be simu-
         The computational modeling of plasma etching processes is
    receiving new interest due, in part, to its ability to aid in the design    lated and by the availability of interparticle potentials for complex
    and understanding of semiconductor device manufacturing and to              chemistries. As a result, most full-feature scale capable models
    provide the training data for machine learning (ML) based optimi-           employ level set or statistical voxel methods with, in most cases, less
    zation of processes.1–5 In simulation of plasma etching, the frame-         fundamental reaction mechanisms.
    work typically includes a reactor scale model and a feature scale                 Due to limits resulting from computational complexity and
    model.6–8 The reactor scale model provides reactive fluxes to the           sometimes incomplete understanding of the physical process involved
    wafer, including their energy and angular distributions (EADs),             in plasma etching, feature profile simulations typically make use of
    that are used as input to the feature scale model.9,10 There are several    simplified or reduced reaction mechanisms. These mechanisms use
    classes of feature scale models—level-set methods,6,11–13 statisti-         rate coefficients, reaction probabilities, threshold energies, and energy
    cal voxel approaches,14–16 and molecular dynamics (MD).17,18                and angular scaling to represent reactions between gas phase and




J. Vac. Sci. Technol. A 42(4) Jul/Aug 2024; doi: 10.1116/6.0003554                                                                                        42, 043008-1
Published under an exclusive license by the AVS
                                                                                              ARTICLE              pubs.aip.org/avs/jva




    surface species. The outcomes of these reactions are the addition of     memory devices having AR approaching 100. Ideal HAR features
    material (deposition), removal of material (etching or sputtering),      have vertical side walls with widths replicating the mask with a
    and modification of the material (passivation, implantation).15,19,20    minimum of bowing50 or tapering.51 There are many process-
    The reaction mechanism and the coefficients and parameters that          dependent challenges that make these outcomes difficult. For
    quantify the mechanism are ideally based either on experiments or        example, polymer deposition is a critical process in dielectric
    more complex computational models that do not allow for an effi-         plasma etching in fluorocarbon gas mixtures.52,53 A critical process
    cient real-time evaluation.                                              challenge is the control polymer deposition in the upper regions of
         Rapidly and accurately producing reaction mechanisms for            the mask during the etch process, which may result in necking and
    profile simulation for novel materials, gas mixtures, and tempera-       clogging.44,54,55 (Necking is the narrowing of the opening in the
    ture regimes, as in cryogenic etch processes,21–23 is challenging.       mask by polymer deposition. Clogging is closing of the mask
    This is particularly the case in data starved regimes, which is often    opening by the deposition.) Both necking and clogging result from
    the case when addressing new materials. So, there is a need to           the same process with different degrees of severity. Clogging will
    robustly and efficiently adjust and improve reaction mechanisms.         stop etching, while necking can limit neutral gas transport further
    Classical optimization techniques as well as ML based approaches         into the feature, trap etched surface species, and shadow ions and
    are areas of active research.4,5,24–26                                   photons entering into the feature. Modeling these processes, critical
         Developing and applying ML techniques for process design is         to feature optimization, is additionally challenged by the lack of
    an expanding area of research with the goal of addressing the            fundamental data.
    increasing number of process parameters, complexity of the pro-                Physics informed ML approaches to process development
    cesses, and nonlinear behavior. Model-based feedback has enabled         have also taken the form of compact or reduced models. For
    precise, repeatable, and stable process control.27–29 As the control     example, through ML methods, reduced reaction mechanisms
    models face some of the same issues with respect to data availabil-      can be generated.56–58 In a reduced reaction mechanism, species
    ity and consistency as in profile evolution, control methods are         or reactions for which the outcome is weakly dependent are
    now also based on machine learning methods that efficiently allow        removed from a comprehensive mechanism, resulting in a model
    for rapid real-time evaluation.30–34 Other applications of ML            that is computationally more efficient. Reduced reaction mecha-
    include the development of surrogate methods where statistical           nisms, though more rapidly executing, are generally valid over a
    models are trained on experimental or computed data to simulate a        limited range of operations, such as power, gas mixture, or
    process as a whole or a subprocess.35,36 Such practices are being        pressure.
    applied to large scale simulations of fusion plasmas.37–43 Ideally,            The optimization of the reaction mechanism itself has been




                                                                                                                                                       29 June 2024 17:28:28
    these models applied in semiconductor manufacturing are capable          investigated using Monte Carlo approaches and simulations based
    of reproducing reactor and feature scale etch processes either           on cellular automatons.59–63 Optimization schemes such as evolu-
    directly as an outcome of the surrogate model or by interpolating        tionary algorithms and particle swarm methods can require many
    between known results.44,45 These types of approaches have under-        evaluations of the model. These large number of evaluations can lead
    lying model structures that are typically valid in their training        to large computational expenses or needing to reduce the domain
    parameter space. However, the parameters that are the outcome of         over which the optimization is being performed, either spatially or in
    the underlying model, while providing a solution, do not necessar-       terms of interaction complexity (e.g., limiting the number of species).
    ily provide physical insight. Many of these data driven ML                     In this paper, we discuss the development and application of a
    approaches are themselves fundamentally limited by the availability      semi-autonomous optimization technique to derive physics-based
    or accuracy of the data used for training purposes. Producing these      coefficients for reaction mechanisms used in voxel-based feature
    data is itself costly and time consuming, while the resulting trained    simulation of plasma etching. The optimization technique couples a
    ML based model may have limited applicability to process condi-          gradient descent method with a Nelder–Mead approach. The dem-
    tions outside the training set.                                          onstration system is SiO2 HAR plasma etching in a fluorocarbon gas
         The challenge of needing large training sets of data has led to     mixture using a capacitively coupled plasma (CCP). The reactor scale
    the use of physics informed ML and optimization techniques.              simulations that provide reactant fluxes were performed with the
    Using these techniques, the lack of data is, to some degree, miti-       Hybrid Plasma Equipment Model (HPEM). The feature scale simu-
    gated by the explicit use of physical formulations and models to         lations were performed with the Monte Carlo Feature Profile Model
    reduce the degrees of freedom in the ML-derived model. Using this        (MCFPM).
    approach, a reaction mechanism can be built using known forms of               A high-level overview of the optimization scheme is given in
    probabilities of gas–surface interactions, which may have poorly         Sec. II. The process to be optimized and the simulation tools used
    known coefficients. Using ML methods to derive the physics-based         for the gas phase and feature scale simulation are discussed in
    coefficients should, in principle, produce a reaction mechanism          Secs. III and IV. Metrics for the optimization process are defined
    that extends beyond the conditions of the training set.                  in Sec. V. The optimization schemes are described in Secs. VI
         These challenges specifically apply to the modeling of high         and VII where the hybrid approach is motivated. Results of the
    aspect ratio (HAR) plasma etch processes.46–49 The aspect ratio          combined optimization method are discussed in Sec. VIII. To test
    (AR) is the ratio of the etch depth to the width of the feature, often   the transferability of the derived mechanism, etch processes outside
    given by the opening of the mask material. These processes are rel-      the original training regime were simulated, with those results being
    evant to the fabrication of vias, contact holes, and isolation           presented in Sec. IX for a single feature and for an array of features
    trenches.48 Features are now produced for three-dimensional (3D)         in Sec. X. Concluding remarks are given in Sec. XI.




J. Vac. Sci. Technol. A 42(4) Jul/Aug 2024; doi: 10.1116/6.0003554                                                                          42, 043008-2
Published under an exclusive license by the AVS
                                                                                                  ARTICLE              pubs.aip.org/avs/jva




    II. DESCRIPTION OF THE OPTIMIZATION SCHEME                                   subject to approximations and simplifications. This applies to its
         The goal of this work is to optimize a reaction mechanism that          fluid approach and finite grid size, as well as the input data in
    describes plasma–surface interactions for SiO2 etching that best repli-      terms of reaction rates, cross sections, and material coefficients.
    cates experimental data. The experimental data were provided in the          Although the quantitative validity of the HPEM and related
                                                                                 approaches in general is an important area of discussion, it is
    form of scanning electron microscopy (SEM) images. Optimization
                                                                                 beyond the scope of this particular investigation, which is focused
    is centered on adjusting physics parameters in the reaction mecha-
    nism, represented by scalar values pi, each representing a physical          on developing the feature scale reaction mechanism. As such, the
    quantity, contained in a parameter set of dimension n,                       fluxes and EADs from the HPEM are treated as being true for the
                                                                                 purposes of this discussion, which is intended to be a proof of
                                           0  1                                  concept of the optimization process itself. That said, the results
                                           p1
                                                                                 presented below will highlight the ability of HPEM and MCFPM
                                         B p2 C
                                         B C                                     in conjunction to replicate relevant process trends. Details of the
                                     p ¼ B . C:                            (1)
                                         @ .. A                                  experiment and gas phase simulation are provided in Sec. III.
                                           pn                                          The gas phase fluxes and EADS are used as input to the
                                                                                 MCFPM, which performs the etch process simulations outlined in
          The size of the parameter space scales like O(cn), where c is a        Sec. IV. The results of these simulations are compared to the features
    constant, making exhaustive search algorithms impractical for even           in the SEM images. Based on a set of geometric metrics, discussed in
    moderately large numbers of parameters. Enforcing constraints and            Sec. V, a model error is determined. The data produced by the
    relations based on prior physical knowledge of the likely range of pi        MCFPM and their differences to experimental data effectively act as
    can help to reduce the total parameter space and enable the use of           the loss function to be minimized. The model error is used as the
    conventional optimization techniques. This physical knowledge is, in         basis for the optimizer, which iteratively adjusts the model parame-
    our case, implemented by using a well-established surface reaction           ters p to minimize the loss. This loop is repeated until the system
    mechanism having poorly known reaction probabilities and applying            converges.
    physically reasonable bounds to those poorly known coefficients.
          The optimization scheme is based on a hybrid approach, com-
    bining a gradient descent method5,64,65 with a Nelder–Mead opti-             III. REACTOR SCALE PLASMA SIMULATION
    mization scheme.66–68 A top-level overview of the method is shown
    in Fig. 1. The optimization setup requires external inputs (located                The reactor scale, gas phase simulations were performed using




                                                                                                                                                           29 June 2024 17:28:28
    on the left-hand side of Fig. 1), which in this case are the reactant        the HPEM, which combines fluid and kinetic concepts to model a
    fluxes of radicals and ions and their EADs that are incident onto            diverse set of plasma processes. The HPEM is described in detail in
    the wafer being processed. These fluxes and EADs were provided               Refs. 69–71 and so will be only briefly described here.
    by the HPEM using reactor conditions that produced the features                    The HPEM is a two-dimensional plasma hydrodynamics model
    imaged by the SEMS. The fluxes and EADs provided by the HPEM                 that employs both kinetic and fluid formulations to simulate low
    are here considered as being ground truth. A legitimate issue is             temperature plasmas using a time-slicing approach. A range of
    the sensitivity of the optimized feature scale reaction mechanism            physics regimes are addressed in individual modules. These modules
    to the accuracy of the fluxes and EADs provided by the HPEM.                 are coupled through the exchange of physical quantities—such as
    The HPEM, as for all modeling and simulation approaches, is                  electric and magnetic fields, species densities, and rate coefficients.
                                                                                 The modules used in this work are the Fluid Kinetics-Poisson
                                                                                 Module (FKPM), the Electron Energy Transport Module (EETM),
                                                                                 and the Plasma Chemistry Monte Carlo Module (PCMCM).
                                                                                       In the FKPM, the continuity, momentum, and energy equa-
                                                                                 tions of heavy particles are integrated in conjunction with Poisson’s
                                                                                 equation, yielding heavy particle densities, fluxes, temperatures,
                                                                                 and electrostatic potential. Electron transport is determined by
                                                                                 solving the continuity and momentum conservation equations. In
                                                                                 the EETM, electron energy distributions (EEDs) as a function of
                                                                                 spatial position are obtained using a kinetic, Monte Carlo method
                                                                                 based on the electric fields produced in the FKPM. The EADs of
                                                                                 electrons striking the substrate are also recorded in the EETM.
                                                                                 Based on the bulk plasma electron distributions, their transport
                                                                                 and rate coefficients are produced and made available to the other
                                                                                 modules.
                                                                                       After reaching a (quasi) steady state, the PCMCM calculates
                                                                                 the heavy particle EADs incident onto surfaces by tracking their
                                                                                 trajectories kinetically and treating gas phase collision using a
                   FIG. 1. Global schematic of the optimization process.
                                                                                 Monto Carlo approach. These distributions are recorded and then
                                                                                 used as input to the MCFPM.




J. Vac. Sci. Technol. A 42(4) Jul/Aug 2024; doi: 10.1116/6.0003554                                                                              42, 043008-3
Published under an exclusive license by the AVS
                                                                                                  ARTICLE                   pubs.aip.org/avs/jva




                         FIG. 2. CCP reactor geometry and circuit.



          The HPEM was used to model a CCP sustained in a C4F6/Ar/O2
    gas mixture at 10 mTorr. In the base case, the total gas flows were
    C4F6/Ar/O2 = 140/100/105 SCCM. The reactor configuration is shown
    in Fig. 2. Two electrodes with a radius of 15 cm are separated by a
    4 cm gap. Dual radio frequency (RF) power is applied to the bottom
    electrode. The voltage waveform consists of low and high frequency
    components, VRF(t) = VLF sin(2πfLFt) + VHF sin(2πfHFt) with
    fLF = 1 MHz and f HF = 40 MHz. For the base case, the low frequency




                                                                                                                                                                     29 June 2024 17:28:28
    voltage VLF and high frequency voltage VHF were adjusted to supply
    powers of PLF = 8.0 kW and PHF = 2.5 kW. A negative DC bias of
    −500 V was applied to the top electrode to deliver 650 W. The gas
    phase reaction mechanism is based on previous works15,49 and con-
    tains 87 neutral, excited, and ion species and 1500 reactions.
          The spatial distributions of the electron density [e], electron
    temperature Te, negative fluorine ion density [F−], ionization by bulk
    electrons Sb, and ionization by secondary electrons Ss are shown in
    Fig. 3. Due to the large high frequency power which dominantly
    heats electrons, the electron density is high, with a maximum value
    of 9.5 × 1010 cm−3. The bulk electron temperature, shown for electron
    densities >1.0 × 109 cm−3, is 3.4–3.8 eV over the wafer. High energy
    electrons are initially produced by secondary electron emission
    by ion bombardment, followed by acceleration in the sheaths.
    The electron source generated by bulk electrons Sb mirrors that of [e]
    and Te. Most of the ionization is produced by bulk processes. The
    ionization produced by sheath accelerated beam electrons plays a sec-
    ondary but, nevertheless, an important role in the overall ionization      FIG. 3. Plasma properties for the base case: (a) electron density [e], (b) elec-
                                                                               tron temperature Te, (c) negative fluorine ion density [F−], (d) ionization rate by
    dynamics. Fluorine and oxygen containing plasmas can have signifi-         bulk electrons, and (e) ionization rate by secondary electrons.
    cant densities of negative ions. The density of F−, shown in Fig. 3(c),
    is the largest density of negative ions in this process with a
    maximum density of 2.2 × 1010 cm−3. Due to the plasma having, on
    the average, a positive electric potential, the F− ions are confined to   the surface. The fluxes of the most significant neutral and ion
    the center of the plasma. The negative ions have only a small overall     species incident onto the wafer at radius of 7.5 cm are listed in
    effect on plasma transport dynamics to the wafer due to their negligi-    Table I. These fluxes include the fluorocarbon radicals most
    ble density close to the sheath region where their effect on electron     responsible for polymer deposition as well as atomic oxygen, which
    heating dynamic would be the most important.                              etch and remove the polymer. The ratio of the flux of ions and neu-
          Plasma–surface interactions result from the fluxes of reactive      trals to the wafer is an important parameter in the overall process
    species and ions, and their energy and angular distributions onto         dynamics. The anisotropy of the process is enabled by the




J. Vac. Sci. Technol. A 42(4) Jul/Aug 2024; doi: 10.1116/6.0003554                                                                                         42, 043008-4
Published under an exclusive license by the AVS
                                                                                                   ARTICLE                   pubs.aip.org/avs/jva




    TABLE I. Base case fluxes to wafer.

                Species                                Flux (cm−2 s−1)
                  C3F4                                      9.5 × 1016
                  C2F3                                      6.8 × 1016
                   CF                                       4.4 × 1016
                  CF2                                       9.4 × 1016
                  CF3                                       8.4 × 1015
                   O                                        7.7 × 1016
                  Ions                                      1.2 × 1016



    directionality of ions incident onto the surface, whereas the fluxes
    of neutral fluorocarbon radicals determine passivation. This is espe-
    cially true for HAR processes in which the overall performance
    requires a precise balance of deposition and removal of polymeriz-
    ing radical fluxes, both of which are either indirectly or directly
    dependent on the neutral as well as ion fluxes.
          In addition to the magnitude of the ion flux, the influence of
    energetic positive ion fluxes incident onto the surface and their
    transport through HAR features is sensitive to their energy and
    angular distribution (IEAD). The combined IEAD of all positive
    ion species onto the wafer is shown in Fig. 4(a). Due to the large
    applied low frequency power, the sheath potential, and commensu-
    rate DC self-bias, positive ions are accelerated vertically into the
    wafer while traversing the sheath. This leads to a narrow angular
    distribution of ions striking the wafer with energies up to 4800 eV,




                                                                                                                                                                      29 June 2024 17:28:28
    both properties being desirable in the context of HAR etch processes.

                                                                                FIG. 4. Inputs for feature profile simulation: (a) Ion energy and angular distribu-
                                                                                tion (IEAD) incident onto the wafer. (b) Initial feature geometry (not to scale)
    IV. FEATURE SCALE MODEL
                                                                                consisting of a SiO2 substrate with an amorphous carbon mask.
          The process investigated in this work is a HAR plasma etch
    into SiO2 using an amorphous carbon (AC) mask, schematically
    shown in Fig. 4(b). A SiO2 substrate is covered by a 850 nm thick
    AC film patterned to ideally yield a straight walled opening with an       for incident energy ε, reference energy ε0, reference probability
    initial width of 90 nm. The etch was performed for 60 s.                   p0, and threshold energy εth. Unless indicated otherwise, the opti-
          The profile simulations were performed using the Monte               mization of energy-dependent reaction probabilities refers to the
    Carlo Feature Scale Model (MCFPM).7,15,48 MCFPM resolves the               value of p0. The SiO2 reaction mechanism is based on previous
    bulk and surface properties on 3D cubic mesh. Here, the mesh               work by Huang et al.49 and is described in detail in Ref.15.
    cells—voxels—have equal side lengths of 1 nm. Each cell has a              A high-level overview of the mechanism is listed in Table II.
    material identity. Gas phase species represented by Monte Carlo                 SiO2 can be removed through physical sputtering by energetic
    pseudoparticles are launched with fluxes, and energy and angular           ions and hot neutrals. The sputtered products can redeposit on
    distributions obtained from HPEM. In the MCFPM, cell identities            other surfaces. Unsaturated fluorocarbons can chemisorb on SiO2
    are changed, or cells are removed or added for reactions including         to form an oxide-fluorocarbon complex. This complex is, in turn,
    passivation, etching, and deposition. The reactions of thermal             easier to sputter based on lower threshold energy and overall
    (low energy) species with the surface for processes that do not have       higher reaction probability as the site has a lower binding energy.
    threshold energy are described by a reaction probability p. Reactions      Additional polymer can deposit on top of the complex as well as
    of ions and hot neutrals (energetic ions that have been neutralized        other surfaces, providing a physical barrier to further etching and
    during collisions with surfaces) have reaction yields having an            providing sidewall passivation. The polymer can be removed by
    energy and angular dependence. In the MCFPM, the energy                    physical sputtering or chemical etching by oxygen radicals. The
    dependence of chemical and physical sputtering is implemented              only O-containing radical having significant fluxes to the surface is
    using the expression15,49                                                  ground state atomic oxygen.
                                                                                    The gas phase reactions with the mask and substrate are ulti-
                                              (ε  εth )q                      mately contained in a single global reaction mechanism where they
                                 p(ε) ¼ p0                               (2)
                                             (εth  ε0 )q                      interact and share certain reactions, such as polymer deposition.




J. Vac. Sci. Technol. A 42(4) Jul/Aug 2024; doi: 10.1116/6.0003554                                                                                          42, 043008-5
Published under an exclusive license by the AVS
                                                                                              ARTICLE              pubs.aip.org/avs/jva




    TABLE II. High-level description of SiO2 and AC etch mechanism.

                                                                        Species
    M ion or hot neutral                                                                                   AC amorphous carbon mask
    S  surface site                                                                                        (g) gas phase
    P  polymer                                                                                             (s) solid
    PC crosslinked polymer
    Reaction                                                                                                             Description
    SiO2(s) + M(g)                →       SiO2(g) + M(g)                                                   Physical sputtering of SiO2
    S(s) + SiO2(g)                →       S(s) + SiO2(s)                                                   SiO2 redeposition
    SiO2(s) + CxFy(g)             →       SiO2CxFy(s)                                                      SiO2-fluorocarbon complex formation
    SiO2CxFy(s) + M(g)            →       SiO2CxFy(g) + M(g)                                               Complex sputtering
    S(s) + CxFy(g)                →       S(s) + P(s)                                                      Polymer deposition on Surfaces
    P(s) + CxFy(g)                →       P(s) + P(s)                                                      Polymer deposition on polymer
    P(s) + O(g)                   →       COFy(g)                                                          Polymer etch by O
    AC(s) + CxFy(g)               →       AC(s) + P(s)                                                     Polymer deposition on AC
    P(s) + M(g)                   →       P(g) + M(g)                                                      Polymer sputtering
    AC(s) + M(g)                  →       AC(g) + M(g)                                                     AC sputtering
    P(s) + P(s)                   →       PC(s) + PC(s)                                                    Crosslinking
    PC(s) + PC(s) + M(g)          →       P(s) + P(s) + M(g)                                               Breaking of crosslinking




    A high-level overview of the AC mask reaction mechanism is also          based on the number of available bonds (three in the example in
    in Table II. See the supplementary material for a listing of the         Fig. 5). For example, CF2 would have a maximum of two crosslinks
    entire mechanism.86 The mask mechanism includes polymer depo-            and CF3 would have a maximum of a single crosslink. When a




                                                                                                                                                       29 June 2024 17:28:28
    sition by CxFy precursors on AC and on prior deposited polymer.          crosslink eligible deposition material is incident onto the surface, a
    Similar to the etch mechanism for SiO2, polymer is removed by            randomly ordered search is conducted of nearest neighbors for
    oxygen radicals and physical sputtering. The AC can be sputtered         other crosslink eligible materials that have available bonding sites.
    by ions and hot neutrals as well.                                        Based on a prescribed crosslinking probability and choice of a
          The polymer, as deposited, consists of individual CxFy radi-       random number (0,1) crosslinks are made (or not made) with the
    cals and so is strictly an assembly of monomers. This radical            eligible neighbors. The number of crosslinks (and the available
    based film can subsequently crosslink to create an actual poly-          bonding sites) are recorded for each cell [Fig. 5(c)]. If crosslinking
    meric material that is more resistant to sputtering. Ion bombard-        occurs the cell identities are changed to represent the change in
    ment can then break bonds (chain scission) to produce a lower            physical properties of cell [Fig. 5(d)] that may include, for example,
    molecular weight polymer. A mechanism was developed to rep-              sputtering probability.
    resent crosslinking between the deposited monomers and break-                  Crosslinks can be broken by impinging particles such as ions,
    ing of those crosslinks.                                                 hot neutrals, and photons [Fig. 5(e)]. The bond breaking is repre-
          A polymer’s physical and chemical properties can be depen-         sented by decreasing the crosslink number for both crosslink part-
    dent on crosslinks with neighboring species. The manner of linkage       ners [Fig. 5(f )] and reversion of the material identify back to an
    determines the reactivity of the polymer due to, for example, a lack     unlinked state [Fig. 5(g)].
    of available radical sites for additional bonding or more resistance           Since the control of necking and clogging by polymer deposi-
    to physical processes due to an increase in total bond strength.         tion is of special interest, we discuss an important control parameter.
    These crosslinks can be broken by exposure to the plasma produc-         The amount of polymer growth is determined by the relative contri-
    ing energetic particles or radiation. Since these energetic particles    butions of deposition and removal. A steady state polymer thickness
    are typically delivered anisotropically to the surface, this spatially   occurs when these contributions balance. Polymer removal occurs by
    discriminating activation can result in shaping of the polymer dep-      sputtering and O-radical based etching. In oxygen rich gas mixtures,
    osition. A schematic of the crosslinking model is in Fig. 5. The cre-    polymer removal can be dominated by O-radical based etching,
    ation of crosslinks during polymer deposition is represented in the      mostly ground state atomic oxygen. In the mechanism discussed
    left column Figs. 5(a)–5(d) and the removal or breaking of cross-        here, necking and clogging (the amount of polymer deposition in
    links is represented in the right column Figs. 5(e)–5(g).                the mask region) can ultimately be controlled by the reaction proba-
          Crosslinking occurs during the deposition of eligible materials    bility of the O based polymer etching. The final etch profiles for oth-
    [Figs. 5(a) and 5(b)]. (By material, we refer to incident species,       erwise identical process conditions are shown in Fig. 6 while varying
    such as CF3 or C2F3, or their counterparts in the film.) Each mate-      the probability of polymer etching by O-atoms. An etch probability
    rial has a maximum number of neighbors to which it can crosslink         of 0.005 results in net polymer growth ultimately leads to a complete




J. Vac. Sci. Technol. A 42(4) Jul/Aug 2024; doi: 10.1116/6.0003554                                                                          42, 043008-6
Published under an exclusive license by the AVS
                                                                                                                  ARTICLE                 pubs.aip.org/avs/jva
