Repository: sdelaurentiis123/plasma-etching-code

# petch — a fast, differentiable 3D plasma-etch simulator

**The only open-source GPU-accelerated, differentiable feature-scale plasma-etch simulator** —
and on the same GPU it runs **~14× faster than ViennaPS** (the open-source SOTA) at matched accuracy.

Level-set surface evolution + Monte-Carlo / radiosity flux transport + SF₆/O₂ surface chemistry,
with the flux and level-set kernels written in [NVIDIA Warp](https://github.com/NVIDIA/warp) — so the
whole pipeline is GPU-resident **and** autodifferentiable in one substrate. Runs on an NVIDIA GPU
(fast) or on CPU / Apple Silicon (portable, slower) with the *same code*.

File: research_sources/thesis_extracts/deboer-2002.txt (part 2 of 3)
JOURNAL OF MICROELECTROMECHANICAL SYSTEMS, VOL. 11, NO. 4, AUGUST 2002                                                                            385
parameter for the control of the shape of the profile. It deter-         of active species and etching products to and from the surface.
mines mainly the passivation quality (either thickness or com-           The presence of a thin film makes this interpretation doubt full
position [21]–[23]) of the SiO F layer on the sidewalls. For             because it would hinder any transport at the surface.
zero oxygen content spontaneous (chemical) etching of silicon               It is now established that in wet etching the anisotropy of the
was observed, which was expressed by isotropic profiles for all          rate is related to the fact that atoms are removed from edges
trench dimens. For an oxygen content of 5%, bottling with a neg-         of steps on otherwise flat surfaces [27]–[31]. The removal rate
ative taper was observed for all trenches. Bottling, i.e., a local       of an atom from a             terrace must be must then be slower
increase in lateral etching, mostly observed directly underneath         than from a step edge. Additionally, the slowly etching orien-
the mask, is caused by removal of a too thin blocking layer in           tation must be a facet below its roughening transition temper-
those areas where increased impact of ions occurs due to disper-         ature [32]. So the etch rate might become anisotropic because
sion in the directionality of the ion trajectories, the so-called Ion    of a change of the surface characteristics of the            faces: a
Angular Distribution, IAD [17]. The negative taper of the side-          roughening transition, mediated by temperature, the surface ad-
walls, which is caused by a lateral etching rate which increases         sorption of SiF or surface reconstruction. The presence of an
with the depth of the trench, can be caused by a decreasing passi-       adsorbed thick film would rather decrease the roughening tran-
vation quality of the layer with the depth of the trench (e.g., due      sition temperature, so this also seems an improbable option.
to oxygen depletion), by an increased sidewall impact by ions,              We are left with the chemical mechanism which might have
which can either be the result of ion deflection due to mirror           a change. The film certainly decreases the kinetic energy of the
charges on the sidewall [24] or of ion back-scattering from the          impinging molecules, so the physical component of the etching
trench bottom [25]. Our experiments do not lead to definitive            process might essentially be eliminated by the film. At high
conclusions on which of the two mechanisms is responsible for            enough energy ion may penetrate the film still with enough ki-
the negative taper. For an oxygen content of 9–10%, directional          netic energy to induce the chemical reaction at the surface. This
etching was observed for the 8- m trenches, a positive taper for         picture points to an idea that the etching in RIE is independent of
smaller dimensions and a negative taper for wider trenches. For          crystallographic orientation mainly due to the impact energy of
a content of 12% of oxygen black silicon shows up and all the            the ions. Only in cases were the ion energy is sufficient low, the
profiles have a positive taper, demonstrating that the blocking          impact is not able to create sides (possibly just dangling bonds,
process is now dominating profile control.                               but also possibly kink sites on any             terraces) where the
   When the SF flow is increased with all other parameters kept          chemical reaction readily can take place; i.e., crystal-oriented
constant, the passivation quality of the layer becomes less. If          etching.
the ICP power is increased, with all other parameters fixed, a              With respect to the negative to positive profile change, it was
similar effect is observed. Both results indicate that due to an         observed that in order to achieve a directional profile at tempera-
increased SF flow or ICP power, the Fluor-concentration is               tures below 130 C, a higher oxygen content is needed. It was
enhanced. Therefore, the percentage oxygen is decreasing and,            speculated by Zijlstra that this is due to a higher fluoride content
the passivation is lowered (see Table I).                                in the passivation layer, by which the passivation layer becomes
   A remarkable result is observed for the experiments in                less resistant to ion impact, although in our view it can not be
which the electrode temperature is varied. Compared to the               concluded whether this effect is caused by ion deflection or ion
directional center point process, negatively tapered profiles            backscattering (see above). Furthermore, bottling may show up
with crystallographic preference are observed (see Fig. 5) when          at higher temperatures due to the reasons discussed above. In
the temperature is lowered, while for a higher temperature               order to find the optimal etching recipe, the temperature should
positively tapered profiles appear. This demonstrates that under         preferably be fixed (e.g., at 110 C) and only be used to per-
circumstances the etch rate is dependent on the crystallographic         form fine-tuning of the etched profile.
orientation. The crystallographic preference of etching in                  The helium pressure controls the heat transfer between the
deep trenches has been reported earlier [9], [18], [22], and is          wafer and the cryogenically cooled electrode, while the applied
enhanced at higher process pressure or lower ion energies.               clamping pressure controls the sealing of the helium backside
McFeely [26] observed that the silicon surface is covered by             chamber. A small negative taper is observed for high clamping
many mono layers thick SiF films. He reports a tendency that             pressures, which can be explained by a better sealing of the he-
at Si         more SiF species evolve compared to Si                 .   lium backside chamber, and is in accordance with the effects
SiF is considered to be the essential intermediate etching               of the temperature discussed before. The heat transfer between
species to form the SiF end product. McFeely concluded that              wafer and electrode is also enhanced by a higher He pressure,
for etching of Si          via the SiF intermediate state a Si–Si        which also causes a small negatively tapered profile. Both pa-
bond should be broken, with inherently a higher activation               rameters should be fixed and not used to optimize recipes.
energy and thus a lower etching rate than on Si                . This       The CCP parameter controls the removal of the SiO F layer
situation seems to be similar to etching silicon in wet etching          on the walls of the trench. For relatively high CCP values (i.e.,
using HO- containing solutions.                                          higher ion energies) a negative profile with bottling is observed,
394                                                                          JOURNAL OF MICROELECTROMECHANICAL SYSTEMS, VOL. 11, NO. 4, AUGUST 2002




                                       (a)                                                                                   (b)




                                       (c)                                                                                   (d)




                                                                                  (e)


                                                                            f g                          f g
Fig. 5. Examples of crystallographically determined etching in 10 cm 100 -oriented wafers. (a) 111 planes at the bottom of a trench with aspect ratio 8,
                                                                                                                              0
etched with OXFORD Plasmalab 100 system equipped with fused silica dome. Parameter settings: electrode temperature 120 C, 600 W ICP, 10 mtorr, 2 W
             0
CCP (V = 15 V), 90 sccm SF , 2 sccm O , exposed area 10% of 3-in wafer. (b) Trench with square bottom, after etching of a circular hole with aspect ratio
4 with OXFORD Plasmalab 100 system equipped with fused silica dome for a relatively high process pressure and low CCP settings. Parameter settings: electrode
            0                                                    0
temperature 120 C, 600 W ICP, 20 mtorr, 1 W CCP (V = 10 V), 90 sccm SF 2 sccm O , exposed area 10% of 3-in wafer. (c) Etch pit with 111 planes         f g
after etching through circular mask openings, at relatively high pressure (30 mtorr) and zero or low CCP values. See Fig. 5(b) for other parameter settings. (d) Under
                                                                                                   f g        f g                                       0
etching at outside corners of freestanding structure (possibly due to differences in passivation of 111 and 100 planes) at cryogenic temperatures ( 130 C).
                                                                                                                                                        0
See Fig. 5(a) for other parameter settings. (e) Crystallographic planes of undetermined orientation after needle etching, which form at low temperatures ( 130 C)
                              0
and low CCP (2.5 W, V = 10 V); see Table III, recipe D for other parameter setting.
DE BOER et al.: GUIDELINES FOR ETCHING SILICON MEMS STRUCTURES USING FLUORINE HIGH-DENSITY PLASMAS                                                         395




                                                                               (a)




                                                                               (b)
Fig. 6. (a) and (b). Trend diagrams for optimization of etched silicon profiles. The diagrams are based on the parameter ranges mentioned in Table I for the
Plasma-Therm SLR770 ICP Shuttlelock system with alumina dome. In (a), diagram I is used to find the black silicon line and therewith the anisotropic region; II
is used to adjust the selectivity with respect to the mask; and III to adjust the etching rate. The diagrams in (b) are used to fine-tune the profile.

                                                              TABLE II
PARAMETER SETTINGS FOR HIGH RATE ETCHING OF SILICON FOR PLASMALAB 100 PLUS SYSTEM WITH FUSED SILICA DOME. RECIPE A: BLACK SILICON AT THE
      BOTTOM OF THE WELL AT DEPTH 370 m. RECIPE C: VERTICAL WELLS ARE ETCHED IN A DUMMY WAFER (SCALE 1000 m). THE OPENING
                                   WINDOW WIDTH IS 700 m AND THE WIDTH OF THE SIDEWALL IS 200 m




and for relatively low values a positively tapered profile                          The pressure was discussed in the section on the limits of the
is observed. This is in accordance with the observations                         equipment, and is found to introduce bottling at pressures above
on the negative to positive profile change described above.                      10 mtorr.
Black Silicon is found when the CCP is adjusted to too                              In conclusion, profile control is a delicate balance between
low values.                                                                      etching and deposition of a SiO F layer. The passivation
396                                                            JOURNAL OF MICROELECTROMECHANICAL SYSTEMS, VOL. 11, NO. 4, AUGUST 2002



                                                            TABLE III
 PARAMETER SETTINGS FOR NEEDLE ETCHING OF SILICON FOR OXFORD PLASMALAB 100 SYSTEM WITH FUSED SILICA DOME [SEE ALSO FIG. 7(a) AND (b)]




blocking of SiO F is mainly determined by the oxygen
content in the SF gas and the electrode temperature. Removal
of the SiO F layer is mainly determined by the settings of the
CCP, which adjusts the energy of the ions that bombard the
etched surface.

A. Diagrams for Profile Control
   Based on the results of the CP process as explained above
and in Table I, guidelines for profile control were determined
and put into the trend diagrams shown in Fig. 6(a) and (b). The
diagrams in Fig. 6(a) show the relations between different pa-
rameter settings for trench profile control and the conditions
were anisotropic etching of silicon occurs. This is determined
by locating the line of conditions at which black silicon is ob-                                             (a)
served for a special mask design with a specific loading. The di-
agrams given in Fig. 6(b) can subsequently be used to optimize
the profile of the etched structure. The ranges of the parameter
settings mentioned in the diagrams are given in Table I. From
the diagram oxygen-flow versus cryogenic-temperature and the
diagram SF -flow versus cryogenic- temperature it can be con-
cluded that for high oxygen concentrations the shape of the pro-
file is not influenced by the cryogenic temperature. Another im-
portant result is that the ratio between SF flow-and oxygen flow
and the parameter ICP and CCP give identical trends for profile
control.
   As was indicated in Section II-A, the ICP power can be used
to change the number of fluorine species in the plasma, provided
that the SF flow is not at such a value that it limits the etching
rate, and the other way around.
                                                                                                             (b)
   Crystal-oriented etching is only observed in the diagram CCP
versus cryogenic temperature, using low cryogenic tempera-           Fig. 7. (a) Scanning electron micrograph (SEM) of etched needle using recipe
                                                                     D (see Table III). After thermal oxidation and stripping of the oxide film a
tures and CCP values.                                                smooth and sharp (curvature less than 500 nm) needle is obtained. Angle of
                                                                     positive taper is ca. 105 . (b) Array of needles with a height of 50 m and a
                                                                     distance between the needles of 5 m. The negative tapering at the edge of the
                                                                     needle array is caused by incoming ions. Parameter settings: seeTable III, recipe
                                                                     D.
                       IV. APPLICATIONS

   In this section, a couple of examples will be given to demon-     A. High-Rate Etching of Silicon
strate the usefulness of the guidelines that were given in Sec-
tion III. The OXFORD Plasma-lab 100-plus system with fused             In this section the fabrication of a matrix of 700 m wide
silica dome will be used to demonstrate the usefulness of the        wells, separated by vertical silicon sidewalls are etched 500
guidelines for certain illustrative applications.                     m deep into a silicon-on-insulator (SOI) wafer [33]. The
DE BOER et al.: GUIDELINES FOR ETCHING SILICON MEMS STRUCTURES USING FLUORINE HIGH-DENSITY PLASMAS                                                                397




Fig. 8. Profile angle of trenches as a function of mask opening for different oxygen % in SF for the OXFORD Plasmalab 100 system with fused silica dome. The
angle is determined at a depth of 75 m in the trench. A value of zero at the y-axis corresponds to a perfect directional profile and a positive value to a positively
                                                                                               0
tapered profile. Parameter settings: 600 W ICP, 10 mtorr, 90 sccm SF , 7.5 W CCP (V = 42 V), mask material SiO .




Fig. 9. Depth of etched trenches as a function of mask opening in m for the OXFORD Plasmalab 100 system with fused silica dome. Parameter settings: 600
                                                      0
W ICP, 10 mtorr, 90 sccm SF , 3.0 W CCP (V = 30 V), mask material SiO . Exposed area 5% of 3-in Si-wafer.


consequence of the requirement for an etching process that                             Defining Recipe A: To find the parameter settings for the Plas-
should lead to steep sidewalls which are as close as possible to                    malab 100-plus-system the procedure given in Section II was
the normal to the substrate, and an as low as possible undercut,                    applied. First, the SF gas flow was set to 100 sccm and the
is the risk of the formation of black silicon, which will retard                    ICP power to 600 W to achieve a high etch rate of 5 m/min.
or even stop the etching. To avoid black silicon at the bottom of                   The pressure has been set to a value of 10 mtorr, resulting in a
the trench, we decided to start with an semi-isotropic etching                      small IAD, which will make the ion bombardment directional
process and etched completely through the wafer until the                           and will reduce side wall etching effects like bottling. The elec-
oxygen layer was reached, without the formation of black                            trode temperature was fixed at 110 C., because for temper-
silicon. Subsequently the recipe for through-the-wafer etching                      atures lower than 130 C gas condensation of SF will take
was tuned in order to obtain a perfect anisotropic profile. This                    place and crystallographic oriented etching of silicon may com-
was realized by increasing the oxygen content. This consists                        plicate profile control. The electrode temperature should only
in fixing the parameters close to the ’black silicon region’                        be used for fine-tuning of the profile of the microstructure. The
as depicted in Fig. 6(a). A secondary criterion that has to be                      parameters oxygen content and CCP power are used to tune the
considered is the selectivity with respect to the oxide mask,                       profile and the mask selectivity. The O gas flow has been set to
which is 1:750.                                                                     0 in order to prevent the formation of black silicon. The oxygen
398                                                             JOURNAL OF MICROELECTROMECHANICAL SYSTEMS, VOL. 11, NO. 4, AUGUST 2002



is now only a function of the emission of oxygen from the fused
silica dome ICP, which is determined by the power settings of
the ICP. The CCP power has been set to 2 W, creating a self-bias
voltage of 16 V, to obtain a large etching selectivity (more than
750) between silicon and SiO . With recipe A (Table II) we ob-
served that the process stopped at a depth of 370 m due to
the formation of black silicon. To avoid black silicon, the CCP
parameter should be increased or the oxygen content of the gas
mixture should be decreased. The CCP setting is no option here,
because higher CCP settings create a higher erosion rate of the
mask material and thereby reduce the required high selectivity.
Because the flow of oxygen was already set to zero, the SF pa-
rameter is now used to decrease the oxygen content of the gas
mixture. By increasing the SF flow from 120 to 150, 175, and
200 sccm, the etching depth reached respectively 400 m, 475                                                   (a)
  m and ca. 500 m, the latter being through the wafer (i.e., until
the embedded oxygen layer of the SOI substrate is reached). As
a result of the relatively large gas flow of 200 sccm, the pressure
in the wafer chamber increased to 14 mtorr and consequently the
IAD was affected, which makes sidewall etching in the form of
bottling more pronounced (recipe B).
   To reduce the lateral etch rate, the oxygen flow was
now increased up to 2 sccm (recipe C), which resulted in
through-the-wafer etching with a directional profile. The
final process showed an average etch rate of 5 m/min and a
selectivity of more than 1000 for PECVD SiO as the mask
material. The under etch is less than 10 m for an etch depth of
500 m. The under etch is defined here as the maximum lateral
deviation in the etch profile. The surfaces of the sidewalls are
relatively smooth (average roughness less than 500 nm) and the
profiles of the wells show a positive tapering. These results are                                             (b)
depicted in Table II, recipe C.

B. Fabrication of Micro Needles
   For medical applications [2] small needles were fabricated
with a height of 25 m and base length of 20 m, the distance
between the needles was of the order of 200 m [see Fig. 7(a)].
The needle was required to be mechanically robust and have
positive taper (100 –105 ) with a smooth surface. The posi-
tively tapered profile of the needle was achieved by optimization
of the profile by etching and adjusting the selectivity between
the photoresist and silicon. Photoresist dots with a diameter of 2
micron and a thickness of 0.5 micron were hard baked at 150 C,
thereby creating a positive taper by re-flow of the photoresist
during etching. The selectivity between photoresist and silicon
was adjusted at 100, which was done by controlling the oxygen                                                 (c)
content and the CCP power. After etching, the needles were ox-
                                                                       Fig. 10. (a) Etch result of recipe A (Table IV), showing a small undercut at
idized to increase the sharpness and the surface smoothness of         convex corner. (b) Optimized honeycomb structure, showing positive taper for
the needle. In Table III the process development is summarized,        all corners (recipe D Table IV). (c) Metal mould after electroplating of Ni and
which resulted in a perfect result with the final recipe. To find      stripping of Si mould.
the settings of the directional etching of silicon for a load of 95%
on a 3-in wafer, we started with recipe A in Table III and varied      duced to decrease the energy of the ions (recipe D in Table III).
the oxygen content. With 10 sccm oxygen a gray surface area            For all needles crystallographic preference during etching was
was observed with strongly tapered micrograss with a height of         observed [see Fig. 5(e)], caused by the relatively low electrode
a few microns. Decreasing the oxygen flow to 3 sccm, a neg-            temperature 130 C and low CCP setting.
atively tapered profile was observed (recipe B in Table III), an          We observed that for arrays with a needle distance of 200
oxygen flow of 7 sccm seems to be the right value for this ap-           m the height of the needles is limited to 50 m, for higher
plication. To increase the base of the needle, the CCP was re-         needles the positively tapered profile changes to directional or
DE BOER et al.: GUIDELINES FOR ETCHING SILICON MEMS STRUCTURES USING FLUORINE HIGH-DENSITY PLASMAS                                     399



                                                           TABLE IV
  PARAMETER SETTINGS FOR SILICON MOULD ETCHING FOR OXFORD PLASMALAB 100 SYSTEM WITH FUSED SILICA DOME [SEE ALSO FIG. 10(a) AND (b)]




negatively tapered. The reason for this effect probably is ion        be clear from the discussion before that the range of different
bowing. Ion bowing is caused by the diffraction of ions while         mask openings in a single mask design should be minimized
entering a trench/needle or by the negative potential of trench       to ensure positively tapered etching over the complete range of
walls (needle wall) with respect to the plasma glow resulting in      dimensions in the mask design. For recipes with high oxygen
a deflection of these ions to the wall [17], [24], [34]. In a wider   content the smallest deviations in the angle of the profile are
needle array, ions are deflected to the walls during their trajec-    observed (see Fig. 8).
tory resulting in a parabolic curvature of the etched wall (i.e.,        Another limiting effect is the observed difference in etch
negatively tapered). For a smaller distance between the needles       depth for different mask openings, called RIE-lag. The etch rate
(less than 10 m) this phenomenon was only observed at the             decreases with increasing aspect ratio; large mask openings are
edge of the array [see Fig. 7(b)].                                    etched deeper and faster than smaller mask openings [35] (see
                                                                      Fig. 9). To eliminate the RIE-lag problem, silicon-on-metal
C. Fabrication of Micromolds                                          (SOM) or SOI wafers can be used, where the buried metal
                                                                      layer of the SOM substrate or the buried insulator of the SOI
   Dry etching, electroplating, molding (DEEMO) is a fast and         wafer is used as a planarizing etch-stop. The advantage of the
flexible production process for polymer microstructure products       use of a SOM substrate is that the buried metal layer can also
based on a sequence of process steps, one of which is a DRIE          be used as the contact and seed layer for electroplating and
step [1]. The high aspect ratios, directional freedom, low rough-     that the undercut (the so-called “notching”) near the etch stop
ness, high etch rates and high selectivity with respect to the        layer is smaller in SOM wafers. Availability of SOM wafers
mask material of DRIE allow a versatile fabrication process of        is a problem though, such substrates are to our knowledge not
micro moulds for subsequent electroplating and embossing. The         commercially available.
feasibility of the DEEMO process has been demonstrated for               Another limiting effect is that etching at cryogenic temper-
feature sizes of several micrometers up to tens of micrometers        atures (below 120 C) with very low self-bias (i.e., low ion
[see Fig. 10(c)]. The layout of the mould inserts are etched by       energy) may give the crystallographically determined etching in
Cryo-DRIE into silicon, the etched structures are electroplated       silicon, which means that circular mould shapes become impos-
creating a replica of the silicon mould, and this metal replica       sible. This is convincingly shown in Fig. 5(b). During etching
is subsequently used for polymer embossing. In the following,         of a circular mask opening, the etched geometry has changed
design-limiting aspects of silicon mould etching will be treated      completely into a square.
by discussing examples of the DEEMO process. An important                Another example is shown in Fig. 10(a). The etched profile
design-limiting aspect is the control over the lateral etch rate,     of the honeycomb structure tends to be more negative close to
the tapering and the depth of the structures when the mask de-        the convex corners than elsewhere in the etched structure. In
sign includes a large range of mask openings. The profile of the      this case, the local negative tapering means that demolding of
mould should have a slightly positive taper and no undercut to        plastic parts from the metal mould will become impossible. In
facilitate the release of the embossed microstructure. As can be      Table IV the development of the process is summarized, which
seen from the profile optimization diagrams, recipes with a high      results in the desired result for 150 m high honeycomb struc-
oxygen content and/or low CCP settings and/or a relative high         tures. First the settings to obtain directional etching are defined
electrode temperature and/or relative low ICP power values are        (recipe A, Table IV) for the BSM method as described before.
favored to etch profiles with a positive taper.                       The process pressure should be as low as possible and below 10
   In Fig. 8, it is shown how the angle of the etched profiles        mtorr to reduce lateral etching and to facilitate the release of the
changes with the dimension of the etched mask opening. It may         embossed microstructure. To create a positively tapered profile
400                                                           JOURNAL OF MICROELECTROMECHANICAL SYSTEMS, VOL. 11, NO. 4, AUGUST 2002



the temperature was increased to 90 C (recipe B, Table IV).                                        REFERENCES
For etching times longer than 30 min the photo resist mask            [1] J. Elders and H. V. Jansen, “DEEMO: A new technology for the fabrica-
(S1813) was etched away. To decrease the etch rate of photore-            tion of microstructures,” in Proc. IEEE Workshop Micro Electro Mech.
sist, the ion density was lowered by decreasing the ICP power.            Syst., Amsterdam, The Netherlands, 1995, pp. 238–243.
                                                                      [2] S. Henry, D. V. McAllister, M. G. Allen, and M. R. Prausnitz, “Micro-
Also the concentration of fluorine and oxygen species are low-            machined needles for the transdermal delivery of drugs,” in Proc. IEEE
ered by the new ICP setting thereby changing the profile to a             Workshop Micro Electro Mech. Syst., Heidelberg, Germany, 1998, pp.
more negative taper. The required etch depth of 150 m could               464–498.
                                                                      [3] F. Laermer and D. Schilp, “Method of anisotropically etching silicon,”
now easily be achieved, but the etched profile of the honeycomb           U.S. Pat. 5 501 893.
structure tended to be more positive close to the concave cor-        [4] [Online]. Available: http://www.stsystems.com
ners than elsewhere in the etched structure. To reduce the dif-       [5] J. K. Bhardwaj and H. Ashraf, “Advanced silicon etching using high
                                                                          density plasmas,” in Proc. SPIE-Micromachining Microfabrication
ferences in etch profile the oxygen content was increased (recipe         Process Technology, vol. 2639, Austin, TX, 1995, pp. 224–233.
D, Table IV), thereby increasing the passivation quality of the       [6] Tachi, K. Tsujimoto, and S. Okudaira, “Low temperature reactive ion
SiO F layer [see Fig. 10(b)].                                             etching and microwave plasma etching of silicon,” Appl. Phys.Lett., vol.
                                                                          52, pp. 616–618, 1988.
                                                                      [7] M. Francou, J. S. Danel, and L. Pecoud, “Deep and fast plasma etching
                                                                          for silicon micromachining,” Sens. Actuators, Phys. A, vol. 46–47, pp.
                                                                          17–21, 1991.
                       V. CONCLUSION                                  [8] J. W. Bartha, J. Greschner, M. Puech, and P. Maquin, “Low temperature
                                                                          etching of Si in high density plasma using SF =O ,” Micro and Nano
                                                                          Engineering, vol. 27, pp. 453–456, 1995.
   Guidelines for the etching of a broad variety of MEMS struc-       [9] T. Zijlstra and E. van der Drift, “Fabrication of two-dimensional pho-
tures for high-density plasmas equipment at cryogenic temper-             tonic crystal wave guides for 1.5 m in silicon by deep anisotropic dry
atures were developed, using the black silicon method (BSM).              etching,” J. Vac. Sci Technol. B, vol. 17, pp. 2734–2739, 1999.
                                                                     [10] H. V. Jansen, M. J. de Boer, R. Legtenberg, and M. C. Elwenspoek,
It was demonstrated that profile control is a delicate balance            “The black silicon method: A universal method for determining the pa-
between etching and deposition of an oxygen containing pas-               rameter setting of a fluorine based reactive ion etcher in deep silicon
sivation layer, probably composed of SiO F . The passivation              trench etching with profile control,” J. Micromech. Microeng., vol. 5,
                                                                          pp. 115–120, 1995.
quality of SiO F is mainly determined by the oxygen content          [11] M. J. M. Vugts, “Reaction Layer Dynamics in Silicon Etching,” Ph.D.,
in the gas and the electrode temperature. Removal of the SiO F            Physics Department, Eindhoven University of Technology, The Nether-
layer is mainly determined by the energy and flux of ions which           lands.
                                                                     [12] M. J. M. Vugts, L. J. F. Hermans, and H. C. W. Beijerinck, “Ion-assisted
bombard the surface, which can be adjusted by choosing the                Si-XeF etching: Temperature dependence in the range 100–1000 K,”
proper CCP settings. Parameter settings for high rate silicon             J. Vac. Sci. Technol. A, vol. 14, pp. 2820–2820, 1996.
bulk etching, and the fabrication of microneedles and micro-         [13] , Unaxis USA, Inc., Petersburg, FL.
                                                                     [14] [Online]. Available: http://www.oxford-instruments.com/
moulds were given, which demonstrate the usefulness of trend         [15] J. T. C. Lee, N. Layadi, K. V. Guinn, H. L. Maynard, F. P. Klemens, D. E.
diagrams for an optimal design of etched features. Also equip-            Ibbotson, and I. Tepermeister, “Comparison of advanced plasma sources
ment limitations with respect to the maximum etch rate and                for etching applications,” J. Vac. Sci. Technol. B, vol. 14, pp. 2510–2518,
                                                                          1996.
anisotropic etching conditions were evaluated. It is concluded       [16] A. Manenschijn and W. J. Goedheer, “Angular ion and neutral energy
that to make use of the oxygen flow as a control parameter for            distribution in a collisional rf sheath,” J. Appl. Phys., vol. 69, pp.
cryogenic DRIE, it is necessary to avoid or restrict the presence         2923–2930, 1991.
                                                                     [17] H. V. Jansen and M. J. de Boer, “High aspect ratio trench etching for
of fused silica as the ICP dome material. For example, when low           MEMS applications,” in Proc. IEEE, The Ninth Ann. Int. Workshop
SF gas flows or low CCP power settings are needed in order to             Micro Elec. Mech. Syst., San Diego, CA, 1996, pp. 250–257.
increase the selectivity of etching of silicon versus mask mate-     [18] H. Jansen, M. de Boer, H. Wensink, B. Kloeck, and M. Elwenspoek, “A
                                                                          study of the performance of etching silicon using SF =O -based chem-
rial, black silicon may occur. An alumina dome allows etching             istry with cryogenically wafer cooling and a high density ICP source,”
recipes for a broad variety of microstructures in the cryogenic           Microelectron. J., vol. 31, pp. 769–778, 2001.
temperature regime (         C down to 140 C). Recipes with          [19] K. Tsujimoto, S. Okudaira, and S. Tachi, “Low temperature microwave
relatively low oxygen content and ions with low energy (i.e.,             plasma etching of crystalline silicon,” Jpn. J. Appl. Phys., vol. 30, pp.
                                                                          3319–3319, 1991.
low self-bias) can now be applied to observe a low lateral etch      [20] U. Gerlach-meyer, J. W. Coburn, and E. Kay, “Ion-enhanced gas-sur-
rate under a mask, and a high selectivity (above 500) with re-            face chemistry of the mass of the incident ion,” Surf. Sci., vol. 103, pp.
spect to polymers and silicon oxide mask materials.                       177–177, 1981.
                                                                     [21] G. S. Oehrlein, S. W. Robey, and J. L. Linström, “Surface processes
   Preferential crystallographic etching of silicon was observed,         in CF =O reactive etching of silicon,” Appl. Phys. Lett, vol. 52, pp.
and became more prominent when a low wafer temperature was                1170–1172, 1998.
used, an effect that was enhance even more when the process          [22] M. A. Blauw, T. Zijlstra, R. A. Bakker, and E. van der Drift, “Kinetics
                                                                          and crystal orientation dependence in high aspect ratio silicon dry
pressure was increased above 10 mtorr or when lower ion ener-             etching,” J. Vac. Sci. Technol. B, vol. 18, pp. 3453–3461, 2000.
gies (ca. 20 eV) were adjusted.                                      [23] G. Craciun, M. A. Blauw, E. van der Drift, and P. J. French, “Aspect ratio
                                                                          and crystallographic orientation dependence in deep dry silicon etching
                                                                          at cryogenic temperatures,” in Proc. The 11th Int. Conf. Solid-State Sen-
                                                                          sors Actuators, Munich, Germany, June 10–14, 2001, pp. 612–615.
                                                                     [24] J. C. Arnold and H. H. Sawin, “Charging of pattern features during
                      ACKNOWLEDGMENT                                      plasma etching,” J. Appl. Phys., vol. 70, pp. 5314–5314, 1991.
                                                                     [25] K. Tsutsui, E. L. Hu, and C. D. W. Wilkinson, “Controlling the profile
   The authors would like to thank J. Viotty and J. Bijen, both           of nano structures,” J. Vac. Sci. Technol. B, vol. 11, p. 2233, 1993.
                                                                     [26] F. R. McFeely, J. F. Morar, and F. J. Himpsel, “Soft X-ray photo-emis-
of Alcatel Optronics Netherlands, and the staff of the MESA               sion study of the silicon-fluorine etching reaction,” Surface Sci., vol.
clean room for assistance.                                                165, pp. 277–287, 1986.
DE BOER et al.: GUIDELINES FOR ETCHING SILICON MEMS STRUCTURES USING FLUORINE HIGH-DENSITY PLASMAS                                                              401



 [27] P. Allongue, V. Costa-Kieling, and H. Gerischer, “Etching of silicon in                                Edwin Smulders was born in 1966 in Tilburg,
      NaOH solutions,” J. Electrochem. Soc., vol. 140, pp. 1009–1018, 1993.                                  The Netherlands. He received the M.Sc. degree in
 [28] R. A. Wind and M. A. Hines, “Macroscopic etch anisotropies and micro-                                  experimental physics at Utrecht State University,
      scopic reaction mechanisms: A micro machined structure for the rapid                                   The Netherlands, in 1991 and became fascinated by
      assay of etchant anisotropy,” Surface Sci., vol. 460, pp. 21–38, 2000.                                 microsystems during a postgraduate course at the
 [29] F. C. Frank, Growth and Perfection of Crystals, R. H. Doremus, B. W.                                   University of Twente, The Netherlands, in 1994.
      Roberts, and D. Turnbull, Eds. New York: Wiley, 1958, p. 411.                                             After a number of years as a scientific worker
