Repository: sdelaurentiis123/plasma-etching-code

# petch — a fast, differentiable 3D plasma-etch simulator

**The only open-source GPU-accelerated, differentiable feature-scale plasma-etch simulator** —
and on the same GPU it runs **~14× faster than ViennaPS** (the open-source SOTA) at matched accuracy.

Level-set surface evolution + Monte-Carlo / radiosity flux transport + SF₆/O₂ surface chemistry,
with the flux and level-set kernels written in [NVIDIA Warp](https://github.com/NVIDIA/warp) — so the
whole pipeline is GPU-resident **and** autodifferentiable in one substrate. Runs on an NVIDIA GPU
(fast) or on CPU / Apple Silicon (portable, slower) with the *same code*.

File: research_sources/thesis_extracts/chandra_2010_upenn_thesis_capillary_pillars.txt (part 4 of 6)
                                 Acknowledgements
                                            60
co-PNIPA surface, 84o. Given the observation that the pillars were all ground collapsed,

it is reasonable that the contact angle on collapsed pillars is close to that on the flat

surface. Thus, the ground collapse of PHEMA-co-PNIPA conical pillars can be attributed

to drastically decreased Young’s modulus (~5MPa) of the hydrogel in water which makes

them susceptible to ground collapse due to adhesive forces (Table 4.1).

       The surface of PEGDMA conical pillar array, on the other hand, was found

superhydrophobic with a water contact angle of 159o (Fig. 4.5a). The water droplet

readily rolled off the pillar array surface, and the water contact angle did not decrease

even after the PEGDMA conical pillar array was immersed in water for 30 minutes.

Since the water contact angle on a flat PEGDMA film, 88o, is not very different from that

on a flat PHEMA-co-PNIPA film, 84o, the non-wettability and surface stability could be

attributed to the high crosslinking density of PEGDMA, where EGDMA itself serves as

both monomer and crosslinker. It has been shown that crosslinking could effectively

increase the polymer film’s mechanical robustness, thus, limiting water diffusion into the

films and preventing surface reconstruction.34 Thus, the stability of PEGDMA conical

pillars in water can be explained by their non-wettability in water.

       To further investigate the importance of wettability to pillar stability, we

immersed the PEGDMA conical pillar array in ethanol, which has a lower surface

energy, γethanol = 22.3 mN/m, than water, γethanol = 72.0 mN/m. Ethanol readily wets the

PEGDMA surface with a Young’s contact angle, θ0 = 42o, however, it does not appear to

swell the highly crosslinked PEGDMA to an appreciable extent. Ethanol was completely

wetted on the PEGDMA conical pillar array, which agreed with the Wenzel model that

surface roughness enhances wetting if the Young’s contact angle is below 90o (Fig. 4.6).
                                             61
After blow-dried in air, the PEGDMA conical pillar array was found randomly collapsed

(Fig. 4.7a) and appeared white, whereas the micropillar array immersed in ethanol before

drying showed multiple diffraction colors, suggesting the highly ordered, stable structure.

Since, the micropillar arrays were stable while still immersed in ethanol, the collapsed

structure after blow-drying should be attributed to capillary force exerted by the ethanol

evaporation off the micropillar arrays during drying.




Figure 4.7 Images of different PEGDMA micropillar arrays after soaking in ethanol for

15 minutes followed by blow-drying. (a) Optical microscope image of conical pillar array

(dtip = 350 nm, dbase = 750 nm, h = 7 µm , and wbase = 1.25 µm) and (b) SEM image of

circular pillar array (d = 750 nm, h = 9 µm, w = 750 nm).



       Further, we demonstrated the effect of pillar array geometry on the capillary force

induced collapsing behavior. When more densely packed, larger diameter PEGDMA

circular pillars (d = 750 nm, h = 9 µm, w = 750 nm, pillar density of 4.4 × 107

pillars/cm2) were treated with ethanol, an interesting superstructure was observed: i.e.

most of the pillars collapsed together in a group of four (Fig. 4.7b). The result is similar

                                            62
to the observation reported by Segawa35 et al. where the authors attributed the micropillar

collapse to Laplace pressure difference due to curved liquid surface formed during drying

of the liquid.

        However, as we will show in the following Chapters, in case of 2-dimensional

arrays of HAR micropillars, the collapsing is due to capillary meniscus interaction force36

while the pillars are still surrounded by a continuous liquid body (i.e. no isolated capillary

bridges) rather than due to often reported Laplace pressure difference.



4.4 Conclusions

        Using replica molding, we successfully fabricated high density (>107 pillars/cm2),

high-aspect-ratio (up to 12) hydrogel micropillar arrays from partially polymerized

precursor solutions. The partial polymerization step was found critical to minimize the

problems, including inhibition of polymerization by oxygen and permeation of monomer

into the PDMS mold. Because of their high Young’s modulus in the dry state, all

hydrogel pillar arrays were highly stable in air. Exposure of the PHEMA-co-PNIPA

conical pillar array to water caused gradual wetting and swelling of the pillars, which

drastically decreased their Young’s modulus. The drastic reduction in hydrogel stiffness

led to ground collapse of these micropillars.          In comparison, PEGDMA conical

nanopillars maintained their stability without wetting or swelling by water. Hoever,

when immersed in ethanol, a much lower surface energy solvent than water, wetting

occurred and the PEGDMA pillars collapsed after drying due to capillary force.

Depending on the pillar array geometry and size, PEGDMA nanopillars collapsed either

randomly in the case of conical pillars or form complex hierarchical structures in the case

                                             63
of more densely packed circular pillars. We believe that our fabrication technique can be

readily extended to other hydrogel systems, and the hydrogel composition and

mechanical properties can be tailored for a wide range of applications, including ultrathin

whitening37, photonics, sensors, microfluidics, and tissue engineering.

       Detailed study of the nature of the capillary force in micropillar arrays when

immersed in a liquid, followed by evaporation of liquid, and the effect of micropillar

elastic modulus on the clustering behavior will be presented in Chapters 5 and 6,

respectively.



4.5 References

(1)    Ansari, K.; van Kan, J. A.; Bettiol, A. A.; Watt, F. Appl. Phys. Lett. 2004, 85, 476.

(2)    Kaji, N.; Tezuka, Y.; Takamura, Y.; Ueda, M.; Nishimoto, T.; Nakanishi, H.;

       Horiike, Y.; Baba, Y. Anal. Chem. 2004, 76, 15.

(3)    Krupenkin, T. N.; Taylor, J. A.; Schneider, T. M.; Yang, S. Langmuir 2004, 20,

       3824.

(4)    Kuo, C. W.; Shiu, J. Y.; Chen, P. L. Chem. Mater. 2003, 15, 2917.

(5)    Tada, T.; Kanayama, T. J. Vac. Sci. Technol. B 1998, 16, 3934.

(6)    du Roure, O.; Saez, A.; Buguin, A.; Austin, R. H.; Chavrier, P.; Siberzan, P.;

       Ladoux, B. Proc. Natl. Acad. Sci. U. S. A. 2005, 102, 2390.

(7)    Geim, A. K.; Dubonos, S. V.; Grigorieva, I. V.; Novoselov, K. S.; Zhukov, A. A.;

       Shapoval, S. Y. Nat. Mater. 2003, 2, 461.

(8)    Glassmaker, N. J.; Jagota, A.; Hui, C.-Y.; Kim, J. J. R. Soc. Interface 2004, 1, 23.



                                            64
(9)    Tan, J. L.; Tien, J.; Pirone, D. M.; Gray, D. S.; Bhadriraju, K.; Chen, C. S. Proc.

       Natl. Acad. Sci. U. S. A. 2003, 100, 1484.

(10)   van Kan, J. A.; Bettiol, A. A.; Watt, F. Appl. Phys. Lett. 2003, 83, 1629.

(11)   Zhang, Y.; Lo, C. W.; Taylor, J. A.; Yang, S. Langmuir 2006, 22, 8595.

(12)   Peppas, N. A.; Hilt, J. Z.; Khademhosseini, A.; Langer, R. Adv. Mater. 2006, 18,

       1345.

(13)   Beebe, D. J.; Moore, J. S.; Bauer, J. M.; Yu, Q.; Liu, R. H.; Devadoss, C.; Jo, B.

       H. Nature 2000, 404, 588.

(14)   Bryant, S. J.; Hauch, K. D.; Ratner, B. D. Macromolecules 2006, 39, 4395.

(15)   Hahn, M. S.; Taite, L. J.; Moon, J. J.; Rowland, M. C.; Ruffino, K. A.; West, J. L.

       Biomaterials 2006, 27, 2519.

(16)   Revzin, A.; Tompkins, R. G.; Toner, M. Langmuir 2003, 19, 9855.

(17)   Fréchet, J. M. J. e. a.; Bergbreiter, D. E., Martin, C. R., Eds.; Plenum: New York,

       1989, p 193.

(18)   Zhou, W. H.; Kuebler, S. M.; Braun, K. L.; Yu, T. Y.; Cammack, J. K.; Ober, C.

       K.; Perry, J. W.; Marder, S. R. Science 2002, 296, 1106.

(19)   Xia, Y. N.; Whitesides, G. M. Annu. Rev. Mater. Sci. 1998, 28, 153.

(20)   Yu, T. Y.; Ober, C. K. Biomacromolecules 2003, 4, 1126.

(21)   Di Benedetto, F.; Biasco, A.; Pisignano, D.; Cingolani, R. Nanotechnology 2005,

       16, S165.

(22)   Koh, W. G.; Itle, L. J.; Pishko, M. V. Anal. Chem. 2003, 75, 5783.

(23)   Suh, K. Y.; Choi, S. J.; Baek, S. J.; Kim, T. W.; Langer, R. Adv. Mater. 2005, 17,

       560.

                                            65
(24)   Decker, C.; Jenkins, A. D. Macromolecules 1985, 18, 1241.

(25)   Hansel, C.; Leyhausen, G.; Mai, U. E. H.; Geurtsen, W. J. Dent. Res. 1998, 77,

       60.

(26)   Roca-Cusachs, P.; Rico, F.; Martinez, E.; Toset, J.; Farre, R.; Navajas, D.

       Langmuir 2005, 21, 5542.

(27)   Abbasian, A.; Ghaffarian, S. R.; Mohammadi, M.; Fallahi, D. J. Appl. Polym. Sci.

       2004, 93, 1972.

(28)   Barsoum, M. W.; Murugaiah, A.; Kalidindi, S. R.; Zhen, T.; Gogotsi, Y. Carbon

       2004, 42, 1435.

(29)   Stoykovich, M. P.; Cao, H. B.; Yoshimoto, K.; Ocola, L. E.; Nealey, P. F. Adv.

       Mater. 2003, 15, 1180.

(30)   Davis, T. P.; Huglin, M. B. Angew. Makromol. Chem. 1991, 189, 195.

(31)   Wilder, E. A.; Guo, S.; Lin-Gibson, S.; Fasolka, M. J.; Stafford, C. M.

       Macromolecules 2006, 39, 4138.

(32)   Cassie, A. B. D.; Baxter, S. Trans. Far. Soc. 1944, 40, 546.

(33)   Wenzel, R. N. Ind. Eng. Chem. 1936, 28, 988.

(34)   Yang, S.; Wang, J.; Ogino, K.; Valiyaveettil, S.; Ober, C. K. Chem. Mater. 2000,

       12, 33.

(35)   Segawa, H.; Yamaguchi, S.; Yamazaki, Y.; Yano, T.; Shibata, S.; Misawa, H.

       Appl. Phys. A 2006, 83, 447.

(36)   Kralchevsky, P. A.; Paunov, V. N.; Ivanov, I. B.; Nagayama, K. J. Colloid

       Interface Sci. 1992, 151, 79.

(37)   Vukusic, P.; Hallam, B.; Noyes, J. Science 2007, 315, 348.

                                           66
                                      Chapter 5

  Nature of Capillary Force in 2D Arrays of Micropillars:

Isolated Capillary Bridges or Lateral Capillary Meniscus

                                Interaction Force?


       As we have observed in the previous Chapter, when a wetting liquid is evaporated

off a micropillar array surface, the pillars collapse (in some cases in an ordered fashion)

due to the capillary force exerted by the evaporating liquid. However, as discussed in

Chapter 2, the nature of the capillary force depends on the geometry of the system. In

order to understand the clustering behavior of the micropillars due to capillary force, in

this chapter we present experimental results and theoretical analysis to investigate the

nature of the capillary force in 2-dimensional arrays of micropillars when a liquid is

evaporated off their surface.



5.1 Introduction

       With decreasing feature size and increasing aspect-ratio, the surface area to

volume ratio of the HAR micropillars increases, resulting in dominant effect of surface

forces, such as adhesion, friction, and capillary forces, which adversely impacts their

mechanical stability. While the large surface area and increased mechanical compliance

have lead to many key advantages of micropillar arrays for a wide range of applications,

such as sensors1, mechanical actuators2, bio-mimetic dry adhesives3,4 and tunable

wetting5, these properties also result in their increased susceptibility to deformation due
                                            67
to adhesion6,7 and capillary forces.8-10 Recently, capillary force has also been harnessed to

self-assemble hierarchical microstructures.8,11,12

       The phenomenon of capillary force is responsible for a wide range of macroscopic

and microscopic observations, ranging from the rise of liquid in a capillary tube and

clumping together of hair after shower to self-assembly of microparticles.13 In general,

the capillary force is proportional to the liquid-vapor interfacial energy γ and results from

the tendency of a system to minimize the sum of the three interfacial energies – liquid-

vapor (γ), solid-vapor (γsv) and solid-liquid (γsl) – which are related to each other through

Young’s equation,

        γ sv − γ sl − γ cos θ = 0                                                     (5.1)

where, θ is the equilibrium contact angle. However, the exact expression for the capillary

force depends on the actual geometry of the system and gives rise to a range of

phenomenon, such as distortion of photoresist patterns due to negative Laplace pressure

of the capillary bridge14,15, buckling of microfilaments due to liquid surface tension along

the three phase contact line,16 coalescence of fibers driven by reduction in liquid-vapor

surface area,17,18 and aggregation of particles partially immersed in or floating on a liquid

surface due to lateral forces arising from capillary menisci interaction.13

       Distortion of one-dimensional (1D) array of tall microstructures, when a liquid is

evaporated off their surface, has been previously explained in terms of Laplace pressure

difference due to isolated capillary bridges formed between the structures,14,15 and the

same argument is often extended to explain the instability of two-dimensional (2D) arrays

of high aspect-ratio structures9,12,19,20. Occasionally, the collapsing behavior of 2D

micropillar arrays has been attributed to lateral forces arising from interaction between
                                             68
capillary menisci formed around the microstructures,21 and sometimes no distinction is

made between these two approaches.22 Furthermore, justification for employing either of

the two approaches has not been provided in the literature.

       In this Chapter, we present experimental evidence to show that in case of 2D

arrays of micropillars, when a liquid is evaporated off their surface, the clustering of the

micropillars should be attributed to the lateral forces resulting from capillary menisci

interaction rather than to Laplace pressure difference due to isolated capillary bridges.

Simple theoretical arguments show that the capillary meniscus interaction force can be

more than an order of magnitude smaller than that obtained by assuming Laplace

pressure difference due to isolated capillary bridges. Consequently, the critical elastic

modulus necessary for the stability of the micropillars is much smaller than that estimated

by capillary bridge approach.



5.2 Experimental methods

       We used short chain, monodisperse polystyrene (PS) melt (Mn = 1.79 kg/mol and

PDI = 1.06, PSS Germany) as the wetting liquid on epoxy micropillar arrays (2D square

lattice) to study their capillary induced collapsing behavior and to visualize the liquid

morphology between the micropillars. The epoxy micropillar arrays were prepared by

using poly(dimethyl siloxane) (PDMS) molds to replica mold a mixture of commercially

available epoxy resin (DER 354, Dow Chemical) and 3 wt% cationic photoinitiator

(Cycracure UVI 6976, Dow Chemical), followed by UV curing (~8.5 mW/cm2) for ~30

minutes. Two types of epoxy micropillar arrays were fabricated. Mechanically stable low

aspect-ratio micropillar arrays (diameter 10 µm, height 10µ and pitch 20 µm) were used

                                            69
to obtain wetting profile of the molten PS between the micropillars, and high aspect-ratio

micropillar arrays (diameter 0.6 µm, height 4.8 µm and pitch 1.5 µm) (Fig. 5.1a) were

used to observe their collapsing behavior due to capillary force of the PS melt. The

micropillar array was placed on a hot plate at 1800C with a few particles of PS powder

sprinkled on the top. The PS quickly melted on the micropillar array and was left at

1800C for an hour for evaporation. The micropillar array was then cooled to room

temperature to freeze the polystyrene for subsequent imaging by scanning electron

microscope (SEM) (FEI Strata DB235) and atomic force microscope (Digital

Instruments, Dimension 3000). Previous studies have shown that the morphology of PS

remains identical before and after freezing.23,24




Figure 5.1 SEM images of epoxy micropillar arrays. (a) As fabricated and (b) collapsed

by polystyrene melt.



5.3 Results and discussion

       As seen in the SEM image in Fig. 5.1b, the micropillars collapsed while still

completely surrounded by PS liquid. The absence of isolated capillary bridges between


                                             70
the micropillars, and the fact that a continuous liquid body in mechanical equilibrium has

a constant Laplace pressure everywhere,25 indicate that Laplace pressure difference

cannot explain the observed collapse of micropillars. It should be noted, however, that for

1D array of line patterns, Laplace pressure argument is applicable because in that

geometry isolated liquid between the lines could exist, resulting in different Laplace

pressures.




Figure 5.2 AFM scan of polystyrene wetting morphology in epoxy micropillar arrays.

The mean curvature at two representative points, A and B is the same.



       Atomic force microscopy (AFM) imaging of polystyrene frozen in a mechanically

stable, low-aspect-ratio micropillar array (Fig. 5.2) further confirms that the mean

curvature, and thus the Laplace pressure in the liquid surrounding the micropillars, is

constant everywhere. For example, in Fig. 5.2, mean curvature at point A between

adjacent pillars, ( R1−1 − R3−1 ) 2 is equal to − R2−1 , the mean curvature at point B between

diagonally opposite pillars. However, even in absence of Laplace pressure variation,

when two particles are partially immersed in a liquid or float on a liquid interface they

experience a lateral capillary meniscus interaction force,26 which can be either attractive
                                            71
(when the particles are both hydrophobic or both hydrophilic) or repulsive (when the

particles have opposite wettabilities). This lateral force arises because of the deformation

of the otherwise flat liquid surface due to presence of the particles. Based on the

equations given by Kralchevsky et al.27, an expression (see section 5.6 for derivation) for

the capillary interaction energy, Wc of two cylinders (Fig. 5.3a) when partially immersed

in a liquid of surface tension γ with a contact angle θ,

                                ⎛ x + x2 − 4R2 ⎞
        Wc = 2πγ R 2 cos 2 θ ln ⎜              ⎟                                       (5.2)
                                ⎜      l       ⎟
                                ⎝       c      ⎠

Here, lc is the capillary length of the liquid and R and x are as defined in Figure 5.3a.

Thus, the capillary force between the cylinders is,

                 ∂Wc    πγ R 2 cos 2 θ                                                  (5.3)
        Fc = −       =−
                  ∂x      ( x ) − R2
                               2
                                  2



In case of micropillars, where one end is fixed on the substrate, the torque τc on the

micropillars due to the Fc is,

               πγ R 2 h cos 2 θ
        τc =                                                                            (5.4)
                  ( 2 ) − R2
                       2
                   x




                                              72
Figure 5.3 Schematic illustrations of two micropillars (a) partially immersed in a liquid

and (b) with an isolated capillary bridge between them.



For the same geometry, in case of isolated capillary bridge between the micropillars (Fig.

5.3b), the Laplace pressure difference is approximately Pl ≈
                                                                 γ cos θ and thus the torque
                                                                        ,
                                                                  x
                                                                      2   −R

on the micropillars is,

               2 Rγ cos θ              γ Rh 2 cos θ
        τl ≈      x −R
                   2
                          ∫ ( h ) dh =
                                          x −R
                                           2
                                                                                        (5.5)


The ratio of the torques calculated by two approaches is,

        τl      h           x    +R
                                                                                        (5.6)
           ≈                    2

        τ c π R cos θ       x
                                2−R


       Thus, according to Eq. 5.6, for a typical case of θ = 600 and aspect ratio of 10, the

torque in case of isolated capillary bridge is at least 12 times greater than that from lateral

capillary meniscus interaction.

       The large difference in the torques calculated from the two approaches is reflected

in a large difference in the critical elastic modulus for the stability of micropillar arrays

when estimated from the two approaches. The critical modulus calculated form the
                                                      73
capillary meniscus interaction approach is significantly smaller than that calculated from

isolated capillary bridge approach. It has been observed by us (see Chapter 6) and others

that in case of micropillars arranged in a square lattice, the collapsing due to evaporation

of a liquid initiates by groups of 4 neighboring pillars clustering together.11,21,28 Thus, in a

simple model we consider 4 pillars on the corners of a square as shown in Fig. 5.4a-inset.

Let the pillars come together by deflection δ in both directions. In this configuration,

assuming superposition of pairwise interaction between micropillars, the capillary

meniscus interaction force FC acting on a micropillar is given by

               πγ d 2 cos 2 θ ⎛          2                       1           ⎞
        FC =                  ⎜                      +                       ⎟           (5.7)
                              ⎜   ( p − 2δ ) − d         2 ( p − 2δ ) − d 2 ⎟⎠
                                             2                       2
                       2                           2
                              ⎝

The elastic restoring force acting on the deflected pillar is given as,29

             3 2π Ed 4δ
        FE =                                                                             (5.8)
               64h3

The critical modulus for stability, Ecrit, can be obtained when FE ≥ FC. A typical plot of

FC and FE (Fig. 5.4a) shows that this condition is satisfied for some critical deflection δc,

when the curve for FE is at least tangential to the curve for FC. Thus, the value of δc is

                           dFC FC
obtained by solving           =   in terms of δ. Putting the value of δc back into Eqs. 5.7
                           dδ   δ

and 5.8 and then solving FE = FC in terms of E gives Ecrit as,

                   32 2γ cos 2 θ h3
        Ecrit =                     f (r )                                               (5.9)
                       3d 4

where, f(r) is a function of r = p/d and plotted in Fig. 5.4b:

                     1 ⎛     2       1 ⎞
        f (r ) =         ⎜⎜ 2   +           ⎟                                         (5.10a)
                   r − k ⎝ k −1   2k 2 − 1 ⎟⎠

                                                    74
            ⎛ 2 ( k 2 − 1)− 2 + ( 2k 2 − 1)− 2 ⎞
                              1             1



        r=1 ⎜                                    ⎟+k                                (5.10b)
            ⎝ 2 ( k − 1) + 2 ( 2k − 1) ⎠
           k⎜      2     − 32         2     − 32
                                                 ⎟


       It should be noted that Ecrit is the minimum modulus below which micropillars

will always be unstable (FC > FE) for all deflection values δ. For stable pillars, the elastic

modulus E should be considerably greater than Ecrit such that FE > FC is maintained over

a reasonable range of deflection δ1 (stable equilibrium) to δ2 (unstable equilibrium) (Fig.

5.4a). Since the capillary force between the micropillars (Eqs. 5.3 and 5.7) diverges as the

micropillar separation tends to zero, the model predicts that regardless of the value of

elastic modulus E, for deflection values more than δ2, FC > FE. In practical situations

though, in absence of other external forces which may cause the micropillars to deflect

beyond δ2 to start with, stability can be ensured if FE > FC is maintained over a

reasonable range of deflection, δ1 to δ2.




                                                75
Figure 5.4 (a) A typical plot of capillary interaction force, FC, (solid line) and elastic

restoring force acting on the deflected pillar, FE, (dashed lines). δ1 and δ2 represent stable

equilibrium and unstable equilibrium, respectively. Inset: schematic illustration of

interaction between a group of four pillars. Increasing slope of FE corresponds to

increasing elastic modulus E. (b) Function f(r) as a function of r = p/d. The dashed line

indicates the value of the function at r = 2.
                                                76
        As an example, in case of circular micropillar arrays of Chapter 4 (height 9µm,

diameter 0.75µm, pitch 1.5µm), and assuming a contact angle θ = 600, From Eq. 5.9, the

Ecrit is calculated as 2 GPa. In comparison, for the same geometry, the critical elastic

modulus, E’crit, in case of Laplace pressure difference due to isolated capillary bridge

between the four pillars is given by8,15,


        E '
                 =
                             (
                     128γ h3 3h cos θ + w sin θ + 9h 2 cos 2 θ + 3hw sin ( 2θ )   )   (5.11)
                                              3π d w
          crit                                     3   2




Here, w = 2 p − d is the spacing between the diagonally opposite micropillars. From Eq.

5.11, E’crit is calculated as 27 GPa, which is much greater than that obtained by Eq. 5.9.

As we will show in the next Chapter, critical modulus values estimated from Eq. 5.9

based on capillary meniscus interaction force are close to the experimentally suggested

values whereas, Eq. 5.11 based on isolated capillary bridge grossly underestimates the

stability of the micropillars.

        It must be pointed out though, that in later stages of liquid evaporation, there may

no longer be a continuous liquid body surrounding the micropillars and isolated capillary

bridges may likely form. However, such isolated capillary bridges will be near the base of

the micropillars and thus will exert much less torque as compared to a capillary bridge

spanning the whole micropillar length.



5.4 Conclusions

        In conclusion, we have investigated the capillary force responsible for the

collapsing of 2D arrays of tall microstructures upon liquid evaporation. Experimental
                                                       77
evidence suggests that the capillary meniscus interaction force is mainly responsible to

the pillar collapse rather than the often cited Laplace pressure difference due to isolated

capillary bridges. Our quantitative analysis shows that for a given geometry, the capillary

meniscus interaction force exerted on micropillar array is much smaller than the force

due to isolated capillary bridge; therefore, a much smaller critical elastic modulus is

required for the stability of the microstructures. The analysis presented here will be

important for rational design of stable arrays of tall microstructures or for harnessing

their instability for various applications11,28.



5.5 References

(1)     du Roure, O.; Saez, A.; Buguin, A.; Austin, R. H.; Chavrier, P.; Siberzan, P.;

        Ladoux, B. Proc. Natl. Acad. Sci. U. S. A. 2005, 102, 2390-2395.

(2)     Evans, B. A.; Shields, A. R.; Carroll, R. L.; Washburn, S.; Falvo, M. R.;

        Superfine, R. Nano Lett. 2007, 7, 1428-1434.

(3)     Geim, A. K.; Dubonos, S. V.; Grigorieva, I. V.; Novoselov, K. S.; Zhukov, A. A.;

        Shapoval, S. Y. Nat. Mater. 2003, 2, 461-463.

(4)     Sethi, S.; Ge, L.; Ci, L.; Ajayan, P. M.; Dhinojwala, A. Nano Lett. 2008, 8, 822-

        825.

(5)     Krupenkin, T. N.; Taylor, J. A.; Schneider, T. M.; Yang, S. Langmuir 2004, 20,

        3824-3827.

(6)     Hui, C. Y.; Jagota, A.; Lin, Y. Y.; Kramer, E. J. Langmuir 2002, 18, 1394-1407.

(7)     Zhang, Y.; Lo, C. W.; Taylor, J. A.; Yang, S. Langmuir 2006, 22, 8595-8601.

(8)     Chandra, D.; Taylor, J. A.; Yang, S. Soft Matter 2008, 4, 979.

                                               78
(9)    del Campo, A.; Greiner, C. Journal of Micromechanics and Microengineering

       2007, 17, R81-R95.

(10)   Kotera, M.; Ochiai, N. Microelectron. Eng. 2005, 78-79, 515-520.

(11)   Pokroy, B.; Kang, S. H.; Mahadevan, L.; Aizenberg, J. Science 2009, 323, 237-

       240.

(12)   Segawa, H.; Yamaguchi, S.; Yamazaki, Y.; Yano, T.; Shibata, S.; Misawa, H.

       Appl. Phys. A 2006, 83, 447.

(13)   Denkov, N. D.; Velev, O. D.; Kralchevsky, P. A.; Ivanov, I. B.; Yoshimura, H.;

       Nagayama, K. Langmuir 1992, 8, 3183-3190.

(14)   Stoykovich, M. P.; Cao, H. B.; Yoshimoto, K.; Ocola, L. E.; Nealey, P. F. Adv.

       Mater. 2003, 15, 1180-1184.

(15)   Tanaka, T.; Morigami, M.; Atoda, N. Jpn. J. Appl. Phys. 1993, 32, 6059-6064.

(16)   Cohen, A. E.; Mahadevan, L. Proc. Natl. Acad. Sci. U. S. A. 2003, 100, 12141.

(17)   Bico, J.; Roman, B.; Moulin, L.; Boudaoud, A. Nature 2004, 432, 690.

(18)   Py, C.; Bastien, R.; Bico, J.; Roman, B.; Boudaoud, A. Europhys. Lett. 2007, 77,

       44005.

(19)   Chakrapani, N.; Wei, B.; Carrillo, A.; Ajayan, P. M.; Kane, R. S. Proc. Natl.

       Acad. Sci. U. S. A. 2004, 101, 4009.

(20)   Lee, T. W.; Mitrofanov, O.; Hsu, J. W. R. Advanced Functional Materials 2005,

       15, 1683-1688.

(21)   Zhao, Y. P.; Fan, J. G. Appl. Phys. Lett. 2006, 88, 103123.

(22)   Fan, J. G.; Dyer, D.; Zhang, G.; Zhao, Y. P. Nano Lett. 2004, 4, 2133.



                                              79
(23)     Seemann, R.; Brinkmann, M.; Kramer, E. J.; Lange, F. F.; Lipowsky, R. Proc.

         Natl. Acad. Sci. U. S. A. 2005, 102, 1848.

(24)     Seemann, R.; Herminghaus, S.; Jacobs, K. Phys. Rev. Lett. 2001, 87, 196101.

(25)     de Gennes, P. G.; Brochard-Wayrt, F.; Quere, D. Capillarity and Wetting

         Phenomena; Springer 2004.

(26)     Kralchevsky, P. A.; Nagayama, K. Particles at fluid interfaces and membranes;

         Elsevier Science, 2001.

(27)     Kralchevsky, P. A.; Paunov, V. N.; Ivanov, I. B.; Nagayama, K. J. Colloid

         Interface Sci. 1992, 151, 79.

(28)     Chandra, D.; Yang, S.; Soshinsky, A.; Gambogi, R. submitted 2009.

(29)     Beer, F. B.; Johnston, E. R. Mechanics of Materials; Mc Graw-Hill, 1992.



5.6 Appendix: Derivation of Equation 5.2

         According to Kralchevsky27 et al., the capillary meniscus interaction energy, Wc

of two cylinders of radius R and separated by center-to-center distance x, partially

immersed in a liquid of surface tension γ and making a contact angle θ (Fig. 5.3a) is

given as,

         Wc = −2πγ R cos θ ( hc − h∞ )                                               (A1)

where,

                      ⎡         ⎛ 1 − e−2τ ⎞ ⎤
         hc = R cos θ ⎢τ + 2 ln ⎜          ⎟⎥                                        (A2)
                      ⎣         ⎝ γ e qa ⎠ ⎦

and,



                                                 80
                          ⎛          4          ⎞
         h∞ = R cos θ ln ⎜⎜                     ⎟⎟                                   (A3)
                          ⎝ γ e qR (1 + sin θ ) ⎠

In the above equations,

                  ⎛a               a2 ⎞
         τ = ln ⎜      + 1+             ⎟                                            (A4)
                  ⎜R               R 2 ⎟⎠
                  ⎝

where,

         a = s2 − R2                                                                 (A5)

where,

              x
         s=                                                                          (A6),
              2

γe is the Euler-Maceroni number (γe = 1.78107) and 1/q is the capillary length given as,

                            1/ 2
         1        ⎛ γ ⎞
           = lc = ⎜    ⎟                                                             (A7)
         q        ⎝ ρg ⎠

where,

ρ is the density of the liquid and g is the gravitational acceleration.

Substituting the value of a2 from Eq. A5 into Eq. A4, we get,

                  ⎛a+s⎞
         τ = ln ⎜     ⎟                                                              (A8)
                  ⎝ R ⎠

Thus, from Eq. A8,

                             R2              a 2 + s 2 − R 2 + 2as
         1 − e−2τ = 1 −                  =                                          (A9)
                          (a + s)                 (a + s)
                                       2                    2




Substituting s 2 − R 2 = a 2 from Eq. A5 into Eq. A9,

                       2a 2 + 2as            2a
         1 − e−2τ =                    =                                            (A10)
                       (a + s)              a+s
                                   2



                                                                81
Using Eqs. A8 and A10 in Eq. A2, we get,

                    ⎡ ⎛a+s⎞          ⎛        2        ⎞⎤                 ⎛        4        ⎞
       hc = R cos θ ⎢ln ⎜  ⎟ + 2 ln ⎜⎜                 ⎟⎟ ⎥ = R cos θ ln ⎜⎜ 2 2             ⎟⎟   (A11)
                    ⎢⎣ ⎝ R ⎠         ⎝ γ e q ( a + s ) ⎠ ⎥⎦               ⎝ γ e q R (a + s) ⎠

Substituting the values of h∞ and hc from Eqs. A3 and A11 into Eq. A1,

                             ⎡ ⎛         4          ⎞        ⎛          4          ⎞⎤
       Wc = −2πγ R 2 cos 2 θ ⎢ ln ⎜⎜ 2 2            ⎟⎟ − ln ⎜⎜                     ⎟⎟ ⎥          (A12)
                             ⎢⎣ ⎝ γ e q R ( a + s ) ⎠        ⎝ γ e qR (1 + sin θ ) ⎠ ⎥⎦

Rearranging Eq. A12 and substituting the value of q from Eq. A7,

                                 ⎛ l (1 + sin θ ) ⎞
       Wc = −2πγ R 2 cos 2 θ ln ⎜⎜ c              ⎟⎟                                             (A13)
                                 ⎝ γ e (a + s) ⎠

Using Eqs. A5 and A6,

                x + x2 − 4R2
       a+s =                                                                                     (A14)
                     2

Substituting the value of a + s from Eq. A14 into Eq. A13, we get,

                                ⎛      lc     ⎞                       ⎛       γe       ⎞
       Wc = −2πγ R 2 cos 2 θ ln ⎜             ⎟ + 2πγ R 2 cos 2 θ ln ⎜⎜                ⎟⎟        (A15)
                                ⎝ x + x − 4R ⎠                        ⎝ 2 (1 + sin θ ) ⎠
                                        2   2




In the above Eq. A15, the second term in the right hand side is a constant (does not

depend on distance x) for a given system. Since the interaction potential energies can be

defined only up to a constant, the constant term in Eq. A15 can be dropped to get,

                                ⎛      lc     ⎞
       Wc = −2πγ R 2 cos 2 θ ln ⎜             ⎟                                                  (A16)
                                ⎝ x + x − 4R ⎠
                                        2   2



The above Eq. A16 for the capillary meniscus interaction energy is same as Eq. 5.2.




                                                     82
                                       Chapter 6

   Capillary Force Induced Clustering Behavior of HAR

                               Micropillar Arrays



       In the previous Chapter we established the nature of capillary force in 2-

dimensional arrays of HAR micropillar arrays and derived an expression to estimate the

critical elastic modulus required for stability against the capillary force. In this Chapter,

we study the clustering behavior of micropillar arrays as a function of their elastic moduli

and compare the critical elastic modulus as estimated from Chapter 5 to the

experimentally suggested values. We then present the utility of randomly collapsed

micropillar arrays for ultrathin whiteness.



6.1 Introduction

       Many of the applications of high aspect-ratio micropillar arrays, such as tunable

wetting1, living cell studies2,3 and filtration and separation4, require them to be used in a

liquid environment. However, in liquid environment, due to their large mechanical

compliance, the micropillars are susceptible to deformation by capillary force exerted

during liquid evaporation and cluster together5-7. On the other hand, the capillary force

has been utilized to for example, form carbon nanotube foams8 and self-assemble

superstructures.5,9,10 One important question is whether we can predict the clustering

behavior of high-aspect-ratio pillars due to capillary force, which will be important to the

utilization of capillary driven self-assembly process.
                                              83
       In this Chapter, we present theoretical and experimental study of the clustering

behavior of hydrogel micropillar arrays with well-defined geometries induced by

capillary force, and their utility as biomimetic ultrathin whitening layers. The hydrogel

micropillar arrays were fabricated by the two-step replica molding method described in

Chapter 4 from a series of monomer mixtures. By varying the composition of the water

swellable 2-hydroxyethylmethacrylate (PHEMA) component versus the glassy, non-

swellable methyl methacrylate (PMMA) as the micropillar material, we systematically

modulated    the   effective   elastic   modulus   of   the   micropillars   from   poly(2-

hydoxylmethacrylate-co-methyl methacrylate) (PHEMA-co-PMMA) in the wet state over

three orders of magnitude. The ability to tune the elastic modulus of the micropillars over

a wide range allowed us to experimentally study the effect of elastic modulus on

clustering. Clustering of macroscopic fibers when withdrawn from a liquid bath has been

studied previously in terms of balance between elastic bending energy and capillary

energy.11,12 It is important to point out that in these studies the capillary energy due to

clustering originated from reduction in liquid-vapor surface area along a part of fiber

length withdrawn from the liquid. However, as discussed in Chapter 5, in the case of

micropillar clustering during liquid evaporation, the relevant capillary energy is the

interaction energy of the liquid menisci13 surrounding the micropillars which are still

immersed in the liquid except at the tip (Fig. 3a-ii), and few have systematically

investigated micropillar clustering by considering meniscus interaction energy. Here, by

minimizing the sum of capillary meniscus interaction energy and the elastic bending

energy of the micropillars, we quantitatively predicted the average cluster size as a

function of elastic modulus of the pillar materials, which agreed well with the

                                            84
experimental observation. Further, we demonstrated that such random clustering of

micropillar arrays could be utilized to design ultrathin whitening layers, mimicking the

whiteness in ultrathin white beetle scales.14



6.2 Experimental methods

6.2.1 Materials

       HEMA (98%) and MMA (99%) monomers were obtained from Aldrich and

Acros Organics, respectively. Crosslinker, ethylene glycol dimethacrylate (EGDMA)

(98%) was obtained from Alfa Aesar. Photoinitiator, Darocur 1173, was obtained from

Ciba Specialty Chemicals Inc. PDMS precursor and curing agent (Sylgard 184) was

obtained from Dow Corning. All the chemicals were used without further purification.

6.2.2 Fabrication of micropillar arrays

       The micropillar arrays were fabricated by two-step replica molding process as

described in Chapter 4. Two types of micropillar arrays were investigated, including

geometry A (pillar diameter of 0.75µm and pitch of 1.5µm), and geometry B (pillar
