Repository: sdelaurentiis123/plasma-etching-code

# petch — a fast, differentiable 3D plasma-etch simulator

**The only open-source GPU-accelerated, differentiable feature-scale plasma-etch simulator** —
and on the same GPU it runs **~14× faster than ViennaPS** (the open-source SOTA) at matched accuracy.

Level-set surface evolution + Monte-Carlo / radiosity flux transport + SF₆/O₂ surface chemistry,
with the flux and level-set kernels written in [NVIDIA Warp](https://github.com/NVIDIA/warp) — so the
whole pipeline is GPU-resident **and** autodifferentiable in one substrate. Runs on an NVIDIA GPU
(fast) or on CPU / Apple Silicon (portable, slower) with the *same code*.

File: research_sources/thesis_extracts/Lanham_Steven_PhD_Thesis_2022.txt (part 8 of 12)
Modeling Pulsed Power Plasmas and Applications to In-situ Nanoparticle Growth
experiments were conducted at the University of Minnesota from Prof. Kortshagen’s group, and
at Washington University at St. Louis from Prof. Thimsen’s research group. Reactor scale
modeling of the coupled plasma and nanoparticle system was done at the University of Michigan
from Prof. Kushner’s research group. A separate computational model was developed at the
University of Minnesota for additional theoretical insight.

††

Results and portions of the text that appear in this chapter were previously published in the paper by Z. Xiong et al.,
“Particle trapping, size-filtering, and focusing in the nonthermal plasma synthesis of sub-10 nanometer particles” J.
Phys. D: Appl. Phys. 55, 235202 (2022).

162

5.1 Introduction
The term dusty plasma refers to a weakly ionized gas containing solid particulates [1,2].
Over the past two decades, nonthermal dusty plasmas in low pressure flowing systems have
become critically important sources for the synthesis of nanoparticles and quantum dots [3–8]. In
these plasmas, energetic plasma electrons decompose molecular gaseous precursors, producing
radicals, which lead to the nucleation and growth of nanoparticles. Based on the extreme
nonequilibrium in these plasmas, with the temperature of electrons (several eV) exceeding the
temperature of the gas atoms and plasma ions (near ambient) by about two orders of magnitude,
dusty plasmas offer the ability to synthesize crystalline nanoparticles even of high melting point,
including covalently bonded materials. This capability is due to the selective heating of
nanoparticles to temperatures far above the gas temperature [8] which enables the synthesis of
nanocrystals that are commonly inaccessible to liquid phase synthesis [9–11]. Once the
nanoparticles growing in the plasma reach a certain minimum size, they acquire a negative charge
based on the higher mobility of free plasma electrons compared to that of plasma ions which
suppresses agglomeration of larger nanoparticles as a result of the resulting Coulombic repulsion
[12,13]. This mechanism is widely credited with the ability of plasmas to produce nanoparticles
with much more monodisperse size distributions than other gas-phase approaches [8].
Dust particles immersed in plasmas are subject to a variety of forces, including
electrostatic, gas and ion drag, thermophoresis, Brownian motion, and gravity [14–22]. The
relative magnitude of each force depends on the size of the particle and the plasma conditions. The
plasmas of interest here are produced by application of radio frequency (RF) voltages, typically
sustained in cylindrical reactors of up to a few cm in diameter and 10-15 cm length, operating at
pressures of a few Torr with nominal power deposition of up to about 50 W. The electrostatic

163

force originates from the negative charge acquired by dust grains and the electric fields in the
plasma. These electric fields are either ambipolar in nature, self-generated to confine the highly
mobile electrons in a way that the plasma bulk is charged slightly positively compared to the
surrounding reactor walls, or due to applied voltages, which for the plasmas of interest produce
moderate electric fields of only a few V-cm-1 in the bulk plasma and hundreds of V-cm-1 in the
bounding sheaths. In dusty plasmas containing micron-sized particles, particles can carry many
thousands of elementary charges and electrostatic forces produced by the RF sheaths at the plasma
boundary can be strong enough to balance the gravitational and ion drag forces, leading to particle
levitation and trapping close to the plasma boundary sheath [2,23]. In semiconductor processing,
this trapping of particles was recognized as a problem as early as the 1990s [24], as dust particles
that form during plasma processing can accumulate in these electrostatic particle traps and then
drop onto the wafer being processed after the plasma is turned off.
Plasma reactors used for nanoparticle synthesis are fundamentally different from reactors
used in semiconductor processing and those typically used to study the fundamental properties of
dusty plasmas which are parallel plate, capacitively coupled systems [3,4,25,26]. As noted above
and shown schematically in Fig. 5-1a, the plasmas typically used for nanoparticle synthesis are
based on tubular laminar flow reactors, in which a plasma is excited either by capacitive or
inductive coupling of RF power. Gas flow rates are commonly large so that the gas residence time
in the reactor is on the order of milliseconds in order to limit particle growth to the nanometer size
range.
For nanometer-sized particles, gravity does not play a significant role. Trapping, if it were
to occur, would be the result of the balance between the electrostatic force and opposing forces
such as the drag of the flowing neutral gas, the ion drag, and the thermophoretic force [14,27]. In

164

this context, trapping refers to nanoparticles which are temporarily quasi-stationary within the
reactor and which continue to grow by reactions with radicals while in the trap. Particles are,
indeed, collected as they flow out of the reactor so any trapping would be temporary or dynamic.
However, to date, the likelihood and leveraging of particle trapping in the synthesis of
nanoparticles with diameters of less than tens of nm has not been either realized or acknowledged.
This lack of acknowledgement has resulted mainly from two reasons:
• The high concentration of nanoparticles during particle nucleation: during the initial
nanoparticle nucleation event, the concentration of nanoparticles of less than a few nm in diameter
commonly can exceed that of positive ions and plasma electrons by more than an order of
magnitude [13]. These conditions imply that the average charge of nanoparticles in a plasma is
less than one elementary charge. While the nanoparticle charge fluctuates stochastically due to the
random collection of electrons and ions [12], nanoparticles are neutral for a significant fraction of
time while in the plasma. (Large particles with sizes exceeding many tens of nm will be
permanently negatively charged.) With particles of a few nm being neutral for long periods of
time, they would presumedly not be subject to electrostatic trapping while still being subject to
neutral drag and thermophoretic forces.
• In many studies, it has been found that the average nanoparticle size correlates nearly
linearly with the residence time of particles in the plasma (and inversely with the gas flow velocity)
[28]. These observations have been interpreted to mean that particles, while growing, travel
through the reactor with the gas flow akin to a plug flow reactor and that the particle position in
the reactor varies with time in a linear fashion. These processes are schematically shown in Fig. 51b and 5-1c.

165

There have been limited reports of nanoparticle trapping during plasma synthesis.
Nanoparticle trapping was observed in a laminar flow reactor with small gas flow speeds through
the tube geared towards synthesizing large nanocrystals of several tens of nanometers in diameter
[29]. This observation, a priori, was not inconsistent with the above reasoning because such large
nanoparticles carry several tens of elementary charges and, in spite of stochastic charge
fluctuations, are likely negative all of the time. Furthermore, the gas drag that acts to remove
particles from the electrostatic traps was small due to the low flow speeds. A recent simulation
study was the first to point to the possibility of trapping even of particles even in the sub-10 nm
regime [30]. While these simulations did not model the high particle concentrations that are present
in actual synthesis reactors, they clearly indicated that even small particles that are electrically
neutral for a fraction of their time in the plasma can experience trapping.
The present study provides the first experimental evidence, with computational
verification, of the trapping of sub-10 nm particles during particle synthesis and introduces a new
paradigm of utilizing trapping in nonthermal plasma synthesis for the size filtering of
nanoparticles. The demonstration system is the growth of Si nanoparticles using Ar/SiH4 gas
mixtures in RF sustained plasmas at pressures of 1.1-6.5 Torr and powers of 5-20 W. Trapping
was independently observed in multiple different reactor set-ups by two different research groups
using different experimental techniques to analyze the presence of trapped particles. Experimental
results were interpreted based on parametric Monte Carlo simulations and verified with full scale
plasma reactor simulations.

166

5.2 Experimental Approach and Reactors
In situ detection of trapped sub-10 nm particles poses great difficulties. For larger particles,
visible laser light scattering (LLS) is widely used [2,23]. However, the scattered intensity for LLS
rapidly becomes untenably small as the particle size is reduced. In particular, the Rayleigh
scattering cross section scales with the sixth power of the particle diameter [31]. To overcome this
unfavorable scaling, the only in situ detection method that we know of and that provides good
sensitivity for particles smaller than 10 nm, is a destructive method—laser induced particle
explosive evaporation (LIPEE) [32]. In this method, the diagnostic is not elastically scattered laser
light, but rather the thermal glow from particles that are suddenly heated and evaporated by a
pulsed laser. This LIPEE method has not been widely used in the dusty plasma literature since it
was reported in 1994. This lack of use is perhaps due to the equipment that is required, which
includes a powerful pulsed ultraviolet laser along with sensitive high-speed optical detection. For
these reasons, our approach relies not on in situ detection of the particles, but instead on ex situ
measurements.
Our experimental approach is based on the scheme detailed in Fig. 5-1 utilizing a timeresolved measurement of the particle mass at the exit of the reactor. For simplicity, we neglect in
this figure the influence of radial losses of particles and chemical precursors, which occurs in an
actual reactor, but will not significantly affect the argument that we present. If particle trapping
during synthesis does not occur, the currently predominant view, particles move through the
reactor with time in a linear fashion following the gas flow (Fig. 5-1b and 5-1c) while growing by
reactions with the locally available precursor radicals. When radial losses are neglected, the
particle mass density, defined by the mass density of the forming nanoparticles and that of the
unreacted precursor, is constant along the reactor (Fig. 5-1d). Towards the exit of the reactor, the

167

majority of the mass that has been transformed into particles can be collected and their mass
measured. If the plasma is turned off, particle formation ceases and the collection of particles
ceases after one gas transit time through the reactor following the moment of plasma turn-off (Fig.
5-1e).
Particle trapping significantly changes this picture. If nanoparticles are temporarily
trapped, their motion through the plasma reactor is no longer linear in time (Fig. 5-1f and 5-1g).
Particles are temporarily confined in a trapping zone but continue to grow due to the presence of
the radical precursors. The electrostatic trapping force is roughly proportional to the particle
diameter. However, in the Knudsen number range of relevance to low pressure plasmas, the gas
drag force is proportional to the square of the particle diameter [33]. As a result, particles will be
forced from the trap once they reach a critical size when drag by the gas flow dominates. However,
since particles are temporarily stopped in their motion through the reactor, the particle mass density
within the trapping zone exceeds that of the particles outside the trapping region (Fig. 5-1h). If the
plasma is turned off and the particle mass at the reactor exit is measured, the trapped particles will
appear as a peak in the particle mass leaving the reactor after the plasma is turned off (Fig. 5-1i).
To evaluate these two scenarios, three different plasma reactors were designed using
different experimental methodologies to measure the particle mass leaving the reactor over time.
The reactors are shown schematically in Fig. 5-2. The first reactor was resident at the University
of Minnesota (UMN1). The plasma was generated by applying capacitively coupled RF power
(frequency 13.56 MHz) to the quartz tubular reactor with 2.5 cm external diameter (2.2 cm internal
diameter) and 20 cm length. The power was applied with a pair of ring electrodes 1 cm wide and
separated by 2 cm at their centers. The operating conditions for the base case are an RF power of
20 W, flow rate of Ar/He/SiH4 = 30/4.75/0.25 sccm and gas pressure of 1.1 Torr.

168

The nanoparticle cloud resulting from plasma synthesis was sent through a slit-shaped
nozzle (0.5 mm × 12 mm) at the reactor exit and focused into a curtain-shaped beam of
nanoparticles. These particles were deposited on a glass or silicon substrate that was translated
through the nanoparticle beam at a constant velocity by a linear direct current (DC) servomotor.
The deposited particle mass was evaluated by measuring optical absorption of the particles
deposited on a transparent glass substrate moving at a constant speed of 5 mm-s-1. The plasma was
turned off during the substrate translation to collect both particles leaving the reactor in steady
state operation and trapped particles. The substrate with deposited silicon nanoparticles was then
placed on one exit port of a Labsphere 10 cm integrating sphere, illuminated with a light emitting
diode (LED) emitting at 390 nm, and imaged using a digital camera (NIKON D7100). Raw files
were converted to 16-bit TIFF format and the transmitted light intensity was measured as line
intensity plots in ImageJ, using a bare glass substrate as a baseline. Absorbance was obtained as A
= -log(It/I0), where It is the transmitted light intensity and I0 is the incident light intensity.
The delay time of the arrival of the trapped particles at the substrate after turning off the
plasma was measured by a 240 frames-per-second camera (iPhone 12, Slo-mo mode). Accuracy
of the arrival time was estimated as ±1 frame (1/240 s). The axial trapping position was determined
by multiplying the arrival time by the gas flow velocity, which was determined by fitting particle
arrival times versus the different axial positions of the electrode pair.
A second reactor similar in design to UMN1, also resident at the University of Minnesota
was used to evaluate the consequences of particle growth on precursor density and deposition on
the walls of the reactor. This reactor, UMN2, was a quartz tubular reactor having two diameters.
The power was applied to the narrower portion of the tube, 0.7 cm internal diameter. The tube
expanded downstream to 2.2 cm internal diameter. The plasma conditions were a gas pressure of

169

0.8–0.9 Torr and gas mixture of Ar/He/SiH4 that was varied from 30/6.65/0.35 sccm to 30/13.3/0.7
sccm. RF power of 50 W was applied to a pair of 1 cm wide electrodes, separated by 2 cm centerto-center, that was located 2 cm upstream of the tube expansion.
The third reactor was resident at Washington University in St Louis (WUSTL). Similar to
the UMN1 reactor, the plasma was generated by applying capacitively coupled RF power
(frequency 13.56 MHz) to the quartz tubular reactor with 3.2 cm internal diameter. The power was
applied with a pair of aluminum ring electrodes 1.4 cm wide and separated by 2.65 cm at their
centers. The operating conditions for the base case are an RF power of 5 W, flow rate of
Ar/He/SiH4 = 51/0.991/0.009 sccm and gas pressure of 6.5 Torr. Following the reactor, 2.7% of
the total flow was diverted to a quartz crystal microbalance (QCM) impactor. A 150 µm orifice
was used to impact synthesized particles onto the quartz crystal. The mass loading on the quartz
crystal was determined using the Sauerbrey equation [34]:

 A  q q 

m = −f 
 2 f o2 



(5.1)

where ∆m is the change in the mass loading of the quartz crystal, ∆f is the change in the quartz
crystal resonance frequency A is the effective crystal area (6.5 mm), ρq is the density of the quartz
crystal (2.65 g-cm-3), µq is the shear modulus of the quartz crystal (2.95×1011 g-cm-1s-2), and fo is
the resonant frequency of the fundamental mode of the quartz crystal (6 MHz).
Transmission electron microscope (TEM) imaging of the collected particles was performed
using an FEI Talos F200x operating at an accelerating voltage of 200 kV as well as an FEI Tecnai
T12 operating at 120 kV. To determine particle size distributions, nanoparticles were deposited
directly onto thin holey carbon coated Cu TEM grids translated under the curtain-shaped particle

170

beam in reactor UMN1. The diameters of 300 particles were then measured with ImageJ and their
size distribution fit to a log-normal size distribution.

5.3 Observations of Nanoparticle Trapping
Silicon nanoparticles deposited on a silicon substrate translated with constant velocity
under the exit nozzle of the UMN1 reactor are shown in Fig. 5-3a. Initially, the particle deposition
is essentially uniform (except for some nonuniformities caused by the not entirely constant speed
of the motor drive). After turning off the plasma and emptying of the electrostatic trap, the
deposition of a significantly larger amount of particles was observed corresponding to the arrival
of trapped particles, consistent with the scenario described in Fig. 5-1f–i. After the arrival of the
trapped particles, the deposition of additional particles was observed corresponding to particles
that were upstream of the trapping zone when the plasma was turned off. The curvature of the
deposition in vertical direction is assumed to be caused by the laminar flow in the reactor with
there being little slip at the surface of the tube. These conditions result in the gas close to the reactor
wall to have a lower flow speed than at the center of the tube. The amount of mass corresponding
to the trapped particles is about five times that of the particles leaving the reactor in steady state,
shown in Fig. 5-3b. The experiment was repeated for three different axial positions of the
electrodes that would in turn determine the location of the electrostatic trap. From the delay of the
arrival of the trapped particles with respect to the moment of plasma turn-off, the gas flow velocity
was determined which then enabled the computation of the axial position of the trapped particles.
As shown in Fig. 5-3c, the trapping zone is located about 1.6 cm below the powered top electrode.
Results from the WUSTL plasma reactor, which was operated at significantly higher
pressure than the UMN1 reactor, are shown in Fig. 5-3d and 5.3e. In this reactor, the arrival of

171

particles after leaving the reactor was significantly delayed due to the low flow rate in the gas lines
leading to the QCM. A significant increase in the deposited mass after plasma turnoff, indicative
of the arrival of trapped particles, is shown in Fig. 5-3c. The mass deposition rate after the plasma
was turned off was almost two orders of magnitude larger than the deposition rate during the
steady-state plasma on phase, as shown in Fig. 5-3e. This result suggests that the particle mass
density in the particle trap is about a factor of 100 times larger than that outside of the trap. These
results demonstrate that plasma parameters such as pressure and flow rates can be used to control
the amount of particle mass that is trapped compared to that leaving in steady state.
It is also instructive to consider the deposition of a silicon film on the reactor walls, which
occurs in actual reactors as an unwanted loss process of radicals, but was neglected in our
simplified argument illustrated in Fig. 5-1. The silicon film deposition in a third plasma reactor,
similar in design to the UMN1 reactor, which is typically used for the synthesis of sub-5 nm silicon
particles, is shown in Fig. 5-4. For the higher flow rates associated with silicon nanocrystal
formation (Ar/He/SiH4 = 50/13.7/0.7 sccm), the deposition of a silicon film on the reactor walls is
limited to the region upstream of the electrodes. If the silane precursor flow rate is lowered to a
level that particle nucleation does not occur (Ar/He/SiH4 = 50/6.65/0.35 sccm), and no particles
are collected, the silicon film deposition is observed both upstream and downstream of the RF
electrodes. These observations are consistent with the hypothesis that nanoparticles are trapped
close to the RF electrodes at the higher silane flow rate. The trapped particles likely act as a sink
for the silane precursor that leads to an almost complete precursor consumption in the region
upstream and up to the RF electrodes. In the case of the lower silane flow, no particles form and
the strong precursor sink around the electrodes is removed, leading to silicon deposition also
downstream of the electrodes.

172

5.4 Evidence of Size Filtering
The sole observation of particle trapping during nonthermal plasma synthesis may be
viewed as an interesting outcome of the plasma dynamics. However, its importance is significantly
deeper because particle trapping acts as an inherent size filter in the plasma synthesis as particles
need to reach a certain critical size before they can escape the particle trap. This concept is
demonstrated in Fig. 5-5a which shows a TEM image of particles that are leaving the reactor in
steady state operation. These are the particles that were trapped and grew to a size so that the gas
drag overcame the electrostatic trapping force and liberated the particles from the trap. More than
300 particles were counted and their size distribution fit with a log-normal distribution with a mean
size of 7.4 nm and a geometric standard deviation of 1.17. This geometric standard deviation is
typical for nonthermal plasma synthesis but significantly smaller than those achieved in other gasphase syntheses where nanoparticles are neutral and not prevented from agglomerating [35,36].
Particles shown in Fig. 5-5b were collected after the plasma turn-off and are representative of the
trapped particle deposit shown in Fig. 5-3a. These particles exhibit a significant population of
smaller particles that is not present in the particles that are collected in steady state. Accordingly,
the log-normal size distribution of trapped particles has a mean size of 6 nm and a geometric
standard deviation of 1.39. To our knowledge, this is the first demonstration of trapping acting as
a size filter during the nonthermal plasma synthesis of sub-10 nm particles. Understanding this
aspect may open new routes to designing plasma processes with even better size and composition
control.

173

5.5 Parametric Monte Carlo Simulation of Particle Trapping
Particle charge and particle trajectories were simulated with a one-dimensional Monte
Carlo code implemented in MATLAB, which is available in the supplemental material of the
published article [37]. In this simulation, pseudoparticles of a specified diameter are initiated at
the entrance to the plasma reactor. Their size is kept constant during the simulation. The
simulation is based on the assumption that the plasma is quasi-neutral.

Due to the large

concentration of nanoparticles in the physical system, the vast majority of electrons resides on the
particles. However, in our simulation, a single nanoparticle is simulated at a time; hence, the effect
of the electron attachment to nanoparticles is parametrically represented by an electronegativity
ni/ne, with ni the positive ion density and ne the free electron density. In nanoparticle forming
argon-silane plasmas it has been observed that ni often exceeds ne by about two orders of
magnitude, and that the density of negative ions is on the same order as ne [38], because negative
ions are consumed in particle nucleation. Hence, the charging of nanoparticles is described by the
collection of electrons and positive ions, while negative ions are neglected.
The nanoparticle trajectories are integrated in time accounting for the gas drag force and
electrostatic force until particles leave the reactor. Hence, an important input for this simulation
is the time-averaged axial electric field profile, as the nanoparticles are too massive to follow the
instantaneous RF electric field. An approximate electric field profile was derived by performing
Comsol simulations for a pure argon plasma. The time averaged electric field derived from these
simulations was approximated by the simplified profiles. The simulation ran cyclically with a time
step ∆t of 100 ns. At every time step, a new position and charge for a particle was calculated. The
initial particle had no charge and had a position of 10 cm from the outlet. Orbital motion limited
theory [39] was then used to calculate collision frequencies of the particle with ions and electrons

174

[40]. A specific event (collision with an ion or an electron) was chosen according to random Monte
Carlo sampling. The Störmer–Verlet method [41] was applied to determine the particle trajectory,
and a single Monte Carlo simulation was run for 5 × 106 timesteps.
Results of the model are shown in Fig. 5-6. With the exception of the results shown in Fig.
5-6f, simulations were performed for a typical positive ion density ni of 5 × 1011 cm-3 and a free
electron density ne of 5 × 109 cm-3 resulting in an electronegativity ni/ne = 100. This degree of
electronegativity is consistent with previous work on dusty plasmas forming silicon particles
[42,43]. Plasma electrons can dissociatively attach to silane or directly attach to radicals to form
negative SiHx- ions and attach to the nanoparticles, whose density can exceed the positive ion
density. The fraction of time that nanoparticles of three different sizes are in a certain charge state
is shown in Fig. 5-6a. Particles with a diameter of 1 nm are neutral or positively charged 78% of
the time, while larger 5 nm particles are neutral 31% of the time. As a result of the long times that
particles are neutral, one might conclude that small nanoparticles may not be trapped in the plasma.
The typical charging times are compared with the gas transit time through trapping region
in Fig. 5-6b, defined by the pink shaded region in Fig. 5-6c with a length of about 1 cm. In this
region, the electrostatic force opposes the gas drag force and increases up to a maximum at z = 4
cm. Particle charging is so fast that neutral particles are likely to become negatively charged again
before they are convected out of the trapping zone. As a result, particles remain trapped, even if
they are charged negatively only for a fraction of the time.
The trapping of particles in spite of their transient neutral states is demonstrated by the
results in Fig. 5-6d, which shows the axial locations of 1, 3 and 5 nm particles with time for a gas
flow velocity of 100 cm-s-1. The smallest 1 nm particles enter the trapping zone and their position
fluctuates in the axial direction as the particle charge changes. This is shown in the inset in Fig.

175

5-6d, where particles follow the gas flow when they are neutral, but are drawn upstream again
when they acquire a negative charge. For these conditions, 1 nm particles remain trapped
indefinitely. Somewhat larger 3 nm sized particles behave similarly, but they assume a position
deeper in the particle trap because they require a larger electrostatic force to balance the gas drag
force. Particles with a 5 nm diameter are not confined in the trap. The particles are slowed down
by the electrostatic force, but the force is insufficient to trap the particles. In an actual plasma
reactor, the particle size does not remain constant, but particles grow due to the deposition of
precursor. This means that the smallest particles are initially trapped at the top of the trap at the
smallest electric fields. As particles grow, they sink deeper into the trap where the electric field
increases. Finally, the electric field will be insufficient to balance the increasing gas drag and
particles will be released from the trap.
The influence of gas flow velocity on the critical size for particle detrapping is shown by
the results in Fig. 5-6e. Since the gas drag force acting on trapped particles scales linearly with
the gas flow speed, the critical size above which trapping does not occur varies inversely with the
gas flow speed. The simulations reproduce the often observed linear dependence of particle size
with the gas residence time in the reactor. However, the simulations suggest that the important
time is not the residence time of the gas in the reactor but the extended time spent in the particle
trap that allows particles to grow to larger sizes before leaving the trap.
The effect of plasma electronegativity on the critical size for detrapping is illustrated by
the results in Fig. 5-6f. As electronegativity in the plasma is reduced, the critical size for
detrapping increases.

This is due to the increased electron density at reduced plasma

electronegativity, which produces more negatively charged particles and thus enhances

176

electrostatic confinement. Both the impact of gas flow velocity and plasma electronegativity may
be important parameters for designing trapping conditions in the plasma.

5.6 Full Scale Reactor Simulations of Particle Growth and Trapping
The nanoparticle and plasma dynamics leading to trapping and de-trapping of particles are
functions of the spatially dependent electrostatic fields, gas flow, and particle growth rates. To
investigate the influence of these processes, a two-dimensional plasma reactor model with an
embedded three-dimensional nanoparticle trajectory and growth model were employed. The
combination of the plasma reactor model, the hybrid plasma equipment model (HPEM), and the
nanoparticle trajectory model, the dust transport simulator (DTS) are described in detail in [30].
The HPEM provides self-consistent electric fields, gas flow profiles, gas temperatures, charged
particles fluxes, and radical fluxes. The DTS uses these values to predict the trajectories, statistical
charging and trapping of growing nanoparticles while including all of the pertinent forces
(electrostatic, fluid drag, ion drag, thermophoresis, gravity, Brownian motion, and particle-particle
Coulomb force).
The HPEM/DTS was used to simulate the process conditions of a low pressure reactor
similar to UMN1 described above, with the cylindrical model geometry shown in Fig. 5-7a. The
reactor length is 90 mm and diameter 20 mm with powered and grounded ring electrodes, and gas
flowing left-to-right. The pressure was 1 Torr, the gas flow rate 75 sccm, the gas mixture
Ar/He/SiH4 = 99/0.9/0.1, and the capacitively coupled power deposition at a frequency of 10 MHz
is 10 W. The electron density, electron temperature, electric potential, electric field vectors (with
electric field and potential on axis) averaged over an RF cycle, are shown in Fig. 5-7. The electron
density has a maximum value of 1.3×1011 cm−3 on axis at the position of the powered electrode.

177

Due to the high conductivity of the plasma, the electron temperature is fairly constant in the bulk
plasma, 3.2-3.7 eV, while extending above 10 eV in the sheath at the powered electrode. The
amplitude of the applied RF voltage is 680 V with a self-generated DC bias on the tube wall of
−217 V, which results in a maximum in the time averaged electric potential of 182 V. However,
again due to the high conductivity of the plasma, the time averaged voltage drop across the bulk
of the plasma is <10 V. This results in electric fields of hundreds of V-cm-1 that are dominantly
pointing outwards (confining for negative particles) at the boundaries of the plasma. The electric
field along the axis at which particles are trapped is only a few V-cm−1.
Predictions of trapping locations for 1 and 3 nm particles are shown in Fig. 5-7f–i. The 1
nm particles have trapping locations on axis that are nearly at the maximum of the plasma potential
(see Fig. 5-7e). This focusing of the particles onto the axis results from radial electric fields which
predominantly point outwards, thus accelerating particles radially inwards. The trapping locations
are strewn along the axis for about 1 cm, a result of the charging and discharging of the particles.
When the particles discharge to be neutral, they drift downwards with the gas flow. When the
particles recharge negatively, they drift back towards the maximum in the plasma potential. The 3
nm particles are also trapped on axis, though at a location further downstream beyond the
maximum in the potential. The larger particles are more susceptible to the fluid drag forces and
become trapped where the axial electric field provides a sufficient force to counter the fluid drag,
approximately 1 V-cm−1, which occurs downstream of the trapping location of the 1 nm particles.
The trapping sites are strewn along the axis for more than 1 cm.
The average locations for particle sizes of 1–10 nm as a function of time are shown in Fig.
5-7h. A horizontal line (constant location) indicates that the particles are trapped. Particles falling
below 1 cm are not trapped and exit the reactor. For the simulated conditions, de-trapping occurs

178

for particle sizes of greater than about 4 nm when the neutral gas flow drag exceeds the ability of
the plasma to electrostatically confine the particles. The trapping locations are at lower axial
locations for larger particles where the confining axial electric fields are larger, as indicated in Fig.
5-7e. The trends from the Monte Carlo simulations (Fig. 5-6) and those from the full twodimensional simulations (Fig. 5-7) are in good agreement with each other, and with the
experiments.

5.7 Concluding Remarks
In this contribution, we showed through experiments performed on multiple plasma
reactors as well as simulations with different levels of completeness that particle trapping through
electrostatic forces does occur during the synthesis of sub-10 nm particles, a phenomenon that has
generally not been recognized to date. We demonstrated that particles are trapped even if they are
neutral for the majority of time that they spend in the trapping region due to a cycle of particles
discharging and recharging. In actual plasma reactors, particles enter the trapping region and are
spatially confined while growing through the continued accretion of precursor. Once particles
reach a critical size such that the gas drag is sufficiently strong to overcome the electrostatic
trapping force, particles are released from the trap. This critical size required for de-trapping
narrows the collected particle size distribution since particles smaller than the critical size are
confined and those that grow to larger than this critical size can escape and exit the reactor in
steady state operation. Our numerical simulations suggest that the radial electric fields present in
the particle trap lead to a focusing of the released particles onto the reactor centerline.
The observations reported here may establish a new paradigm for control of the nonthermal
plasma synthesis of sub-10 nm particles. A better understanding of the trapping mechanism will

179

enable a better control over particle sizes and more monodisperse size distributions than has been
possible to date. The existence of trapping is of particular importance for the design of reactors for
core–shell heterostructure nanoparticles [10,44–46]. A better understanding of trapping will enable
researchers to design plasma processes in which nanoparticles are either trapped or not trapped in
the shell growth region. This will enable enhanced control over the range of core/shell diameter
ranges than has been achieved at present. Moreover, the understanding of the particle focusing
onto the centerline of the reactor is another important insight for the growth of heterostructure
particles as it implies that all particles essentially experience the same growth conditions in the
reactor, in spite of the parabolic flow velocity profile expected for laminar flow reactors.
However, the current study also leaves several open questions, such as whether particle
trapping is a universal phenomenon or whether it is dependent on the nanoparticle material. For
high gas flow rates most particles may not be trapped because the critical size for particles to be
released from the trap by the gas drag decreases with increasing flow rates. There may also be
electric field configurations in the plasma that do not support trapping. It is also not clear whether
nanoparticles of insulators, semiconductors, or metals will be equally trapped as their charge states
depend on their capacitance and secondary emission processes, and so depend on the materials
work function or dielectric properties. These issues will need to be clarified to fully take advantage
of particle trapping in nanoparticle synthesis as a design parameter. However, the current study
demonstrates that gas flows and electric fields can be designed to utilize particle trapping to control
particle sizes and size distributions.

180

5.8 Figures

Figure 5-1. Overview of two scenarios of particle growth in nonthermal plasmas without and with
particle trapping. (a) Schematic of laminar flow plasma reactor for nanoparticle synthesis. (b)-(e)
Scenario without particle trapping and (f)-(i) with particle trapping. In the untrapped scenario (b)(e) the particles flow through the reactor at a constant velocity as they continue to grow by
reactions with radicals. Under the assumption of negligible radial losses to the reactor walls, the
particle mass density, defined as the mass density of particles and unreacted precursor, is therefore
constant along the reactor. When the plasma is extinguished, particle mass leaves the reactor at a
constant rate until one transit time after the plasma turn-off. In the trapped scenario (f)–(i), the
particles become temporarily trapped while continuing to grow, leading to a locally enhanced mass
density in the trapping zone. When the plasma is turned off, removing the trap, this larger mass
density is released and will appear as a peak in the rate of particle mass leaving the reactor.

181

Figure 5-2. Schematics of two of the three plasma reactors used to investigate particle trapping.
(a) Schematic of the UMN1 plasma synthesis reactor used to deposit silicon nanocrystals on a
moving substrate. The deposited particle mass is analyzed by studying the optical absorbance of
the particles on the substrate. (b) Schematic of the WUSTL plasma synthesis reactor. In this
reactor, particle mass leaving the reactor is directly measured using a QCM.

182

Figure 5-3. Experimental results demonstrating particle trapping in the synthesis of sub-10 nm
silicon particles. (a)–(c) Results from the UMN1 reactor. (a) Photograph of particles deposited on
a silicon substrate (to enable better photographic imaging) moving at constant speed below the
reactor exit showing the deposition peak associated with trapped particles. (b) Absorbance of 390
nm light by silicon nanoparticles on the translated glass substrate. (c) Position of trapped particles
derived from arrival time of particles after plasma turn-off for three different electrode positions.
(d), (e) Results from WUSTL plasma reactor. (d) Particle mass deposited on a QCM over time and
(e) particle mass deposition rate.

183

Figure 5-4. Images of the UMN2 reactor used for silicon quantum dot synthesis. The electrode
pair was located 2 cm to the left of the tube expansion. (a) Photograph of a plasma reactor run with
