Repository: sdelaurentiis123/plasma-etching-code

# petch — a fast, differentiable 3D plasma-etch simulator

**The only open-source GPU-accelerated, differentiable feature-scale plasma-etch simulator** —
and on the same GPU it runs **~14× faster than ViennaPS** (the open-source SOTA) at matched accuracy.

Level-set surface evolution + Monte-Carlo / radiosity flux transport + SF₆/O₂ surface chemistry,
with the flux and level-set kernels written in [NVIDIA Warp](https://github.com/NVIDIA/warp) — so the
whole pipeline is GPU-resident **and** autodifferentiable in one substrate. Runs on an NVIDIA GPU
(fast) or on CPU / Apple Silicon (portable, slower) with the *same code*.

File: research_sources/thesis_extracts/Qu_Chenhui_PhD_Thesis_2020.txt (part 8 of 11)
Computational Investigations of Fundamental Plasma
decreases the inter-pulse period, meaning the plasma has a shorter time to dissipate, and the

156

initial plasma density will be higher at the leading edge of the pulse. Without frequency tuning,
as the duty cycle increases from 40% to 60%, the initial electron density increases from 1.5 to
1.9 × 1010 cm-3. However, since the plasma takes only ≈ 20 μs to reach the high-density state,
the different ne at the beginning of the pulse has little impact on power delivery.

5.4 Concluding Remarks
A computational investigation of power deposition in an Ar ICP sustained in the reactor
ICAROS with 50 W power pulsed at 5 kHz was performed using the HPEM simulation platform.
Two impedance matching techniques were employed: set-point matching using a fixed
components in the impedance matching network (IMN), and a combination of set-point matching
with a close to real-time frequency tuning.

The circuit components in the IMN are first

analytically solved for the perfect match and then fixed to match the impedance at a certain time
during the pulse. Real-time frequency tuning is then employed with the set-point match to
correct impedance mismatches.
We found that using set-point matching alone produces impedance mismatch and results
in power reflection at times other than the match point. When frequency tuning is applied, the
choice of match point affects the tuning range in such a way that a late match point in a quasisteady state results in the need for smaller frequency adjustments. The impact of frequency
tuning on power deposition with varied power magnitude, power transition time, and duty cycle
were discussed. With the IMN set to match the impedance of the quasi-steady state, frequency
tuning is found to be most impactful during transients when the input power is low. Therefore,
frequency tuning is recommended if the pulse power is low, the power transition time is long, or
the duty cycle is short. Impedance match early in the pulse is desirable because a severe

157

mismatch will extend the time that the plasma reaches the steady state. Therefore, frequency
tuning, especially in the early pulse, is recommended.
To summarize, impedance matching not only maximizes the power delivered to the
plasma reactor but also minimizes the power reflected back to the supply. Minimizing the
reflected power becomes ever more important as power levels increase in plasmas processing –
now exceeding 10-20 kW. In addition to minimizing reflected power to protect the power supply,
optimum impedance matching enables consistent power pulsing profiles to the plasma. For
example, optimum matching helps to avoid issues such as dropping a pulse, in which due to
impedance mismatch at the onset of applied power, the plasma does not ignite during the pulse.
In this chapter, the effects of set-point matching and frequency tuning for impedance matching in
plasma processing are discussed. However, these results may also apply to other pulsed power
plasma applications. For example, pulsed power thrusters are used in electric propulsion (EP)
for accelerating and station keeping of satellites and spacecraft. EP uses plasma exhaust to
accelerate the spacecraft.

In these systems, minimizing mass is exceedingly important.

Minimizing mass is typically achieved by maximizing the efficiency of all on-board systems,
which includes the power transfer that generates the plasma.

158

5.5 Figures

Fig. 5.1 Geometry of the inductively coupled plasma (ICP) reactor used in this work.

159

Fig. 5.2 Distributions of electron density and power density, and spatially averaged electron
density and electron temperature. Ar, 15 mTorr, 50 W, PRF = 5 kHz, DC = 50%.

160

Fig. 5.3 Diagram of power transmission line with power supply, impedance matching network,
and load impedance consisting of the coil, plasma, and termination circuit components.

161

Fig. 5.4 Real and imaginary parts of the load impedance (ZL) and the capacitances in the
matching network (CP and CS) required for the impedance match. Ar, 15 mTorr, 50 W, PRF = 5
kHz, DC = 50%.

162

Fig. 5.5 Power deposition (Pdep) and reflection (Pref) and load impedance when the impedance
matching network is chosen to match a) in the early pulse at τ = 10 μs and b) in the late pulse at τ
= 90 μs. Ar, 15 mTorr, 50 W, PRF = 5 kHz, DC = 50%.

163

Fig. 5.6 a) A typical response of power reflection coefficient (Γ) with radiofrequency, and b) a
schematic diagram of frequency tuning in the HPEM.

164

Fig. 5.7 Power deposition (Pdep) and reflection (Pref) with (FT) and without (no FT) frequency
tuning when a) b) IMN is chosen to match early in the pulse at τ = 10 μs and when c) d) IMN is
chosen to match late in the pulse at τ = 90 μs.

165

Fig. 5.8 Power deposition efficiency with and without frequency tuning with different powers.
Ar, 15 mTorr, PRF = 5 kHz, DC = 50%.

166

Fig. 5.9 a) Spatially averaged electron density b) power reflection coefficient without frequency
tuning and c) power reflection coefficient in the first 20 μs with and without frequency tuning.
Ar, 15 mTorr, PRF = 5 kHz, DC = 50%.

167

Fig. 5.10 a) Power deposition efficiency as a function of power transition time (τt) and b) power
reflection coefficient when τt = 4, 40, and 80 μs. Ar, 50 W, 15 mTorr, PRF = 5 kHz, DC = 50%.

168

Fig. 5.11 a) Power deposition efficiency as a function of duty cycle and b) power deposition,
power reflection, and frequency with and without frequency tuning when DC = 40%. Ar, 50 W,
15 mTorr, PRF = 5 kHz.

169

5.6 References
1. I. Adamovich et. al., J. Phys. D: Appl. Phys. 50, 323001 (2017).
2. B. Wu, A. Kumar, and S. Pamarthy, J. Appl. Phys. 108, 051101 (2010).
3. F. Schmidt, J. Schulze, E. Johnson, J.-P. Booth, D. Keil, D. M. French, J. Trieschmann, and
T. Mussenbrock, Plasma Sources Sci. Technol. 27, 095012 (2018).
4. M. Long, IEEE Plasma Sci. 34, No. 2 (2006).
5. J. Hopwood, Plasma Sources Sci. Technol. 3 460 (1994).
6. D. Petreus, A. Grama, S. Cadar, E. Plaian, and A. Rusu, 12th Int. Optim. Elect. Electron.
Equipment Conf. pp. 1317-1322 (2010).
7. J. G. Yang, N. S. Yoon, B. C. Kim, J. H. Choi, G. S. Lee, and S. M. Hwang, IEEE Plasma
Sci. 27, No. 3 (1999).
8. L. Liu, S. Sridhar, V. M. Donnelly, and D. J. Economou, J. Phys. D: Appl. 48, 485201
(2015).
9. J. S. Seo, K. N. Kim, K. S. Kim, T. H. Kim, and G. Y. Yeom, Jpn. J. Appl. Phys. 54,
01AA10 (2015).
10. T. List, T. Ma, P. Arora, V. M. Donnelly, and S. Shannon, Plasma Sources Sci. Technol. 28,
025005 (2019).
11. B. Ramamurthi, and D. J. Economou, J. Vac. Sci. Technol. A 20, 467 (2002).
12. M. A. Lieberman, and S. Ashida, Plasma Sources Sci. Technol. 5, 145-158 (1996).
13. M. A. Lieberman and A. J. Lichtenberg, Principles of Plasma Discharges and Materials
Processing (John Wiley & Sons, Inc., Hoboken, NJ, USA, 2005).
14. A. Aghajanyan, A. Hakhoumian, N. Poghosyan, T. Poghosyan, and T. Zakaryan, Armen. J.
Physics 8, pp. 44-50 (2015).
15. K. Takahashi, Y. Nakano, and A. Ando, J. Phys. D: Appl. Phys. 50, 265201 (2017).
16. K. Takahashi, K. Hanaoka, and A. Ando, Front. Phys. 7, pp. 1-8 (2020).
17. M. J. Kushner, J. Phys. D: Appl. Phys. 42, 194013 (2009).

170

Chapter 6: Customizing Capacitively Coupled Plasma Properties with a Triple-Frequency
Power Source

6.1 Introduction
The use of capacitively coupled plasmas (CCPs) to enable reactive-ion etching (RIE) has
been widely studied [1-4]. A typical CCP reactor consists of a pair of parallel plate electrodes
separated by a few cm, an annular gas outlet surrounding the bottom electrode (substrate), and a
showerhead for the gas inlet that overlaps with the top electrode. In conventional RIE, the
bottom electrode is powered with up to several kW of radiofrequency (RF) power, and the top
electrode is grounded. A negative DC bias voltage is usually self-generated on a blocking
capacitor in series with the bottom electrode to balance current to the powered and grounded
electrodes [2,5]. This bias voltage partly contributes to the ion acceleration and can accelerate
the ion energy incident on the substrate from 100s to thousands eV.
Energetic ions play an essential role in the microchip etching process as they are the
agent for both physical sputtering and surface activation. To optimize the RIE process, one
needs precise control over the ion energy and angular distributions (IEADs) incident on the
wafer. For example, with the shrinking device dimension (under 10 nm) and increasing aspect
ratio (AR, the depth over the width) of the target features, a narrow ion angular distribution
(IAD) is required to minimize scattering from the sidewalls [6-8]. If an ion enter a feature with a
large incident angle (> 50˚), it will strike and be reflected from the sidewalls. Successive
collisions result in a loss of energy and broadening of the angular distribution. This results in

171

bowing at the top of the feature and a lack of energetic ions at the etch front at the bottom,
causing a widened opening and slow etch rate. The ion energy distribution (IED) has limitations
both high- and low-energies. Too high of an ion energy leads to perhapes unwanted physical
sputtering. Too low of an ion energy results in etch-stop [9,10].
IEADs can be modified by changing the plasma operating conditions. However, in a
conventional single-frequency (SF) CCP, this usually leads to modification of the magnitude and
composition of the ion flux. To decouple the IEADs from the magnitude of the ion flux, and to
gain independent control of both, multi-frequency CCPs can be used. The goal is to have more
control parameters so that a combination of the parameters can provide a wide range of IEADs
and ion flux. In a CCP, electrons are mainly heated through stochastic heating such that hot
electrons are created through the fast oscillation of the sheath. A sheath is a high electric field
(E-field) region adjacent to a surface exposed to the plasma. Above the surface of a powered
electrode, high frequency voltage, usually radiofrequency (RF), leads to a high sheath expansion
velocity and a resulting high heating efficiency as well as a high plasma density.

Unlike

electrons, ions only respond to the low-frequency (LF) due to their larger mass. In a multifrequency CCP, high-frequency (HF) power is used to control the plasma density while a range
of LF powers are applied to the substrate to modify the IEADs. Applying harmonics of a
fundamental frequency produces the electrical asymmetry effect (EAE) due to non-linear
responses of the sheath to the non-sinusoidal voltage waveforms.

The EAE provides an

approach to control the DC bias, thereby offering additional control over IEADs [11-15].
The most basic multi-frequency CCP is a dual-frequency (DF) CCP where the power is
applied to the plasma through two distinguishable frequencies [16-19]. Boyle et al. studied a
DF-CCP using a particle-in-cell model with Monte Carlo collisions (PIC-MCC) [17]. It was

172

shown that the decoupling nature of the ion energy and flux is related to the low-to-high
frequency ratio such that a greater separation of the two frequencies provides a more thorough
decoupling between the IED and ion flux. In addition to the frequency ratio, the phase between
frequencies (θ) can also be used as a method to control a DF-CCP [11, 20]. With investigations
using an analytical model, Czarnetzki et al. reported that when applying the fundamental
frequency (13.56 MHz) and its second harmonic (27.12 MHz) on the same electrode in a CCP,
the ion energy has an almost linear dependence to θ, but the ion flux remains constant [11].
They suggested that varying θ induces significant deviations to the dynamics of power
dissipation, and yet, time-averaged power deposition to the plasma is barely changed.
Consequently, the acceleration of ions in the sheath, through which they obtain energy, is
impacted by θ, but the ion flux remains constant.
Applying DF power can also have fundamental impacts on the plasma. Sahu et al.
reported that while keeping the power input constant, if an ultrahigh-frequency (320 MHz) is
added to a SF-CCP sustained by 200 W (13.56 MHz) power, the electron energy distribution
function (EEDF) can be changed from a Druyvesteyn to a bi-Maxwellian structure [21]. They
concluded that HF enhances stochastic heating and populates warm-electrons (11-15 eV).
Despite the advantages of DF-CCP in an RIE process, O’Connell et al. warned that some level of
HF-LF coupling can still occur, especially when both frequencies are applied to the same
electrode [16]. Such an issue can be solved by distributing the powers to different electrodes and
using multi-frequency ( > 2) power for even more sophisticated control over the plasma.
Diomede et al. investigated a multi-frequency CCP in a geometrically symmetric reactor
powered by a tailored voltage consisting of up to three harmonics of the fundamental frequency
(15 MHz) [22]. They found that both the absolute value of the DC bias and the electron density

173

increase with an increasing number of harmonics. But the ion energy on the grounded electrode
changes monotonically with the number of harmonics. The average ion energy increases with an
increasing number of applied harmonics when the phase of the harmonics θ = π, but decreases
when θ = 0. These results suggest using phase as a parameter for modifying plasma properties in
a multi-frequency CCP. Lee et al. investigated the IED from a low-pressure triple-frequency
(TF) CCP sustained in Ar with driving frequencies of 1, 30, and 120 MHz applied to the same
electrode [23]. They concluded that the current density (for the current-driven source) or voltage
(for a voltage-driven source) along with the frequency ratios, determine the average ion energy
and the width of the IED, instead of the absolute values of frequencies.
Focused more on the function of each frequency in a multi-frequency CCP, Kawamura et
al. investigated Ar discharges with the highest frequency, being up to 162 MHz. They also
concluded that LF power predominantly determines sheath development while the HF power
controls plasma production.

They reported that the standing wave created by HF power

optimizes the plasma distribution. The high plasma density in the center of the reactor, caused
by the standing wave, counteracts the electrostatic effect at the edge of the wafer and improves
plasma uniformity.
In this chapter, we investigate a TF-CCP sustained in an Ar/CF4/O2 gas mixture and
driven by powers at 5, 10, and 80 MHz. A brief model description is provided in Sec. 6.2.
Results from the simulation vhile varying power, pressure, high frequency, and geometry are
discussed in Sec. 6.3. Concluding remarks are in Sec. 6.4.

6.2 Model Description
The model used in this chapter is a two-dimensional (2D) kinetic-fluid hydrodynamics
simulation, the Hybrid Plasma Equipment Model (HPEM). A detailed description of HPEM is
174

provided in Chapter 2 and Ref [25]. Only a brief description is provided here.
The HPEM contains modules addressing different aspects of plasma physics.

The

modules used in this work are Fluid Kinetics Poisson Module (FKPM), Electron Monte Carlo
Simulation (eMCS), Surface Kinetic Model (SKM), and Plasma Chemistry Monte Carlo Module
(PCMCM). In the FKPM, the momentum, energy, and continuity equations of all the heavy
particles (neutrals and ions) are solved, which provides the densities of these heavy particles
along with their source terms. Poisson’s equation is also addressed in the FKPM to provide the
electrostatic potential. The SKM interacts with FKPM in a way that the FKPM provides the
fluxes to a surface, and SKM uses that information to update the surface reaction probabilities
that are used in the FKPM.
The transport of both bulk and secondary electrons are tracked in the eMCS, as discussed
in Section 2.1.2 and Ref [26].

In the eMCS, trajectories of pseudoparticles that represent

electrons are advanced in the electric field from the FKPM while undergoing statistically chosen
collisions. In this work, 60,000 pseudoparticles are launched to provide statistically accurate
spatially-dependent electron energy distribution functions (EEDFs), which are then used to
produce electron transport and rate coefficients.
Both the ion flux and the IEADs can be obtained using PCMCM. In the PCMCM,
similar to the eMCS, pseudoparticles representing ions are launched, moved, and tracked using a
Monte Carlo approach. The number of pseudoparticles launched for each species is weighted by
its corresponding source term. The electrostatic field solved for in the FKPM provides the
acceleration. The IEADs of Ar+, CF3+, CF2+, CF+, F+, O+, O2+, and F2+ are recorded when
striking the wafer. The IEADs discussed in this chapter averaged over the wafer and cross 0
degree.

175

In the HPEM, the power sources are independently controlled. For most cases discussed
in this chapter, powers at each frequency are specified, and those corresponding voltages are
adjusted to deliver the desired power. A 5 nF blocking capacitor is connected to the substrate to
produce the DC bias. A Ar/CF4/O2 gas mixture is used as the feedstock gas, and the chemistry is
discussed in detail in Ref [26]. The species are Ar, Ar(1s5, 1s3), Ar(1s2,1s4), Ar(4p, 5d), Ar+,
CF4, CF3, CF2, CF, C, F, F*, F2, SiF4, SiF3, SiF2, CF3+, CF2+, CF+, C+, F+, F2+, CF3-, F-, O2,
O2(1∆), O2+, O, O(1D), O+, O-, CO, CO+, COF, COF2, CO2, FO, and e.

6.3 Plasma Characteristic of TF-CCP
The reactor geometry used in this work is shown in Fig. 6.1. The reactor is cylindrical
and is symmetrical across the central axis. The radius of the reactor is 29 cm, and the height is
7.4 cm. The wafer and the top electrode have a radius of 15.0 cm and are separated by 2.8 cm.
HF power, 80 MHz and 500 W, is applied to the top electrode, and DF power with 5 and 10
MHz components is applied to the substrate, each delivering 400 W. The voltage at each
frequency, time averaged plasma potential, and DC bias are in Table I. A quartz focus ring
(relative dielectric constant εr = 4) surrounds the wafer. A sacrificial material with the same
conductivity as the wafer (0.05 Ω-1cm-1) is placed between the wafer and focus ring to smooth
the sheath and help make the plasma uniform to the edge of the wafer. The wall of the reactor is
grounded with a thin layer of dielectric coating (εr = 50). A fairly large εr is used here to
compensate for the thickening of the dielectric layer by the finite mesh size, such that the
capacitance of the dielectric coating remains large. In this geometry, the showerhead overlaps
with the top electrode and feeds a gas mixture of Ar/CF4/O2 (75/15/10) evenly to the reactor at
500 sccm. The outlet pump is the annulus at the bottom of the reactor, surrounding the substrate.
The pressure is measured by a sensor embedded in the chamber wall 0.8 cm above the pump,
176

which is used to adjust the pumping speed to sustain a constant pressure of 25 mTorr in the
reactor.
The spatially averaged cation and neutral densities at the steady state are shown in Fig.
6.2. In the base case, the dominant ions are Ar+ (2.4 × 1010 cm-3) and CF3+ (2.0 × 1010 cm-3). A
high Ar+ density results from the higher mole fraction of Ar in the feedstock gas. CF4 has lower
mole fraction, but CF3+ still has a fairly high density because ionization of CF4 is dissociative
and produces CF3+, and carbon fluorides have high charge exchange reaction rates with other
ions such as Ar+ and O+. The low O2 input limits the densities of oxygen species. Note that O2+
has a steady-state density of 4.0 × 109 cm-3, an order of magnitude lower than Ar+. The
dominant neutrals are O, F, and F2, as shown in Fig. 6.2b. O is mostly produced through the
dissociative attachment reaction of O2, and F is from the electron-impact dissociation reaction of
CF4.
In the base case, the peak plasma density reaches 1.1 × 1011 cm-3 at r = 13.0 cm, as shown
in Fig. 6.3a. The electron density (ne) peaks at the periphery instead of the center of the reactor,
partly due to the electrostatic electric field (E-field) enhancement at the corners of the top
electrode and the wafer. At 0.5 cm beneath the edge of the top electrode, the current density in
both radial (Jr) and axial (Jz) are 10-3 A/cm2, while at the same axial position but r = 7.5 cm, both
Jr and Jz are an order of magnitude lower, at 10-4 A/cm2, suggesting a possibly higher power
deposition at the edge than the mid-radius of the electrodes. At 0.5 cm beneath the top electrode,
the power density is P = 0.06 W/cm3 at r = 13 cm, but only 0.03 W/cm3 at r = 7.5 cm.
In an RIE process, energetic ions are essential for the chemical sputtering and surface
activation. A -370 V DC bias is generated on the substrate, producing a time averaged 490 V
potential drop across the sheath above the wafer as opposed to a smaller 125 V potential drop by

177

the top electrode.

At 25 mTorr, the mean free path (λ) of Ar is about 0.2 cm, which is

commensurate with the sheath width (0.6 cm). This means some ions can travel across the
sheath with very few or no collisions. Such ions preserve most of their kinetic energy (100s eV)
before impacting on the wafer.
Electron temperature (Te) is uniform in the plasma bulk, as shown in Fig. 6.3b. The
stochastic heating causes high Te at the edge of sheaths with a value up to 3-4 eV. This high Te
drops rapidly towards the plasma bulk as hot electrons dissipate their energy through inelastic
collisions with heavy particles (e.g., ionization and excitation). At the periphery of the plasma
bulk (r > 18 cm), Te is slightly higher due to the low ne. However, because this high-temperature
region is in the downstream of the gas flow, it does not significantly affect the bulk plasma and
therefore is not discussed in detail.
In a CCP, hot electrons with energy high enough to ionize a ground or excited state
species can be either bulk, or beam electrons. Bulk electrons are those in the plasma bulk that
gain energy mainly through stochastic or ohmic heating. Beam electrons are emitted from a
surface as the product of energetic particle bombardments on that surface. Beam electrons
accelerated by the sheath can have energy up to the maximum sheath potential, making them
affective at ionizing the neutral particles. The secondary electron emission coefficient (γ) by
ions is 0.15 on the wafer, the showerhead, and the sacrificial material, 0.05 on the quartz, and
0.005 for the dielectric coating on the wall [27]. The ionization sources produced by the bulk
and beam electrons are shown in Fig. 6.3c and d.

The ionization is dominated by bulk

ionization. Because bulk electrons are heated through sheath oscillation, the ionization source
produced by bulk electrons (Se) is dependent on the plasma distribution and peaks at 1.1 × 1016
cm-3s-1 at r = 14 cm where the plasma density is high. In comparison, the ionization source for

178

beam electrons (Seb) is uniform in both radial and axial directions. The high energy of beam
electrons allows them to travel across the reactor and initiate ionizations in the mid-gap.
The increase of ion flux in the radial direction (47% from the center to the boundary) is
caused by the rise of plasma density but is not high enough to compensate for the decrease of the
secondary electron emission coefficient from 0.15 (electrodes and wafer) to 0.05 (quartz), a
reduction to 1/3. The rate of secondary electron emission is determined by the ion flux and the
secondary electron emission coefficients. Seb decreases abruptly at the boundaries of the top
electrode and wafer due to the reduction in rate of emission and the reduction in sheath voltage
on the focus ring. Note that the ionization sources have small values outside the plasma bulk,
suggesting the power is well confined between the electrodes.
The 2-dimensional (2D) Ar+ distribution is shown in Fig. 6.3e. Similar to ne, a peak Ar+
density of 1.1 × 1011 cm-3 occurs below the edge of the top electrode where the bulk ionization is
at its maximum. The E-field in the sheaths accelerates cations toward the surfaces, causing a low
Ar+ density near surfaces. Because the E-field in the sheaths points from the plasma to the wall,
it repels anions instead of attracting them. Due to the low anion temperature (< 0.2 eV), it is
nearly impossible for negative ions to climb the 100s V potential barrier of the sheath.
Therefore, the anions are well confined in a thin layer between the electrodes. For example, as
shown in Fig. 6.3f, F- is trapped in a 1.5 cm thick slot in the mid-gap with a peak density of 9.0 ×
1010 cm-3 at r = 14 cm where ne is high. Unlike electrons, F- is uniformly distributed across the
reactor in the radial direction. In the base case, the F- density is high enough to be commensurate
with ne, and the ratio n(F-)/ne > 1 in the center of the reactor, suggesting an ion-ion plasma
composition. Unlike ions and electrons, the distribution of the neutral species is not directly
affected by the E-field. For example, O is evenly distributed between the electrodes even within

179

the sheath (Fig. 6.3g). However, because any O+ bombarding on a surface is likely returned to
the plasma as O, and because the O+ flux is higher on the wafer than on the top electrode, O
density is higher in the bottom half of the gap than in the top half.
Due to their high densities, Ar+ and CF3+ have the highest fluxes (Γ) among cations. At
mid-radius of the wafer (r = 7.5 cm), 𝛤𝛤Ar+ = 4 × 1015 cm-2s-1 and 𝛤𝛤𝐶𝐶𝐶𝐶3+ = 1.9 × 1015 cm-2s-1. The
IEADs of these two species are shown in Fig. 6.4a and b, plotted in a logarithmic scale with two

orders of magnitude. The normalized IEDs are shown in Fig. 6.4c. Both Ar+ and CF3+ have a
narrow angular distribution of less than 5 degrees. Most ions hitting the wafer have energy
between 300 to 750 eV. Ions with low energy (< 400 eV) either have had collisions as they cross
the sheath, or are produced near or within the sheath through charge exchange reactions. On the
other hand, energetic ions residing on the high-energy end of IEDs (> 600 eV) have encountered
no or only a few collisions as they travel across the sheath. Both the IEADs of Ar+ and CF3+
have a maximum at ε = 400 eV, agreeing well with the DC bias Vdc ≈ -400 V. At 25 mTorr, the
transit time of ions across the sheath τion ≈ 0.3 µs, close to the RF cycle of 5 MHz power, τ5MHz
= 0.2 µs. Therefore, if ions enter the sheath when the 5 MHz voltage is negative, they can be
accelerated by both the DC bias and this negative voltage and reach energy higher than 400 eV,
which produces the maximum extent of the CF3+ IED at 650 eV.
The electron energy distribution function (EEDF) is one of the most fundamental plasma
properties. The EEDFs from positions depicted in Fig. 6.5b are shown in Fig. 6.5a. The radial
position r = 13.5 cm was chosen because the peak ne is at that radius. The EEDFs have
noticeable high-energy tails (> 20 eV) near the sheaths (z = 3.6 and 6.0 cm) due to stochastic
heating. This high-energy tail is suppressed in the center of the bulk plasma (z = 4.8 cm), where
electrons are inefficiently heated by a small E-field (≈ 0.5 V/cm) from ohmic heating. In

180

addition to this low heating efficiency, in the plasma bulk, electrons can quickly lose their energy
through inelastic collisions, preventing them from gaining enough energy to populate the highenergy tail of the EEDF. One counter-intuitive result is that even though the total power from
the substrate is higher than the power from the top electrode, the fraction of high-energy
electrons is higher near the top electrode. The upper position is 0.1 cm from the top electrode
and the lower position is 0.3 cm above the substrate to accommodate the thinner sheath thickness
by the top electrode. However, either moving the upper point 0.2 cm away from the top
electrode or moving lower point 0.2 cm towards the substrate, does not appreciably change the
EEDFs. This difference in EEDFs occurs because the radio frequencies 10s MHz are much
smaller than the electron plasma frequency ωpe (about 20 GHz). Therefore, electrons are capable
of responding to the dynamics of the sheath and being heated each time the sheath expands. To
that end, a high frequency translates to a higher sheath speed and therefore a higher stochastic
heating efficiency. That is why EEDF has a higher high-energy tail near the top electrode, where
the power has the higher frequency (80 MHz).
The EEDFs from different radial positions are shown in Fig. 6.6. Note that the height z =
4.8 cm is chosen because the peak plasma density occurs there. The difference of the EEDFs
from the center and the left point is small and appears Maxwellian. However, at r = 18 cm in the
periphery of the bulk plasma, the EEDF appears to have a concave structure (Druyvesteyn
distribution). Note that to have a Maxwellian distribution, elastic collisions such as electronelectron (e-e) collision should be the dominant collision [5]. Comparing with the center point (ne
= 1.1 × 1011 cm-3), both left (ne = 7.5 × 1010 cm-3) and right (ne = 7.0 × 1010 cm-3) points have
lower ne, meaning that e-e collisions are not as dominant. However, the stochastic heating and
secondary electron emission from the powered electrode and substrate provide high-energy

181

electrons at r = 5 cm (left point). Therefore, the high rate of heating raises the tail of the EEDF.
6.3.1 Power
Input power is one of the most commonly used variables for controlling the plasma. The
80 MHz power (PHF) was varied from 50 to 1000 W, while the power from the substrate is held
constant at 800 W with 400 W at each frequency. The voltage at each frequency, averaged
plasma potential, and DC bias with varying PHF are shown in Table I. The corresponding
electron distribution and the ionization source by bulk electrons (Se) are shown in Fig. 6.7. Both
ne and Se increase with PHF. As PHF increases, Se has a 5-fold increase in the center of the
reactor, leading to a high ne that balances the local maxima at the edge of the electrode. When
PHF = 50 W, ne in the center of the reactor (r = 1 cm) is only 13% of the peak ne. This ratio
increases to 72% as PHF increases to 1000 W, suggesting a much more uniform plasma
distribution with high PHF. Note that the location having the peak ne moves inwards, with an
increase of PHF, implying the effect of electrostatic E-field enhancement at the edge of electrodes
is weakened with an increasing PHF. Because of the sheath thickness s ∝ ne −1 2 , a non-uniform
plasma distribution when PHF is low leads to a bending of the sheath edge.

This may

consequently cause tilting of IADs when the boundary of the sheath is not parallel to the surface
of the wafer.
The EEDFs were recorded at upper and center points shown in Fig. 6.5b with varying
PHF. The EEDFs from the center point are almost identical when PHF increases from 500 W to
1000 W. However, as PHF decreases from 500 to 50 W, the EEDF perceptibly evolves from a
Maxwellian distribution to a Druyvesteyn distribution with a concave structure. This is partly
because when PHF = 50 W, the recording point (r = 13.5 cm, z = 4.8 cm) is no longer within the
high-density plasma center. When PHF decreases from 500 to 50 W, ne at the center point is

182

reduced by 66% from 1.1 × 1011 cm-3 to 3.7 × 1010 cm-3. The lower ne translates to low e-e
elastic collision frequency, which produces a deviation of the EEDF from a Maxwellian
distribution. At the upper point, near the sheath of the top electrode, the high-energy tail (ε > 20
eV) of EEDFs falls with lower PHF due to its decreasing power density. The high-energy tail
decreases when moving further away from the top electrode. As PHF decreases from 1000 to 50
W, the power density decreases from 1.2 to 0.3 W/cm3 at the upper point. The low power
density causes less electron heating and thus smaller high-energy tails of EEDFs.
The 2D IEADs and the normalized IEDs of the dominant ions Ar+ and CF3+ are shown in
Fig. 6.9. For both species, the ion energy tends to decrease as the PHF increases. As PHF
increases from 50 to 1000 W, the DC bias drops from -660 to -121 V, and the plasma potential
increases from 138 to 167 V, providing a net decrease of 510 V potential drop across the sheath.
The decreased sheath potential with an increasing PHF results in lower ion bombardment energy.
When PHF is 1000 W, the peak Ar+ energy is about 600 eV lower than that when PHF is 50 W.
The low plasma density also thickens the sheath. At the mid-radius (r = 7.5 cm) of the wafer, the
sheath thickness s = 0.9 cm when PHF = 50 W, but only 0.2 cm when PHF = 1000 W. With the
same pressure, the thicker the sheath, the more collisional the sheath becomes. A collisional
sheath deviates ion trajectories and broadens the IAD. Therefore, the IAD is much broader when
PHF = 50 W. The breadth of the IAD decreases from 10˚ to 5˚ as the PHF increases from 50 to
1000 W. If PHF is between 500 and 1000 W, the IAD barely changes because the sheath
thickness only moderately decreases with the increase of power.
6.3.2 Pressure
Chamber pressure affects collision frequency and the mean free path of both ions (λion)
and electrons (λe) and is another parameter that determines the plasma distribution and density.
The pressure was varied between 15 and 50 mTorr. The corresponding electron distribution, and
183

the ionization source by bulk electrons (Se), are shown in Fig. 6.10. The voltage at each
frequency, averaged plasma potential, and DC bias with varying pressure are shown in Table I.
Increasing the pressure from 15 to 50 mTorr, the peak ne is decreased by 14%. As pressure
increases from 15 to 50 mTorr, λe decreases from 1.7 cm to 0.7 cm at the edge of the sheath,
meaning at 50 mTorr, the number of hot electrons reaching the mid-gap (z = 4.8 cm) is sharply
decreased. This reduces the ionization and hence produces a low ne. Note that when the
pressure is 50 mTorr, Se is confined to a thin layer near the top electrode, and its magnitude is
halved compared with the Se at the same position when the pressure is 15 mTorr. The decrease
of Se in the bulk plasma increases the relative importance of ionization by beam electrons (Seb).
When the pressure is 50 mTorr, at mid-gap (r = 7.5 cm and z = 4.8 cm), Seb = 1.7 × 1015 cm-3s-1,
surpassing Se = 1.3 × 1015 cm-3s-1. Seb becomes more important in high pressure because beam
electrons with an energy of 100s eV having longer mean free path, allowing them to travel into
and ionize the plasma bulk.
The EEDFs at the center point (r = 13.5 cm, z = 4.8 cm) with varying pressure are shown
in Fig. 6.11a. As the pressure increases from 15 to 50 mTorr, the high-energy tail is suppressed
as the result of the shortening of λe. A steeper slope of EEDF with increasing pressure translates
to the lower Te. As shown in Fig. 6.11b, the reactor averaged Te drops from 3.1 to 2.7 eV as the
pressure increases from 15 to 50 mTorr, while ne decreases from 4.3 to 2.6 × 1014 cm-3. Note
that the gas mixture used in this work contains attaching gases such as F2 and O2, thereby
increasing the pressure significantly enhances the attachment reactions, causing the decrease of
ne.
The IEADs and normalized IEDs of Ar+ and CF3+ at pressures of 15, 30, and 50 mTorr
are shown in Fig. 6.12. Increasing the pressure broadens the IADs because the sheath becomes

184

thicker and more collisional.

As the pressure increases from 15 to 50 mTorr, the IAD is

extended from 8˚ to 16˚. The maximum ion energy increases with the increase in pressure. For
example, as the pressure increases from 30 to 50 mTorr, the peak Ar+ energy is increased from
780 to 850 eV. This increase of ion energy with pressure is caused by the increase of both
plasma potential and the magnitude of DC bias on the substrate. As the pressure increases from
15 to 50 mTorr, the DC bias increases from -382 V to -450 V, and the plasma potential from 108
to 150 V. This high plasma potential and more negative DC bias creates high maximum ion
energy when the pressure is 50 mTorr. However, at high pressure, the sheath is more collisional.
Therefore, even though the maximum ion energy is almost 900 eV, the majority of ions still
come with energy ≈ 400 eV. At 50 mTorr, the fraction of ions with energy less than 300 eV is
more than that when the pressure is 15 mTorr, as shown in Fig. 6.12c, and d. Therefore, the
average ion bombardment energy can be similar for cases with different pressures even though
the maximum ion energy is significantly different.
6.3.3 Frequency
The driving frequency of the power source is considered to be one of the most important
parameters in an rf-power driven CCP. The frequency from the top electrode was varied from 20
to 120 MHz, while the power from the substrate remains the same as in the base case (5 MHz
400 W and 10 MHz 400 W). The voltages at each frequency, averaged plasma potential and DC
bias with varying HF are shown in Table I. The electron distribution and the ionization source
by bulk electrons (Se) are shown in Fig. 6.13. With the same input power, the peak value of the
Se and ne barely changes with the HF. However, as the HF increases from 20 to 120 MHz, the
spatial distribution of both ne and Se becomes more uniform. As discussed before, electrons can
respond to the change of rf, and higher frequency has higher stochastic heating efficiency.

185

Therefore, as the HF increases, more hot electrons are created at the sheath edge, leading to a
high ionization rate and high ne in plasma bulk. Note that even though the power is fixed, the
power dissipated to ions and electrons can vary under different operating conditions. In this
work, the power delivered to electrons increases from 125, 328 to 355 W, as the HF increases
from 20, 60, and 120 MHz, showing that increasing the driving frequency amplifies electron
heating efficiency. However, the effect of the changing HF is not as significant when it rises
from 60 to 120 MHz comparing to when it increases from 20 to 60 MHz, suggesting a saturation
frequency above which ne will not have significant change with the increase of frequency.
The EEDFs at the center point (r = 13.5 cm, z = 4.8 cm) are recorded as the HF increases
from 20 to 120 MHz, as shown in Fig. 6.14. Similar to the effect of HF on ne, increasing HF
from 60 to 120 MHz only has a minor impact on EEDF. The low sensitivity of EEDF to a
changing HF is because when the HF is higher than 60 MHz, the plasma properties are governed
by the magnitude of power input instead of the heating efficiency. Even though the heating
efficiency still increases, the impact is simply not significant enough to cause any substantial
change to the plasma. Therefore, the similar ne and the e-e elastic collision frequencies occur,
resulting in nearly identical EEDF. On the other hand, if the HF decreases from 60 MHz, both ne
and the EEDF are affected by the decreasing stochastic heating efficiency, which causes a
decrease of the hot electron density, hence low Se and ne. The power transferred to electrons
when the HF is 20 MHz is only approximately 1/3 compared with that when the HF is 120 MHz.
A low ne translates to a low e-e collision frequency. Therefore, when the HF is 20 MHz, the
EEDF in the bulk plasma has a concave structure, characterized by suppression on both the high
and low energy ends.
The IEADs of Ar+ and CF3+ on the wafer when the HF is 20, 60, and 120 MHz are shown

186

in Fig. 6.15. Ions gain their highest energy when the HF is 60 MHz. As the HF decreases from
60 to 20 MHz, the DC bias becomes less negative, from -320 V to -145 V. Meanwhile, the
plasma potential increases from 151 to 316 V.

With both DC bias and plasma potential

considered, the sheath potential by the wafer is 10 V higher when the HF is 60 MHz, which
provides slightly higher ion energy. However, the ion energy is not monotonically increased
with the increase of the HF. As the HF increases from 60 to 120 MHz, the plasma potential
