Repository: sdelaurentiis123/plasma-etching-code

# petch — a fast, differentiable 3D plasma-etch simulator

**The only open-source GPU-accelerated, differentiable feature-scale plasma-etch simulator** —
and on the same GPU it runs **~14× faster than ViennaPS** (the open-source SOTA) at matched accuracy.

Level-set surface evolution + Monte-Carlo / radiosity flux transport + SF₆/O₂ surface chemistry,
with the flux and level-set kernels written in [NVIDIA Warp](https://github.com/NVIDIA/warp) — so the
whole pipeline is GPU-resident **and** autodifferentiable in one substrate. Runs on an NVIDIA GPU
(fast) or on CPU / Apple Silicon (portable, slower) with the *same code*.

File: research_sources/thesis_extracts/krueger_thesis.txt (part 8 of 12)
Modeling and Optimization of High Aspect Ratio Plasma Etching 
[2] S. Brandt, B. Berger, E. Schüngel, I. Korolov, A. Derzsi, B. Bruneau, E. Johnson, T. Lafleur, 
D. O’Connell, M. Koepke, T. Gans, J. P. Booth, Z. Donkó and J. Schulze, Plasma Sources 
Sci Technol 25, 17 (2016). 
[3] P. Hartmann, L. Wang, K. Nösges, B. Berger, S. Wilczek, R. P. Brinkmann, T. 
Mussenbrock, Z. Juhasz, Z. Donkó, A. Derzsi, E. Lee and J. Schulze, J Phys D Appl Phys 
54, 255202 (2021). 
[4] Z. Donkó, A. Derzsi, M. Vass, J. Schulze, E. Schuengel and S. Hamaguchi, Plasma Sources 
Sci Technol 27, 104008 (2018). 
[5] T. Lafleur, Plasma Sources Sci Technol 25, 013001 (2015). 
[6] J. Wang, S. Dine, J.-P. Booth and E. V. Johnson, Journal of Vacuum Science & Technology 
A: Vacuum, Surfaces, and Films 37, 021303 (2019). 
[7] F. Schmidt, J. Schulze, E. Johnson, J. P. Booth, D. Keil, D. M. French, J. Trieschmann and 
T. Mussenbrock, Plasma Sources Sci Technol 27, 095012 (2018). 
[8] C. Qu, Y. Sakiyama, P. Agarwal and M. J. Kushner, Journal of Vacuum Science & 
Technology A: Vacuum, Surfaces, and Films 39, 52403 (2021). 
[9] S. J. Lanham, J. Polito, Z. Xiong, U. R. Kortshagen and M. J. Kushner, J Appl Phys 132, 
73301 (2022). 
[10] S. Huang, S. Shim, S. K. Nam and M. J. Kushner, Journal of Vacuum Science & Technology 
A: Vacuum, Surfaces, and Films 38, 023001 (2020). 
 169 
[11] S. Huang, C. Huard, S. Shim, S. K. Nam, I. -C. Song, S. Lu and M. J. Kushner, Journal of 
Vacuum Science & Technology A 37, 031304 (2019). 
[12] C. M. Huard, S. Sriraman, A. Paterson and M. J. Kushner, Journal of Vacuum Science & 
Technology A: Vacuum, Surfaces, and Films 36, 06B101 (2018). 
[13] J. Schulze, Z. Donkó, B. G. Heil, D. Luggenhölscher, T. Mussenbrock, R. P. Brinkmann 
and U. Czarnetzki, J Phys D Appl Phys 41, 105214 (2008). 
[14] B. G. Heil, U. Czarnetzki, R. P. Brinkmann and T. Mussenbrock, J Phys D Appl Phys 41, 
165202 (2008). 
[15] U. Czarnetzki, J. Schulze, E. Schüngel and Z. Donkó, Plasma Sources Sci Technol 20, 
024010 (2011). 
[16] J. Schulze, E. Schüngel, Z. Donkó and U. Czarnetzki, Plasma Sources Sci Technol 20, 
15017 (2011). 
[17] S. J. Doyle, A. R. Gibson, R. W. Boswell, C. Charles and J. P. Dedrick, Plasma Sources Sci 
Technol 29, 124002 (2020). 
[18] L. P. Beving, M. M. Hopkins and S. D. Baalrud, Plasma Sources Sci Technol 31, 084009 
(2022). 
[19] B. G. Heil, R. P. Brinkmann and U. Czarnetzki, J Phys D Appl Phys 41, 225208 (2008). 
[20] T. Shirafuji and K. Denpoh, Jpn J Appl Phys 57, 06JG02 (2018). 
[21] B. Mancinelli, L. Prevosto, J. C. Chamorro, F. O. Minotti and H. Kelly, Plasma Chemistry 
and Plasma Processing 38, 147 (2018). 
[22] O. Murillo, A. S. Mustafaev and V. S. Sukhomlinov, Technical Physics 64, 1308 (2019). 
[23] M. S. Benilov and N. A. Almeida, Phys Plasmas 26, 123505 (2019). 
 170 
[24] S. D. Baalrud, B. Scheiner, B. T. Yee, M. M. Hopkins and E. Barnat, Plasma Sources Sci 
Technol 29, 053001 (2020). 
[25] R. P. Brinkmann, J Phys D Appl Phys 42, 194009 (2009). 
[26] R. P. Brinkmann, J Phys D Appl Phys 44, 042002 (2011). 
[27] M. Klich, J. Löwer, S. Wilczek, T. Mussenbrock and R. P. Brinkmann, Plasma Sources Sci 
Technol 31, 045014 (2022). 
  
 171 
Chapter 6 Autonomous Hybrid Optimization of a SiO2 Plasma Etching Mechanism 
6.1 Introduction 
The computational modeling of plasma etching processes is receiving new interest at least 
in part due to its ability to aid in the design and understanding of semiconductor device 
manufacturing and provide the basis for machine learning based optimization of processes [1–5]. 
In simulation of plasma etching, the framework typically includes a reactor scale model and a 
feature scale model [6–8]. The reactor scale model provides reactive fluxes, including their energy 
and angular distributions, that are used as input to the feature scale model [9][10]. There are several 
classes of feature scale models – using level-set-methods [11–14], statistical voxel approaches 
[15–17], and molecular dynamics (MD) [18,19]. Although MD methods are the most fundamental, 
they are currently computationally limited in the size of the feature that can be simulated and by 
availability of inter-particle potentials for complex chemistries. As a result, most full-feature scale 
capable models employ level set or statistical voxel methods with, in most cases, less fundamental 
reaction mechanisms. 
Due to limits resulting from computational complexity and sometimes incomplete 
understanding of the physical process involved in plasma etching, feature profile simulations 
typically make use of simplified or reduce reaction mechanisms that use rate coefficients, reaction 
probabilities, threshold energies and energy and angular scaling to represent reactions between gas 
phase and surface species. The outcome of these reactions are the addition of material (deposition), 
removal of material (etching or sputte ring) and its modification (passivation, implantation) 
[16,20,21]. The reaction mechanism and the coefficients and parameters that quantify the 
 172 
mechanism are ideally based on either experimental observations or more complex computational 
models that do not allow for an efficient real-time evaluation.  
Rapidly and accurately producing reaction mechanisms for profile simulation for novel 
materials, gas mixtures and temperature regimes, as in cryogenic etch processes  [22–24], is 
challenging. This is particularly the case in data starved regimes, and so there is a need to robustly 
and efficiently adjust and improve reaction mechanisms. Classical optimization techniques as well 
as machine learning (ML) based approaches is an area of active research [4,25–28].  
Applying ML techniques for process design is an expanding area of research where the 
increasing number of tunable parameters and complexity as well as highly non-linear behavior has 
rendered exhaustive sampling and rudimentary ‘design of experiment’ method s ineffective. 
Model-based feedback has proven effective at enabling precise, repeatable and stable process 
control [29–31]. Here the same issues with respect to data availability and consistency apply and 
the control models, too, are sometimes based on machine learning methods as well. This approach 
to virtual metrology has proven fairly effective as the efficient models often allow for rapid real 
time evaluation [32–36]. Other applications include the development of surrogate methods where 
statistical models are trained on actual experimental data or synthetically computed data to 
simulate the process as a whole or act as a sub model in a larger context [37,38], a practice 
especially common in large scale simulations of fusion plasmas [39–45]. Ideally, these models are 
capable of reproducing reactor and feature scale etch processes either directly as an outcome of 
the surrogate model or by interpolating between known results [46,47]. Generally, these types of 
approaches have underlying model structures that are valid in their training parameters space, 
however the parameters that are the outcome of the underlying model do not provide physical 
insight. Many of these data driven ML app roaches are themselves fundamentally limited by the 
 173 
availability or accuracy of the data used for training purposes. Producing this data is itself costly 
and time consuming, while the resulting trained ML based model may have limited applicability 
to process conditions outside the training set.  
The challenge of needing large training sets of data has led to the use of physics informed 
ML and optimizations techniques where a lack of data is, to some degree, mitigated by the explicit 
use of physical formulations and models to reduce the degrees of freedom in the ML -derived 
model. Using this approach, a reaction mechanism can be built using known forms of probabilities 
of gas -surface interactions which may have poorly known coefficients. Using ML -methods to 
derive the physics -based coefficients shoul d, in principle, produce a reaction mechanism that 
extends between the conditions of the training set.  
These challenges specifically apply to the modeling of high aspect ratio (HAR) plasma 
etch processes [48–51]. The aspect ratio (AR) is the ratio of depth and to the width, most often 
given by the opening of a mask material. These processes are of relevance to the creation of vias, 
contact holes and isolation trenches [50]. Features are now produced for 3D memory devices 
having ARs approaching 100. Ideal HAR features have vertical side walls with widths replicating 
the mask with a minimum of bowing [52] or tapering [53]. There are many process -dependent 
challenges with make these outcomes difficult. For example, polymer deposition is a critical 
process in dielectric plasma etching in fluorocarbon gas mixtures [54,55]. A critical process 
challenge is the control polymer deposition in the upper regions of the mask during the etch 
process, which may result in necking and clogging [46,56,57]. Necking is the narrowing of the 
opening in the mask by poly mer deposition. Clogging is closing of the mask opening by the 
deposition. Both necking and clogging result from the same processes with different degrees of 
severity. Clogging will stop etching while necking can limit neutral gas transport to the bottom, 
 174 
trap etched surface species and shadow  ions and photons  into the feature. Modeling these 
processes, critical to feature optimization, is additionally challenged by lack of fundamental data.  
Physics informed ML approaches to process development have taken the form of compact 
or reduced models. For example, through ML methods, reduced reaction mechanisms can be 
generated [58–60]. In a reduced reaction mechanism, species or reactions for which the outcome 
is weakly dependent are removed from a comprehensive mechanism, resulting in a model that is 
computationally more efficient. Reduced reaction mechanisms, though more rapidly exec uting, 
are generally valid over a limited range of operation, such as power, gas mixture or pressure.  
The optimization of the reaction mechanism itself has been investigated previously by 
similar means for simulations based on Monte Carlo approaches as well as simulations based on 
cellular automatons [61–65]. Optimization schemes such as evolutionary algorithms and particle 
swarm methods can require many evaluations of the model. This large number of evaluations can 
lead to a large computational expense or needing to reduce the domain over which the optimization 
is being performed, either spatially or in terms of interaction complexity (e.g. limiting the number 
of species). 
In this paper, we discuss the development and application of a semi -autonomous 
optimization technique using a coupled gradient descent – Nelder Mead approach to derive 
physics-based coefficients for reactions mechanisms used in voxel -based feature simulati on of 
plasma etching. The demonstration system is SiO 2 HAR plasma etching in a fluorocarbon gas 
mixture. The reactor scale simulations that provide reactant fluxes were performed with the Hybrid 
Plasma Equipment Model (HPEM). The feature scale simulations were performed with the Monte 
Carlo Feature Profile Model (MCFPM) described in Chapter 2.  
A high-level overview of the optimization scheme is given in Section 6.2. The process to 
 175 
be optimized as well as the simulation tools used for the gas phase and feature scale simulation are 
discussed in Section 6.3 and 6.4. Metrics for the optimization process are defined in Section 6.5. 
The optimization schemes are described in Sections 6.6 and 6.7 and the hybrid approach is 
motivated. Results of the optimization combined optimization are discussed in Section 6.8. To test 
the transferability of the derived mechanism, etch processes outside its original training regime 
were simulated, with those results being presented in 6.9. The simultaneous optimization of 
multiple features is investigated in Section 6.10. Concluding remarks are in Sec. 6.11. 
6.2 Description of the Optimization Scheme 
The goal of this work is to optimize the reaction mechanism that describes plasma-surface 
interactions for SiO2 etching to best replicate experimental data, which is provided in the form of 
scanning electron microscopy (SEM) images. The optimization is centered around adjusting 
physics parameters, in the reaction mechanism, represented by scalar values p i, each representing 
a physical quantity, contained in a parameter set 
 
1
2
n
p
p
p


=


p
   (6.1) 
The size of the parameter space scales like O(cn) making exhaustive search algorithms 
impractical for even moderately large numbers of parameters. Enforcing constraints and relations 
based on prior physical knowledge of the likely range of pi can help to reduce the total parameter 
space and enable the use of conventional optimization techniques. This physical knowledge is, in 
our case, implemented by using a well -established surface mechanism having poorly known 
reaction probabilities, and applying physically reasonable boundaries to those poorly known 
coefficients. The optimization scheme is based on a hybrid approach, combining a gradient descent 
 176 
method [27,66,67] with a Nelder-Mead optimization scheme [68–70]. A top-level overview of the 
method is shown in Figure 6.1.  
 
Figure 6.1: Global schematic of the optimization process. 
 
The optimization setup requires external input (located on the left-hand side of Figure 6.1) 
which in the case are the reactant fluxes of radicals and ions, and their energy and angular 
distributions (EADs), that are incident onto the wafer being processed. These fluxes  and EADs 
were provided by the HPEM using reactor conditions that produced the features that were imaged 
by the SEMS. A legitimate issue is the sensitivity of the optimized feature scale reaction 
mechanism to the accuracy of fluxes and EADs provided by the HPE M. Although this is an 
important discussion, it is beyond the scope of this particular investigation which is focused on 
developing the feature scale reaction mechanism. As such, the fluxes and EADs from the HPEM 
are treated as the ground truth. Details of the experiment and gas phase simulation are provided in 

 177 
Section 6.3. 
The gas phase fluxes and EADS are fed into MCFPM which performs the etch process 
simulations outlined in Section 6.4. The result of these simulations is compared to the features in 
the SEM images. Based on a set of geometric metrics, discussed in Section 6.5, a model error is 
determined. The data produced by the MCFPM and their differences to experimental data 
effectively act as the loss function to be minimized. The model error is used as the basis for the 
optimizer which iteratively adjusts the model parame ters p to minimize the loss . This loop is 
repeated until the system converges. 
6.3 Reactor Scale Plasma Simulation 
The reactor scale gas phase simulations were performed using the Hybrid Plasma 
Equipment Model (HPEM), which is described in Section 2.1. The HPEM was used to model a 
capacitively coupled plasma sustained in a C 4F6/Ar/O2 gas mixture at 10 mTorr. In the base case 
the total gas flows were C 4F6/Ar/O2 = 140/100/105 sccm. The reactor configuration is shown in 
Figure 6.2.  
 
Figure 6.2: CCP reactor geometry and circuit. 
 

 178 
Two electrodes with a radius of 15 cm are separated by a 4 cm gap. Dual radio frequency 
(RF) power VRF is applied to the bottom electrode. The voltage waveform consists of low and high 
frequency components, Vrf(t) = Vlf sin(2πflft) + Vhf sin(2πfhft) with flf = 1 MHz and f hf = 40 MHz. 
For the base case low frequency voltage, Vlf and high frequency voltage Vhf, were adjusted to 
supply powers of Plf = 8.0 kW and Phf = 2.5 kW. A negative DC bias of -500 V was applied to the 
top electrode, to deliver 650 W. The reaction mechanism is based on previous work [16,51]. 
 

 179 
Figure 6.3: Plasma properties for the base case:  a) Electron density [e], b) electron temperature Te and c) negative 
fluorine ion Density [F-], d) ionization rate by bulk electrons, e) ionization rate by secondary electrons. 
 
The spatial distributions of the electron density [e], electron temperature, T e, negative 
fluorine ion density [F-], ionization by bulk electrons Sb, and ionization by secondary electrons Ss 
are shown in Figure 6.3.  
Due to the large power input, the electron density is high, with a maximum value of 9.5 x 
1010 cm-3. The bulk electron temperature, shown for electron densities > 1.0  109 cm3, is 3.4 to 
3.8 eV over the wafer. High energy electrons are initially produced by secondary electron emission 
by ion bombardment, followed by acceleration in the sheaths. The electron source generated by 
bulk electrons Sb, mirrors that of [e] and Te. Most of the ionization is produced by bulk processes. 
Ionization produced by sheath accelerated beam electrons play s a secondary but nevertheless 
important role in the overall ionization dynamics. Fluorine and oxygen containing plasmas can 
have significant densities of negative ions. The density of F-, shown in Figure 6.3c, has the largest 
density of negative ion in this process with a maximum density of 2.2 x 10 10 cm-3. Due to the 
plasma having on the average, a positive electric potential, the F- ions are confined to the center of 
the plasma. The negative ions have only a small overall effect on plasma transport dynamics to the 
wafer due to its negligible density close to the sheath region where its effect on electron heating 
dynamic would be the most important.  
Plasma-surface interactions are almost entirely described by the fluxes of reactive species 
and ions, and their energy and angular distributions onto the surface. The fluxes of the most 
significant neutral and ion species incident onto the wafer at a radia l position of 7.5 cm are listed 
in Table 6.1.  
 
 180 
 
 
Table 6.1: Base case fluxes to wafer 
Species Flux (cm-2s-1) 
C3F4 9.5 x 1016 
C2F3 6.8 x 1016 
CF 4.4 x 1016 
CF2 9.4 x 1016 
CF3 8.4 x 1015 
O 7.7 x 1016 
 
These fluxes include the fluorocarbons radicals most responsible for polymer deposition 
as well as atomic oxygen which etches and removes the polymer. The ratio of the flux of ions and 
neutrals to the wafer is an important parameter in the overall process dynamics. The anisotropy of 
the process is almost solely enabled by the directionality of ions incident onto the surface whereas 
the fluxes of neutral fluorocarbon radicals determine passivation. This is especially true for HAR 
processes in which the overall performance requires a precise balance of deposition and removal 
of polymerizing radical fluxes, both of which are either indirectly or directly dependent on the ion 
flux. neutral as well as ion fluxes.  
In addition to the magnitude of the ion flux, the influence of energetic positive ion fluxes 
incident onto the surface and their transport through HAR features is sensitive to their energy and 
angular distribution (IEAD). The combined IEAD of all positive ion species is shown in Figure 
6.4. Due to the large applied low frequency power, the sheath potential and commensurate DC 
self-bias, positive ions are accelerated vertically into the wafer while traversing the sheath. This 
leads to a narrow angular distribution of ions striking the wafer with energies up to 4800 eV, both 
properties being desirable in the context of HAR etch processes. 
 181 
 
Figure 6.4: Ion Energy-Angular Distribution sampled at the wafer surface during the base case. 
 
6.4 Surface Simulation Setup 
The process investigated in this work is a HAR plasma etch into SiO2 using an amorphous 
carbon (AC) mask, schematically shown in Figure 6.5. A SiO2 substrate is covered by a 850 nm 
thick AC film patterned to contain an ideal, straight walled, opening with an initial width of 90 
nm. The etch was performed for 60 seconds. 
 

 182 
 
Figure 6.5: Feature scale simulation setup consisting of a SiO2 substrate with an amorphous carbon mask. 
 
The surface simulations were performed using the Monte Carlo Feature Scale Model 
(MCFPM) [16,50,74,75]. MCFPM is described in Section 2.2. The SiO2 reaction mechanism is 
based on previous work by Huang et al [51] and is described in detail in [16]. A high-level overview 
of the mechanism is listed in Table 6.2. SiO2 can be removed through physical sputtering by 
energetic ions and hot neutrals. The sputtered products can be redeposited  on other surfaces. 
Unsaturated fluorocarbons can chemisorb on the SiO 2 to form an oxide  -fluorocarbon complex. 
This complex is in turn easier to sputter based on a modified threshold (reduced total binding 
energy) and an overall higher reaction probability as the site has a lower binding energy. Additional 

 183 
polymer can be deposited on top of the complex as well as other surfaces, providing a physical 
barrier to further etching and providing sidewall passivation. The polymer can be removed by 
physical sputtering or chemical etching by oxygen radicals. The only O-containing radical having 
significant fluxes to the surface is ground state atomic oxygen.  
The gas phase reactions with the mask and substrate are ultimately contained in a single 
global reaction mechanism where they interact and share certain reactions, such as polymer 
deposition. A high-level overview of the AC mask reaction mechanism is in Ta ble 2 and the full 
mechanism is described in Appendix B. The mechanism includes polymer deposition by C xFy 
precursors on AC and on prior deposited polymer. Similar to the etch mechanism for SiO2, polymer 
is removed by oxygen radicals and physical sputterin g. The AC can be sputtered by ions and hot 
neutrals as well.  
The polymer, as deposited, consists of individual C xFy radicals and so is strictly an 
assembly of monomers. This radical based film can subsequently crosslink to create an actual 
polymeric material that is more resistant to sputtering. Ion bombardment can then break bonds 
(chain scission) to produce lower molecular weight polymer.  
A polymer’s physical and chemical properties can be dependent on crosslinks with 
neighboring species. The manner of linkage determines the reactivity of the polymer due to, for 
example, a lack of available radical sites for or more resistance to physical p rocesses due to an 
increase in total bond strength. These crosslinks can be broken by exposure to energetic particles 
or radiation, for example through exposure to plasma. Since these energetic particles are typically 
delivered anisotropically to the surface, this spatially discriminate activation can result in shaping 
of the polymer deposition. The developed crosslinking mechanism used in this work is described 
in Section 2.2.3. 
 184 
Since the control of necking and clogging by polymer deposition is of special interest, we 
discuss it as an important control parameter. The amount of polymer growth is determined by the 
ratio of deposition and removal. A steady state polymer thickness occurs when these contributions 
balance. Polymer removal occurs by sputtering and O -radical based etching. In oxygen rich gas 
mixtures, polymer removal can be dominated by O -radical based etching, mostly ground state 
atomic oxygen.  
 
Figure 6.6: Etch features for different O based polymer etch probabilities 0.5% (left) and 2.0% (right). 
 
 

 185 
In the mechanism discussed here, necking and clogging (the amount of polymer deposition 
in the mask region) can ultimately be controlled by the reaction probability of the O based polymer 
etch. The final etch profiles for otherwise identical process conditions are shown in Figure 6.6 
while varying the probability of polymer etching by O-atoms. An etch probability of 0.5% results 
in net polymer growth which ultimately leads to a complete clog at the top of the feature. Higher 
removal probabilities, while still producing significant necking, does not fully clog the feature and 
allows for continued etching throughout the entire process.  
Table 6.2: High-level description of the SiO2 and AC etch mechanism. 
Species 
M       Ion or hot neutral 
S        Surface Site 
P        Polymer 
PC     Crosslinked polymer 
 
AC    Amorphous carbon mask 
(g)      Gas phase 
(s)      Solid 
  
Reaction Description 
SiO2(s) + M(g) →    SiO2(g) + M(g) Physical sputtering of SiO2 
SiO2(g) + S(s) →    SiO2(s) + S(s) SiO2 redeposition 
SiO2(s) + CxFy(g)      →    SiO2CxFy(s) SiO2 -Fluorocarbon complex formation 
SiO2CxFy(s) + M(g) →    SiO2CxFy(g) + M(g) Complex sputtering 
S(s) + CxFy(g)  →    S(s) + P(s) Polymer deposition on Surfaces 
P(s) + CxFy(g) →    P(s) + P(s) Polymer deposition on Polymer  
P(s) + O(g)   →    COFy(g) Polymer etch by O 
AC(s) + CxFy(g)   →    AC(s)+ P(s) Polymer deposition on AC  
P(s) + M(g) →    P(g) + M(g) Polymer sputtering 
AC(s) + M(g) →    AC(g) + M(g) AC sputtering 
P(s) + P(s) →   PC(s) + PC(s) Crosslinking 
P(s) + P(s) + M(g) →   P(s) + P(s) + M(g) Breaking of Crosslinking 
 
 186 
6.5 Target Metrics and Loss Function 
A scalar metric is needed t o evaluate the quality of the  simulation-experiment matching 
when tuning the reaction mechanism. In this work the loss function L(p) of a given parameter set 
p is the RMS error between the simulation and experiment of geometric measures , or shape 
parameters, of the shape of the etched feature, shown in Figure 6.7.  
 
Figure 6.7: Target metrics used to evaluate the experimental matching. 
 
While these shape parameters are not independent of each other, they nevertheless each 
aim to represent a specific characteristic of the feature that is of technical relevance. The width of 
the mask opening w m including deposition stands as a measure of the necking and clogging, a 

 187 
process which is dependent on the ration of the fluxes of polymer depositing to removing species. 
The narrowed opening can impede neutral gas transport into the feature, trap etch products inside 
the feature and shadow the trajectories ions and photons. Al though the shape (curvature) of the 
polymer deposition is not a shape parameter in this investigation, the curvature of the polymer 
affects the angle of the trajectory with which ions (hot neutrals) reflect from its surface deeper into 
the surface. An improved approach might include shape (curvature) in the optimization process. 
The width at the top of the feature,  wt, aims to capture undercutting (etching under the 
mask) that mostly occurs with excessive isotropic etching of the substrate or with there being 
insufficient passivation of the surface of the substrate compared to that of the mask material. The 
maximum width of the feature wf, captures the occurrence of bowing, which can be caused by lack 
of passivation or broad ion angular distributions (bowing).  
Mask selectivity refers to the relative rate of etching of the mask compared to the substrate. 
Masks for HAR etching must have high selectivity (low etch rate) compared to the substrate so 
that that the mask has a reasonable small thickness. The height of the mask hm (height is thickness 
of the mask plus thickness of the substrate) must be controlled to ensure that the mask has a critical 
thickness at the end of the etch. The thickness of the mask determines the degree to which ions 
having broad angular spread are shadowed by and reflect off the mask prior to entering the feature.  
The depth of the final feature, hf, fundamentally defines the characteristics of HAR features 
and for a given process time determines the etch rate. Undesired etch defects such as twisting [76] 
can be captured by measuring the asymmetry,  ah, across the vertical center axis (dotted vertical 
line in Figure 6.7.  
The loss function is then 
2 2 2 2 2 2 ˆˆˆ ˆ ˆ ˆ( ) ( ) ( ) ( ) ( )() )(wm m m wt t t wf f f hm m m hf f f ah h hL a w w a w w a w w a h h a h h a a a= − − + − + − + + − + −p
 (6.2) 
 188 
where the hat accent (^) denotes the target value of a property. Each singular error component can 
be weighted in accordance with its importance or sensitivity by the respective weight factors ai. In 
this work all components are equally weighted with the exception of the total asymmetry which 
has a higher weighting. The total asymmetry is computed based on the total number of asymmetric 
cells which has a substantially different scale.  
For any given evaluation of the loss function
()L p , MCFPM has to be executed to simulate 
a full etch, which carries with it a computational cost. The method of evaluating and minimizing 
()L p
 through the optimization algorithm should have the goal of minimizing the number of 
evaluations. In this work, the target metrics are based on the scanning electron microscopy (SEM) 
image, shown in Figure 6.8. This image was produced after the process described in  Section 6.3 
was performed in a reactor that on which the simulated geometry was based.  
 
Figure 6.8: SEM image resulting from the base case experiment. 

 189 
6.6 Gradient Descent 
Gradient descent (GD) is a method for minimizing a multivariate error function, which is 
convenient due to its conceptual simplicity, universality and fast convergence. The G D method 
has been applied to a wide variety of physical and engineering problems [66,67,77–81].  In short, 
GD is based on following the gradient of a loss function L to its minimum as shown in Figure 6.9.  
 
 
Figure 6.9: Outline of the gradient descent method for a 1D parameter space. 
 

 190 
For a given set of parameters pi the selection of the next set of parameters be expressed as  
 
1 ()i i i L+ = − p p p ,  (6.3) 
where η is the learning rate which controls the effective step size and the rate of descent. The loss 
function consists of a set of discrete points that results from successive runs of the MCFPM and 
so is not natively differentiable. A finite difference scheme was us ed to estimate the partial 
gradients in every dimension by evaluating L(p) at a test location L(p′) 
 
( ) ( )j j jL L p =+p p x  (6.4) 
for every dimension of the parameter space n and computing the relative delta ΔL/ Δpj. Effectively, 
the discrete gradient descent formulation becomes 
 
1
11
( ) ( )iinn
i i i
jj ii
jj j j j
LLL
p p p+
==
−= − = − −
ppp p x p x  (6.5) 
A useful modification to the gradient descent method is the addition of a momentum term, 
that enables the method to overcome local extrema and avoid convergence around a non -global 
minimum. Analogous to the momentum in Newtonian physics, momentum in GD adds an inertia 
term to the updated parameters. The previous gradient is remembered an d the update on the next 
iteration is determined by the effective gradient g i which is a linear combination of the actual 
gradient and the previous update: 
 
1i i i + =−p p g  (6.6) 
with  
 
1 ()i i i L −= +g g p  (6.7) 
where δ is the momentum decay coefficient which determines the overall strength of the 
momentum term. Akin to a heavy ball, rolling down a gravitational potential (referred to as heavy 
 191 
ball method) the gradient descent is less affected by small scale perturbation or “roughness” of the 
loss function surface.  
 Based on this methodology, an initial optimization was performed. The tuning parameters as well 
as their intervals are listed in Table 6.3. The target metrics obtained from experimental data are 
listed in Table 6.4. The optimization was performed for a total of 100 epochs. (An epoch is single 
round of evaluating the loss function with a given set of parameters.)  
Table 6.3: Tuning parameters for gradient descent optimization 
Symbol Description Min. value Max. value 
ps,SiO2 Sputter probability of SiO2 0.0 0.3 
ps,SiO2CFXY Sputter probability of SiO2-polymer complex 0.1 0.5 
pp,SiO2 SiO2-polymer-complex formation probability 0.1 0.5 
pe,poly O based polymer etch 0.0 0.5 
pd,poly-AC Polymer deposition probability on mask 0.0 0.5 
 
Table 6.4:Target metrics for gradient descent optimization 
Symbol Description Target value 
wm Width of mask opening 45 nm 
wt Width at the top of the feature 90 nm 
wf Maximum width of the feature 90 nm 
hf Etch depth 825 nm 
hm Remaining mask height 850 nm 
ah Asymmetry 0 
The evolution of the total loss function is shown in Figure 6.10a) as a function of elapsed 
epochs. The total loss quickly decreased during the first 20 epochs which indicates a partially 
successful optimization. This convergence mirrored by the evolution of the target metrics, shown 
in Figure 6.10b). The three metrics, etch depth hf (blue squares), minimum mask opening wm (red 
pyramid) and max imum feature width w f (green delta) quickly approach their target values, 
represented by dashed horizontal lines . Some of the trends are correlated to the underlying 
adjustments to the parameters defining the etching mechanism, a selection of which are shown in 
Figure 6.10c).  
 192 
 
Figure 6.10: Results from the gradient descent optimization. a) minimal epochal loss. b) values of select metrics as a 
function of epochs. c) select tuning parameters as a function of epochs. 
 
The increase in final predicted etch depth, for example, can be explained by changes to the 
complex formation probability and its sputter probability both of which increase in tandem with 
the increase in final etch depth. However, beyond epoch 20, however, the clear trend towards error 

 193 
minimization breaks down and instabilities both in the model error as well as in the metrics emerge. 
This breakdown results from the underlying definition of the loss function.  
The step size with which the parameter space is traversed is inherently tied to the size of 
the gradient (Eq. (6.6)) and should diminish as one approaches the minimum (zero gradient). L(p) 
is derived from predicted profiles produced by the MCFPM which has finite grid resolution – the 
dimension of the voxel. As the step size diminishes, producing a small change in the physics 
coefficients, the physical change in the predicted profile may no t exceed the size of the voxel. At 
this point, the loss function is no longer differentiable, as shown in Figure 6.11.  
 
Figure 6.11: The finite resolution of the loss function leads to convergence issues. 
 
This condition can lead to an absence of a gradient when the change in the profile stays 
within a single voxel, producing a breakdown of the functional relation between p and L(p) = L = 
constant. Another outcome is an overestimation of the gradient when a small change p causes the 
previous static profile t change to a different voxel. 
The GD method provides rapid initial convergence but is potentially erratic when 
approaching the optimum. The behavior of the GD and control of the speed of the i nitial descent 

 194 
speed is a function of the learning rate η. The evolution of L( p) for different learning rates η = 
1x10-4, 5x10-4, 1x10-3 and 5x10-3 is shown in Figure 6.12.  
 
Figure 6.12: Evolution of the total loss for different learning rates η = 1x10-4, 5x10-4, 1x10-3 and 5x10-3. 
 
The rate of descent is correlated to  η – a smaller learning rate leads to smaller step sizes 
used to traverse across the parameter space and, consequently, a slower overall descent. Due to the 
limitations of the method that result from the erratic differentiation near convergence (an outcome 
of the finite voxel size), all optimizations eventually result in a convergence failure, independent 
of the learning rate. 
Despite the limitations imposed by the finite difference approach, the GD method has the 
ability to overcome local minima (to some degree) while having rapid and controllable initial 
descent. This rapid initial convergence is particularly important in minimizing the number of loss 
function evaluations and so minimizing computational cost). As a result, one is motivated to retain 
the GD method to approach the optimized values, followed by a more robust, though possible more 
slowly converging, optimization method. In this work the Nelder -Mead method was selected to 
perform this task. 

 195 
6.7 Nelder-Mead Optimization 
 The Nelder-Mead method is a gradient free optimization algorithm that has been used in a 
wide variety of optimization problems [82–88]. Conceptually, the Nelder -Mead (NM) method 
represents the tuning parameters as a point in n-dimensional solution space, where n is the number 
of tuning parameters to be optimized. A simplex, an object with n+1 vertices, each representing a 
different set o f parameters, is employed to traverse the solution space through geometric 
transformations along its centroid x0.  
 
Figure 6.13: Examples of the geometric transformations of the parameter simplex in a 2D parameter space; 
reflection, extension; contraction; shrinkage. 
 
 
An example scenario is shown in Figure 6.13 with n = 2 – a 2D solution space where the 
simplex is a triangle: 

 196 
• Sorting: The points are sorted according to their loss function from best (lowest loss) to 
worst (highest loss): L(u) < L(v) < L(w) 
• Reflection: Reflect the worst point, w, across the centroid; r = x0 + α(x0 - w), with α > 0. 
• Extension: Extend the reflection beyond point r; e = x0 + γ(r - x0), with γ > 1. 
• Contraction: Generate two points, c0 and c1, that represent contractions of r towards w; 
c0 = x0 +  ρ(r - x0) and c0 = x0 +  ρ(w - x0) with 0 < ρ < 0.5 
• Shrinkage: Shrink the simplex towards the best point; w’ = u + σ(w - u) and v’ = u + σ(v 
- u), with  0 < σ < 1 
 
 
Using these simple geometric transformations, the NM algorithm consists of a specific set 
of decisions, which leads to an iterative loop that requires at least one successive evaluation of the 
loss function per step and a maximum of 4 per epoch. A flow chart of the Nelder-Mead algorithm 
is shown in Figure 6.14. Every epoch begins by sorting the simplex points according to their loss 
function value, with L(u) < L(v) < L(w). Reflection is always the first geometric operation to be 
tested. If the reflected point, r, is better than the previous second point but worse than the best ( 
L(u) < L(r)  < L(v) ), the reflected point replaces the previously worst point ( w = r ) and the epoch 
ends. If r is better than the previously most preferred point ( L(r) < L(u) ) the extension point e is 
tested and added to the simplex if it outperforms r ( L(e) < L(r) ). If the reflected point r is worse 
than all other simplex points, the contra ction is performed. If neither c0 nor c1 have a lower loss 
than r, the simplex is shrunk and the next epoch is initiated. This loop continues until the maximum 
number of iterations is reached or the specified convergence has been reached. Since the individual 
parameters represent physical quantities, additional constraints can be placed on the values of the 
parameters. For example, sputter yields less than zero or reaction probabilities greater than one 
can be accounted for by limiting respective transformations to valid ranges. 
 197 
 
Figure 6.14: Flow chart describing the Nelder-Mead optimization algorithm. 
 
Since NM is a direct search method (only relies on direct evaluations of the loss function 
itself), NM does not suffer from the same issues that arise with GD which relies on discrete 
differentiation. NM is regarded as heuristic optimization in this context. Although convergence is 

 198 
technically not formally guaranteed, from a practical perspective NM does nearly always 
converge. This convergence results from the finite grid size. The loss function effectively becomes 
insensitive to perturbations below a certain threshold. Once the optimization process switches from 
GD to NM, no instabilities or non-stationary convergences were encountered.  
The use of NM as the only convergence method is somewhat vulnerable to the presence of 
local minima. That is, NM may converge around a non-global minimum. This propensity for local 
convergence increases for higher order problems as the size of the parameter space increases. This
