Repository: sdelaurentiis123/plasma-etching-code

# petch — a fast, differentiable 3D plasma-etch simulator

**The only open-source GPU-accelerated, differentiable feature-scale plasma-etch simulator** —
and on the same GPU it runs **~14× faster than ViennaPS** (the open-source SOTA) at matched accuracy.

Level-set surface evolution + Monte-Carlo / radiosity flux transport + SF₆/O₂ surface chemistry,
with the flux and level-set kernels written in [NVIDIA Warp](https://github.com/NVIDIA/warp) — so the
whole pipeline is GPU-resident **and** autodifferentiable in one substrate. Runs on an NVIDIA GPU
(fast) or on CPU / Apple Silicon (portable, slower) with the *same code*.

File: research_sources/thesis_extracts/zhang_yiting_phd_thesis.txt (part 8 of 9)
Low Temperature Plasma Etching Control through Ion Energy
The phase setting of the 60 MHz voltage had a significant effect on plasma uniformity.
The electron density at mid gap as a function of radius is shown in Fig. 6.13 for 60 = 0 o to
270o for 30 = 90o and 270o. The electron density varies by 20% while changing 60 with 30
=270o. The electron density varies by 35% for 30 =90o. The 60 of the maximum density is
also sensitive to 30, and generally aligns with when the 30 MHz and 60 MHz voltages
constructively interfere.
In order to verify that the EAE persists in TF-CCPs, we investigated the influence of 30
on dc self-bias for Ar at 10 mTorr. The 60 MHz power was constant at 150 W. The ratio of
voltages at 15 MHz and 30 MHz were V15/V30 = 1, 2 and 3. The numerically and experimentally
derived dc-biases are shown in Fig. 6.14. When adding the 60 MHz power, the EAE based on
the voltages applied at 15 and 30 MHz (or 13.56 and 27.12 MHz in the experiment) still persists.
However, the degree of modulation of the dc self-bias when changing 30 is not as great as in
the absence of the 60 MHz power (see Fig. 6.5) – a trend borne out in both the computed and
experimental results. [Note that there is an unknown phase offset of the fundamental frequency
in the experiment. So the experimental results (V13=V27 and V13=3V27) were shifted 90o to
match the consistency, which then also align with the predictions as a function of phase offset.]

175

The simulation predictions match with experimental measurements well by comparing
Fig. 6.14 a and b. The modulation in the dc self-bias is greatest for V15 = 3V30, and smallest for
V15 = V30. The magnitude of the dc self-bias increases as V15 increases. The modulation for V15
= V30 is symmetric through the full cycle of 30 offset and is asymmetric for V15 = 3V30. The
reduction in the depth of modulation of the dc self-bias when adding the 60 MHz power is
attributable to its additional contributions to the rf current.

The dc self-bias is ultimately

determined by the relative currents collected by either side of the blocking capacitor. When
adding the 60 MHz power, the fractional contribution to the current by the first and second
harmonic is less.

The higher plasma density provided by the 60 MHz also reduces the

dependence of the sheath properties on the first and second harmonics. For example, the sheath
thickness has less dependence on 30 because the plasma density is sustained by the 60 MHz
power somewhat independently of the power at the first and second harmonics.
The measured and simulated IEDs for 30 varied from 0 o to 330o with 150 W of power
at 60 MHz in a 10 mTorr Ar plasma are shown in Figs. 6.15 and 6.16 for V15/V30 = 1, 2 and 3.
The mean ion energy generally follows the modulation in the dc self-bias as 30 is varied. The
ions respond most directly to the oscillation of the sheath at the lowest frequency, and so the
energy width of the IEDs increases in both the measured and simulated IEDs with larger V15.
From 30 = 30 o to 180 o, when V15 = V30 the energy width of the IED reduces from 87 eV to 59
eV in the experiment and from 83 eV to 66 eV in the simulation. A similar trend has been
reported by Coumou et al. [20] for DF-CCPs. Since the voltages of the lower frequencies are
kept constant, the modulation in the energy width of the IED comes from a change in the sheath
thickness. The plasma density and the portion of the cycle that is cathodic, varies with 30.
Higher plasma density (or a smaller fraction of the cycle that is cathodic) results in a thinner
176

sheath, a shorter ion transit time across the sheath and a wider IED. When V15/V30 increases, the
variation in the sheath thickness is less pronounced and so the width of the IED has less variation.
The mean ion energy generally follows the dc-bias as 30 is varied. However the energy
at the peak of the IED has less variation with phase, best shown in the computed and
experimental results for V15 = V30. This means that the energy of the peak of the IED changes its
position from the lower portion of the IED with small 30 to the higher portion of the IED for
large 30. This trend is less clear for V15/V30 = 2 and 3. Although the experimental IEDs show
this mode of modulation for all V15/V30, the simulation only captures this modulation when
V15=V30. When the voltage ratio increases, the energy of the peak of the IED stays on either the
low or high energy side of the IED. The mismatch may come from the unknown phase setting of
60 MHz in the experiment.
The measured and calculated IEDs of Ar at 20 mTorr with 150 W at 60 MHz for 30 =
270o and 90o are shown in Fig. 6.17. Since the phase shift of the 60 MHz voltage is unknown in
the experiment, we investigated the influence of 60 on the IEDs. With 60 changing from 0
to 270o the energy of the maximum of the IED changed by approximately half the width of the
IED, while the energy widths of the IEDs were modulated by about 15 eV. This modulation in
the energy width of the IED most likely resulted from the variation in plasma density and so
sheath thickness that occurs when varying 60.
The influence of the 60 MHz power and value of 60 on IEDs were numerically studied
as 30 was varied and the results are shown in Fig. 6.18. With a large 60 MHz power and a
large plasma density, IEDs broadened due to the thinning of the sheath. The dc self-bias is still
modulated by 30 consistent with the EAE. When the 60 MHz power is large, its voltage
amplitude is large enough to modulate the sheath potential. As such, changing 30 with large
177

60 MHz power produces significant modulation of the peak and shapes of IEDs. (Compare the
IEDs in Fig. 6.18 b and c.) However, for a constant 60 MHz power, the value of 60 does not
significantly affect the energy widths of the IEDs.
6.5

Concluding Remarks

The consequences of the EAE in DF- and TF-CCPs have been discussed with results
from computational and experimental investigations.

The experimental reactor was

geometrically asymmetric, which naturally produced a large dc bias. The effect of the EAE on
dc bias was therefore investigated in the context of geometrically asymmetric reactor having this
natural negative dc bias as one might find in industry. The general trends of the EAE were also
observed in this asymmetric system, however, the dependence of dc bias and so ion energy
distributions were ultimately sensitive to the geometric asymmetry, rf voltage amplitudes and
phases, and the phase offsets. The EAE has a first order effect on IEDs through not only the shift
in the mean ion energy by modulation in the dc self-bias, but also in the shape of the IED, as
represented by the energy of the peak of the IED. These trends persist in the TF-CCP where
additional ionization is provided by a high frequency power source. Results from the model
generally align with the experiments. Mismatches between the model and experiment may in
part be explained by unknown phase offsets and phase shifts at 60 MHz.
The energy of the peak of the IEDs is found to shift between low and high energy as 30
varies from 0 o to 330 o. The modulation in plasma density with changes in 30 can modulate
the sheath thickness and contribute to a modulation of the energy width of IEDs at certain phases.
Although the consequences on plasma density with phase shift and its correlation with harmonic
currents warrants further study, the computational and experimental results discussed here show
that small changes of phase translate to significant changes in plasma properties and may provide

178

a means for customizing the shape of IEDs. These trends based on studies in argon also apply to
multicomponent gas mixtures, through the trends are less clear due to the large variation in ion
mass.

Nevertheless, profile simulation of etching in complex gas mixtures using IEDs

modulated by the EAE suggest that etching processes can be controlled through judicious choice
of phase offsets between harmonic voltages.

179

6.6

Figures

Fig. 6.1. Experimental setup for triple frequency CCP. Dual frequency setup is similar except
that the top electrode is grounded.

180

Fig. 6.2. Schematic of simulation geometries used in the model. a) Dual frequency CCP with
both 15 and 30 MHz applied on the bottom electrode. The top electrode and metal chamber wall
are grounded. The gap between two electrodes is 2.54 cm. b) Triple frequency CCP with 15 and
30 MHz applied on the bottom electrode, and 60 MHz applied on the top electrode. The
electrode gap is 1.9 cm. The chamber wall is grounded.

181

Fig. 6.3. IEDs for a single frequency CCP with pressure varying from 10 to 40 mTorr. Power
was varied to provide constant dc self-bias voltage (-87 V) for each condition. a) Simulated
IEDs for an Ar plasma with 30 MHz on the bottom electrode. b) Experimental results. [Data
were reprinted with permission from D. J. Coumou et al., IEEE Trans. Plasma Sci. 42, 1880
(2014). ]

182

Fig. 6.4. Time averaged plasma properties for the DF-CCPs having base case conditions (Ar, 20
mTorr, 50 sccm, Vbottom(t )  100 sin(15t  180o )  100 sin(30t  180o ) , no phase shift between
two frequencies). a) Electron density, b) electron temperature, c) bulk electron ionization source
and d) ionization by sheath accelerated secondary electrons. The plots use linear scales.

183

Fig. 6.5. Dc self-biases with a shift of phase 30 from 0o to 360o. a) Simulated and measured
dc self-biases for base case operating conditions. b) Simulated dc self-biases for different
sinusoidal waveforms (different phase offset).
The “100V –sin” represents
o
o
Vbottom(t )  100V sin(15t  180 )  100V sin(30t  180  30 ) , the “150V sin” represents

Vbottom(t )  150V sin(15t )  150V sin(30t  30 )
,
and
“100V
cos”
represents
Vbottom(t )  100V cos(15t )  100V cos(30t  30 ) . c) Simulated dc self-biases for cosine
functions with phase shift angle applied at the fundamental frequency:
Vbottom(t )  100V cos(15t  15 )  100V cos(30t ) .
184

Fig. 6.6. Time averaged electron density in the middle of the electrodes (1.27 cm above substrate)
from the center to the edge of the substrate for Ar, 20 mTorr, 50 sccm with rf bias:
Vbottom(t )  100 sin(15t  180o )  100 sin(30t  180o  30 ) .a) 30=300o, 330o, 360o (0o), 30o,
60o, 90o b) 30=120o, 150o, 180o, 210o, 240o and 270o. Note that the range of density plotted is
from 6 × 1010 to 14 × 1010 cm-3. c) Cycle averaged bulk ionization source for 30 =90o and d)
30 =270o.
185

Fig. 6.7. Sheath dynamics for 30 =90 and 270o during one 15 MHz period, T15. a) rf waveform
applied to the substrate. b) Electron density in the sheath region (radius from 0 to 7.5 cm and
height from 0 to 4 mm above the substrate) for selected time points for (right) 30 =90o and (left)
30 =270 o.

186

Fig. 6.8. Time averaged IEDs onto the substrate for Ar at 20 mTorr, 50 sccm with rf bias:
Vbottom(t )  100 sin(15t  180o )  100 sin(30t  180o  30 ) . a) 30 =300 o, 330 o, 360 o (0 o), 30 o,
60 o, and 90 o. b) 30 =120 o, 150 o, 180 o, 210 o, 240 o and 270 o.

187

Fig. 6.9. Simulated and measured IEDs for operating conditions of Ar at 20 mTorr, 50 sccm,
Vbottom(t )  100 sin(15t  180o )  100 sin(30t  180o  30 ) . In the experiment, the phase delay
is unknown. a) Simulated IEDs for minimum and maximum dc-bias phases. 30 =270o and 90o.
b) Measured IEDs for minimum and maximum dc-bias phases, 30 = 260o and 20o. c)
Simulated IEDs at phases that have similar dc self-biases, 30 =150o and 30o. d) Measured
IEDs for phases having similar dc self-biases, 30 =200o and 20o. The different shape of the
IEDs suggests that the EAE not only affects mean ion energy but also ion sheath dynamics which
modify IEDs.

188

Fig. 6.10. Simulated IEDs and etch profiles for Ar/CF4/O2 = 75/20/5 at 20 mTorr with
Vbottom(t )  100 sin(15t  180o )  100 sin(30t  180o  30 ) , where 30 =0 o, 90 o, 180 o, and 270
o
. a) CF3+ (heaviest ion), b) Ar+ (major ion species), c) O+ (lightest ion) and d) etch profiles
when the 30 =270 o case reach 20% over-etch.

189

Fig. 6.11. Time averaged plasma properties for the TF-CCPs base case conditions (Ar, 20 mTorr,
50 sccm, V (t )  100 sin(15t  180o )  100 sin(30t  180o )  P60 sin(60t  270o ) and P60 = 150 W).
a) Electron density, b) electron temperature, c) bulk electron ionization source and d) ionization
by sheath accelerated secondary electrons. The plots use linear scales.

190

Fig. 6.12. Electron density at mid-gap from the center of the reactor to the edge of the electrode
with bottom bias Vbottom(t )  100 sin(15t  180o )  100 sin(30t  180o  30 ) and 30 =0 o, 30 o,
60 o and 90o. a) Comparison between no 60 MHz power on top electrode and150 W at 60 MHz,
b) 60 MHz power = 50, 150 and 600 W and with constant 60 MHz phase.

191

Fig. 6.13. Electron density at mid-gap from the center of the reactor to the edge of the electrode
with bottom bias: V (t )  100 sin(15t  180o )  100 sin(30t  180o  30 ) and 150 W on the top
electrode with voltage waveform P60 sin(60t  180o  60 ) where 60 =0o, 90o, 180o and 270o.
a) 30 =270o and b) 30 =90o. Note that the electron density is plotted over a range of 1.0 ×
1011 to 3.2 × 1011 cm-3.

192

Fig. 6.14. EAE for TF-CCPs in Ar at 10 mTorr shown by the dc self-bias with 30 varying from
0 to 330o for voltage ratios of V30/V15 = 1, 2 and 3. Results from a) simulation and b) experiment.
V30 = 75 V in the simulation and V27 in experiment has an average value of 59 V with a 15%
variation. Both simulation and experiment find that larger V15 produces a more negative dc selfbias.

193

Fig. 6.15. Experimentally measured IEDs with 27 varied from 0o to 330o for Ar at 10 mTorr.
The distributions are normalized with respect to the maximum ion energy at each phase.

194

Fig. 6.16. Simulated IEDs with 30 varied from 0o to 330o for Ar at 10 mTorr. The distributions
are normalized with respect to the maximum ion energy at each phase.

195

Fig. 6.17. IEDs with minimum and maximum dc self-bias (30 = 270o and 90o) for Ar at 20
mTorr with 150 W power at 60 MHz and V15=V30= 100 V. a) Experiment with no phase lock on
60 MHz and unknown phase offset from generator to electrode. Simulated IEDs with b) 60
=0o and 90o, c) 60=180 o and 270o. In the simulation, the phase offset is estimated to be 180 o
for all frequencies.

196

Fig. 6.18. IEDs with minimum and maximum dc self-bias (30 = 270o and 90o) for Ar at 20
mTorr with 150 W power at 60 MHz and V15=V30= 100 V. a) Experiment with no phase lock on
60 MHz and unknown phase offset from generator to electrode. Simulated IEDs with b) 60
=0o and 90o, c) 60=180o and 270o. In the simulation, the phase offset is estimated to be 180o
for all frequencies.

197

6.7

References

1. B. G. Heil., U. Czarnetzki, R.P.Brinkmann, and T. Mussenbrock, J. Phys. D: Appl. Phys. 41,
165202 (2008).
2. Z. Donkó, J. Schulze, B. G. Heil, and U. Czarnetzki, J. Phys. D: Appl. Phys. 42, 025205
(2009).
3. J. Schulze, E. Schüngel, and U. Czarnetzki, J. Phys. D: Appl. Phys. 42, 092005 (2009).
4. Q-Z. Zhang, W. Jiang, L-J. Hou and Y-N. Wang, J. Appl. Phys. 109, 013308 (2011).
5. I. Korolov, Z. Donkó, U. Czarnetzki and J. Schulze, J. Phys. Appl. Phys. 45, 465205 (2012).
6. T. Lafleur and J. P. Booth, Appl. Phys. Lett. 102, 154104 (2013).
7. E. Schüngel, D. Eremin, J Schulze, T. Mussenbrock, and U. Czarnetzki, J. Appl. Phys. 112,
053302 (2012).
8. S. Bienholz, T. Styrnoll and P. Awakowicz, J. Phys. D: Appl. Phys. 47, 065201 (2014).
9. D. Hrunski, A. Janssen, T. Fritz, T. Hegemann, C. Clark, U. Schreiber, G. Grabosch, Thin
Solid Films 532, 56 (2013).
10. D. Hrunski, F. Mootz, A. Zeuner, A. Janssen, H. Rost, R. Beckmann, S. Binder, E. Schüngel,
S. Mohr , D. Luggenhölscher, U. Czametzki and G. Grabosch, Vacuum 87, 114 (2013).
11. B. Bruneau, T. Novikova, T. Lafleur, J. P. Booth and E. V. Johnson, Plasma Sources Sci.
Technol. 23, 065010 (2014).
12. B. Bruneau, T. Novikova, T. Lafleur, J. P. Booth and E. V. Johnson, Plasma Sources. Sci.
Technol. 24, 015021 (2015).
13. J. Schulze, E. Schungel, Z. Donk´o, and U. Czarnetzki, Plasma Sources Sci. Technol. 20,
015017 (2011).
14. T. Lafleur, P. A. Delattre, E. V. Johnson and J. P. Booth, Appl. Phys. Lett. 101 124104
(2012).
15. A. Derzsi, I. Korolov, E. Schüngel, Z. Donkó and J. Schulze. Plasma Sources Sci. Technol.
22, 065009 (2013).
16. P. A. Delattre, T. Lafleur, E. Johnson and J.P. Booth, J. Phys. D: Appl. Phys. 46, 235201
(2013).
17. A. V. Vasenkov, X. Li, G. S. Oehrlein and M. J. Kushner, J. Vac. Sci. Technol. A 22, 511
(2004).
18. A. Vasenkov and M. J. Kushner, J. Appl. Phys. 95, 834 (2004).
19. A. Sankaran and M. J. Kushner, J. Vac. Sci. Technol. A 22, 1260 (2004).
20. D. J. Coumou, D. H.Clark, T. Kummerer, M. Hopkins, D. Sullivan and S. Shannon, IEEE
Trans. Plasma Sci. 42, 1880 (2014).
21. G. F. Franklin, J. D. Powell and D. Workman, “Digital Control of Dynamic Systems”,
(Addison Wesley, Reading, MA, 1998).
22. D. J. Coumou, U.S. Patent 6522121, (2003).
23. A. V. Phelps, J. Phys. Chem. Ref. Data, 20, 557 (1991).
24. M. A. Lewis, D. A. Glocker and J. Jorne, J. Vac. Sci. Technol. A 7, 1019 (1989).
25. J. Schulze, E. Schüngel, U. Czametzki, and Z. Donkó, J. Appl. Phys. 106, 063307 (2009).
26. J. Schulze, E. Schüngel, U. Czametzki, M. Gebhardt, R. P. Brinkmann and T. Mussenbrock,
Appl. Phys. Lett. 98, 031501 (2011).
27. S.-B. Wang and A. E. Wendt. J. Vac. Sci. Technol. A 19, 2425 (2001).
28. D. C. Gray, I. Tepermeister and H. H. Sawin, J. Vac. Sci. Technol. B 11, 1243 (1993).

198

Chapter 7 COMPUTATIONAL INVESTIGATION OF ION KINETICS IN
PLASMA 3-DIMENSIONAL FEATURE ETCHING

7.1

Introduction

Plasma etching is an essential step in the fabrication of Micro Electro Mechanical System
(MEMS) and Very Large Scale Integration (VLSI) circuits.[1-3] As current technology moves
towards 14 nm and beyond, fabricating features with nanometer range critical dimensions (CD)
and maintaining high aspect ratio (AR) structures becomes extremely challenging. Many
phenomena occur to produce profile defects.[4] The most significant defects can be classified
into three groups: 1) Etching yield angular dependent effects (e.g., mask faceting, microtrenching, and slopped sidewalls) caused by the angular distributions of ion and neutral
fluxes.[5-7] 2) Electron shading effects (e.g., notching, micro-trenching and electrical
degradation) caused by the non-uniformed surface charging of the etched features.[8-10] 3)
Effects (e.g., aspect ratio dependent etching (ARDE), undercut and micro-loading) caused by the
transportation and depletion of chemical etching and inhibit reactants.[11-13] Moreover, new
transistor structures involving 3-dimensional (3-d) integration technologies not only enable the
continued miniaturization and performance improvement of future electronic systems, but also
bring about new concerns in fabrication.[14,15] For example, the corners between the gates in a
FinFET typically require extended over-etch time to be cleaned out. However, this over-etch

199

time may damage the underlying layer. Thus, this process requires high material selectivity to
prevent potential damage.[16]
In order to achieve highly anisotropic structures, chlorine (Cl) based plasma chemistries
are widely used. Because the spontaneous etch rate of Cl radical with Si at room temperature is
relatively low, Cl2 plasma etching is driven by the ion-induced chemistry.[17] Its etch products
(SiCln , n ≤4) have high reactivity and tend to redeposit on the sidewalls to prevent sidewall
undercut.[18] Thus, Cl2 etching silicon is able to produce a vertical profile. Other halogen
species, such as fluorine (F) biased plasmas are also commonly used in reactive ion etching
(RIE). Etching in F-based plasmas normally results in an isotropic etch rate and so anisotropy
can be obtained through the formation of an inhibiting layer.[19] Oxide films are typically
etched using a main etch recipe based on CxFy/O2/Ar. The addition of a small amount of O2
(5%) to a fluorine-carbon mixture is found to increase the F radical density and thus promoting
the F-based etching.[20] The polymer film can also be anisotropic etched by oxygen atom.
Economou et al. reported etch rate up to 0.6 um/min of SiO2 etching by oxygen atom with 100s
eV energy.[21] In general, the anisotropic etching of silicon dioxide is mainly ion driven, as ions
physically sputter passivation layers and allow radicals to react with silicon dioxide.
Although plasma reactive ion etching with halogen gas has been experimentally and
computationally studied since the 1970s [22-25], controlling the quality of etching features
continues to be challenging since the feature CD continuously shrinks with increases in AR.
Kim et al. studied the effect of various oxide etching conditions during high aspect ratio contact
(AR up to 14) for SiO2 etching. Distortion of the contact pattern became significant when the
aspect ratio of the etched oxide was increased. Improving mask material selectivity, increasing
mask thickness, and adding an in-situ polymer removal step were found to reduce the pattern

200

distortion.[26] Chung investigated the geometry effect on RIE lag (i.e. smaller trenches etch at a
lower rate than larger trenches during reactive ion etching) of etching Boron-doped p-Si while
alternatively SF6 and C4F8 during the Bosch process in an ICP reactor. He found that trenches
with a larger dimension had higher etch rates. This aspect ratio dependent phenomenon was due
to RIE lag. His experimental results with different feature dimensions (2 to 100 m) for
rectangles, squares, and circles suggested that the primary factor for RIE lag was the feature
width. The area and line width ratio of features were secondary factors.[27]
In additional to experimentally examining etch results, performing computational
simulations in 3-d has shown great potential in understanding etching phenomena.[28-31] For
example, surface roughness formation is one of the major problems of the controlling process.
Tsuda et al. developed a 3-d Monte Carlo-based simulation to predict the evolution of nanoscale
roughness surface features with different ion injection energies and angles. Their model was
tested through plasma etching experiments of blank Si substrates in Cl2. The comparison results
showed that their model was capable of reproducing the surface roughness at incident ion energy
less than 250 eV. Surface roughening and rippling were found to depend on the angle of ion
incidence θi. When θi = 0o (normal incidence), concavo-convex features randomly formed on the
surface. With θi increased to 45o (oblique incidence), ripple structures formed perpendicularly to
the direction of ion incidence. When θi >75o, smaller ripples or grooves formed parallel to the
direction of incidence. The deviation from the experimental results when incident energy i >
250 eV suggested that the plasma surface mechanisms of Tsuda et al. could be improved through
molecular dynamic simulations and experimental demonstrations.
Diagnostic techniques have been employed for process monitoring.[32-34] However,
many of these techniques focus on etch end point detection, and there is limited capability for

201

monitoring in-situ profile evolution. 3-d kinetic Monte Carlo profile models with validation
from experimental work provide a way to study the ion kinetics in combination with the
geometric effects on feature profile evolution. In this chapter, results from a computational study
of an inductively coupled plasma reactor for etching of 3-d high aspect ratio features are
discussed. The computational model and chlorine etching mechanism were tested with
experimental results. The consequences on profile evolution of IEADs and the mask properties
are discussed. The ‘U’ and ‘L’ shapes were used to investigate over-etch effects on corner
etching and ARDE.

Circular vias with aspect ratios of up to 30 were also studied for

understanding the influence of the RIE lag, mask, IEADs and fluxes. Typical plasma etching
phenomena such as undercutting, bowing, and aspect radio dependent etching were observed in
our 3-d simulations. A description of the computational models is in Sec. 7.2. Validation of the
models is discussed in Sec. 7.3. Predicted profiles for investigating CD control in 3-d features
are discussed in Sec. 7.4. Concluding remarks are in Sec. 7.5.
7.2

Description of Models

The Hybrid Plasma Equipment Model (HPEM) was used for reactor scale simulation,
which has been previously discussed in detail in Chapter 2. As a hybrid model, the HPEM has a
hierarchical structure in which different modules address different physical phenomena. The
main modules used in this study are: the Electron Magnetic Module (EMM), the electron Monte
Carlo Simulation (eMCS), the Fluid Kinetics Poisson Module (FKPM) and the Plasma
Chemistry Monte Carlo Module (PCMCM). The EMM computes the electromagnetic fields
generated by the coils. Those fields are then transported to the eMCS for calculating the electron
impact rate coefficients and source functions. The FKPM calculates the densities, fluxes, and
energies of the charged and neutral particles. With the densities of charged particles, Poisson’s

202

equation is solved in FKPM for the electrostatic potential. When a steady state is reached, the
PCMCM is launched to obtain energy and angular distributions of neutrals and charged particles
incident onto the substrate.
The 3-dimensional Monte Carlo Feature Profile Model (MCFPM 3-d) was applied for
feature scale simulation, and was described in Chapter 3. The model utilizes a rectilinear mesh in
3-d having a fine enough resolution to address the dimensions of features. Each cell within the
mesh may represent a different solid material or a mixture of materials, marked with different
color in the figures. The model launches pseudo-particles representing gas phase species with
energy and angular distributions produced by the PCMCM in the HPEM. The pseudo-particles
are statistically weighted to represent the fluxes of radicals and ions to the feature surfaces.
During the Monte Carlo integration, the trajectories of ion and neutral pseudo-particles are
tracked within the feature until they either react or leave the computational domain.
7.3

Model Validation

For the purpose of validating MCFPM 3-d, an experimental study with He/Cl2 etching of
Si was performed to compare with the simulation predictions. The experiments were conducted
in a commercial Lam Research ICP reactor, the geometry of which is simplified and simulated
with the reactor scaled simulator HPEM as shown in Fig. 7.1 a. The reactor was 52 cm in
diameter with a five turn coil on the top of the reactor and was operated at 500 W at 15 MHz. A
conductive Si wafer, 30 cm in diameter, sat in electrical contact with the substrate which was
surrounded by a dielectric focus ring. The substrate was powered with 500 W at 15 MHz rf
source and the temperature of the wafer was maintained at 40 oC. The operational pressure was
10 mTorr with 100 sccm Cl2 injected from the center nozzles and 50 sccm He injected from a
side nozzle. The reaction mechanism for He/ Cl2 used for the reactor scale model, HPEM, is

203

listed in Appendix A, which is based on Refs. [35,36]. The species in the mechanism are: Cl2, Cl,
Cl2+, Cl+, Cl-, Cl*, He, He(23S), He(21S), He(23P), He(21P), He(3s), He(3p) , He+, and e. The
reaction mechanism includes electron impact excitation and ionization, electron ion
recombination, heavy particle mixing, Penning ionization, charge exchange, and 3-body dimer
formation.
The reactor scale plasma density is shown in Fig. 7.1 b and c. The peak plasma density is
ne = 8.6 × 1010 cm-3, which is sustained by a bulk electron temperature of Te = 1.6 -1.8 eV. The
inductively coupled coils provide the majority of power deposition to maintain the plasma
density. The substrate bias delivers the majority of its power to the sheath region and contributes
to the ion acceleration through the sheath. This explains the ions on the wafer with high energy
and narrow angular distributions. Energy and angular distributions for Cl2+ (flux: 9.8 × 1015 cm2 -1

s ), Cl+(1.0 × 1015 cm-2s-1), Cl (4.4 × 1017 cm-2s-1 ) and He+ (6.6 × 1013 cm-2s-1) are then

transferred to MCFPM 3-d to determine the initial condition of the pseudo-particles.
The test feature for this study is a set of long trenches, which are typically used for
shallow trench isolation. The trench feature has a line/pitch ratio= 50/100 nm with 60 nm oxide
mask and 60 nm nitride mask stacked on a thick silicon substrate. In the simulation, a 3dimensional rectangular mesh with repeating boundary condition is set up according to the test
chips. The simulated region (x × y × z) is 210 × 87.5 × 560 nm with constant mesh resolution in
each dimension ∆x = y = ∆z =1.25 nm.
The experimental measurements and computed feature profile evolution are shown in Fig.
7.2. The masks show erosion with increasing etch time, which can be seen in the measured
SEMs as shown in Fig. 7.2 a and the simulated results of x-z plane as shown in Fig. 7.2 b. With
the thickness of mask continuing to decrease, ions with large horizontal velocities will bombard

204

the sidewalls of the feature, and thus causes sidewall etching. After ions strike on the surface,
there will be high energy neutrals reflecting back to the plasma and bombarding the surface
again. This high energy particle reflection brings about the necking and bowing effect as
observed in the third column of Fig. 7.2. There is a difference of necking and bowing positions
between the experimental measurements and the predicted simulation results. This is mainly due
to the absence of reactor scale measurements to validate the ion energy and angular distributions
and flux ratios. Simulation results in Sec. 7.4 reveal that a slight change in angular distribution
may contribute significantly to different shape evolutions.
Overall, this comparison of the profile evolution between the experiment and simulation
indicate that the MCFPM 3-d is capable of predicting shape evolution due to ion surface
reflection including the effect of profile surface evolution. One the other hand, the MCFPM 3-d
does not precisely reproduce the positions of the necking and bowing effect, which suggests
further experimental validation in the prediction of the IEADs and fluxes on the wafer or using
measured IEADs and fluxes as inputs in the MCFPM 3-d.
7.4

Predicted profiles and discussion

The Ar/Cl2 mixture is applied in this part of the study to etch Si over SiO2 to investigate
the influence of IEADs in 3-d pattern etching. The plasma etching was performed in the same
reactor that is described in Sec. 7.3 with its geometry shown in Fig. 7.1 a. The total 200 sccm
Ar/Cl2 mixture was injected through the center nozzle. The plasma was sustained in a 20 mTorr,
Ar/Cl2=80/20 mixture powered at 800 W 15 MHz with an rf bias of 100 V 15 MHz on the
substrate. The reaction mechanism for Ar/Cl2 plasma used in the HPEM is discussed in Refs.
[35-37]. The species in the mechanism were Ar, Ar (1s5, 1s3) metastable, Ar (1s2, 1s4) radiative,
Ar (4p,5d), Ar+, Cl2, Cl2*,Cl2+, Cl, Cl+, Cl-, Cl* and e. The IEDs of Cl2+, Ar+ and total ions are

205

shown in Fig. 7.3, with the sum of each distribution normalized to 1. The IEDs for each species
have a double peak shape. The IED of total ions has a multiple peak distribution due to an
overlap of the IEDs of Cl2+, Cl+ and Ar+. As the flux of Cl2+ is 5-7 times larger than the other
two, the IED of total ions is similar to the Cl2+ case with extra minor peaks contributed from the
Ar+.
The bias voltage amplitude is increased to 300 V and 600 V for obtaining different
IEADs as shown in Fig. 7.3 b. With larger rf biases, the angular distribution of total ions
becomes narrower and the energy distribution is significantly increased. The flux of the main
species at different bias condition is listed in Table. 7.1. The additional power promotes Cl2
dissociation and thus an increment in Cl flux is observed. The ionization energy of Ar (16 eV) is
higher than the ionization energy of Cl (12.99 eV) and Cl2 (11.47 eV), and therefore the Ar+ flux
is smaller than the other ion fluxes.[38] Electron impact ionization does not increase with the
bias voltage as a slightly modulation of ion fluxes is observed.
Table 7.1. Total fluxes of the reactants on the wafer with rf bias voltage adjusted.
Species
Flux (cm-2s-1)
Bias 100 V
Bias 300 V
Bias 600 V
17
17
Cl
4.8 ×10
5.6 ×10
8.0× 1017
Cl2+
6.7 ×1015
6.7×1015
6.9 ×1015
+
15
15
Cl
1.2 ×10
1.2×10
1.3 ×1015
Ar+
8.9 ×1014
8.7×1014
8.8 ×1014
7.4.1

3-d Pattern Etching

The impact of different IEADS on 3-d pattern etching was studied by using MCFPM 3-d
with the energy and angular distributions in Fig. 7.3 b. The test pattern is a ‘U’ shape hardmask
(mask does not react with any incident species) with Si film over a SiO2 substrate as shown in
Fig. 7.4 a. The total computational region is 114 × 210 × 150 nm with mesh resolution ∆x = y
= ∆z =1 nm. The boundary conditions of the front, back, left, and right faces are assumed to be

206

periodic. This implies that when a particle leaves the computational domain through the left
boundary it appears on the right side. When a particle reaches the top and bottom boundary, it is
assumed to be inactive and removed from the calculation. The Si film is 180 nm thick and the
width between the sides of the ‘U’ is 18 nm. Therefore, the aspect ratio is 10 for the middle
trench between the legs of the mask.
When the feature is etched with the IEAD of 100 V bias, it takes 700 seconds for the
outside silicon to be totally etched. The time sequential profile evolution is shown in Fig. 7.4 c.
In the beginning of the etching process, T=70 s, the etch rates inside and outside of the ‘U’ are
close to each other. As the etching process proceeds, etch rates begin to differ, with higher rates
outside the ‘U’ than inside. With the periodic boundary conditions, the four corners have a large
area exposed to the plasma and fastest etch rate, due to the loading effect. Another 3-d effect due
to the mask pattern is that the left and right side boundaries are concave. In contrast, the front
side etch has a uniform etch front. Because the Cl-based RIE is angular dependent and has the
fastest etch rate at 60o, the Si film is found to form slopes and result in a V-shape etch front
inside the ‘U’ shape.
In order to etch out the inner Si film, at least 25% over-etch is needed. The feature
profile with total 892 s etch time is shown in Fig. 7.4 b. From the cross section views in the
middle and right, several phenomena occur. The film under the mask experience is undercut due
to Cl spontaneous etching. The left and right sidewalls (marked as T1 and T2) of the middle
trench are bowed due to energetic particle reflections. Because of the mask layout, the Cl radical
is shadowed and has difficulty in reaching the corner of the ‘U’. Therefore, the back sidewall
(marked as T3) has a tapered shape (i.e. inability to clear inner corners).

207

Since transistors or MEMS structures may be rotationally layout within a die, rotation of
the pattern was investigated. The ‘U’ shape mask with the same dimension was rotated at 90o.
The original pattern refers to the previously discussed ‘U’ shape etch results, which has the
opening that aligns with the x axis. The rotated pattern refers to the mask opening that aligns
with the y axis as shown in Fig. 7.5. Since particles are launched with azimuthally symmetric
angular distribution, their horizontal velocities are uniform. The profile evolution is found to be
almost independent of its orientation. Only a slight difference is observed on the shape of the
sidewalls. The inner corner may be better cleaned with the rotated pattern due to the randomness
of the Monte Carlo simulation.
When the ion angular distributions are twisted ±3o along the y axis, the IEADs become
asymmetric. The ‘U’ pattern etching process then has an orientation dependent effect as shown
in Fig. 7.6. When ion fluxes are injected slightly towards the left and right, the two long
sidewalls are no longer perpendicular to the substrate. Instead, they have a significant slope etch
as they experience more obliquely incident ion bombardment. This can be seen in the original
pattern case from a vertical view or rear view. When the pattern is rotated at 90o aligned with the
x axis, the back and front sides experience more direct ion trajectories and become slanted. The
side view of the long sidewall shows this effect. The slope of the leaning sidewalls directly
depends on the degree of angle asymmetry and direction. With a larger angular asymmetry or
etching a higher aspect ratio feature, the sidewall may be etched though. These predicted feature
profiles reveal the importance of reducing the oblique incident ions on the edge of the wafer.
The profiles etched with high energy distributions (bias increases from 100 V to 300, 600
V) are summarized in Fig. 7.7. A faster ion etch rate is obtained in the 600 V case. Since ion
activation scales as ( ion   th )1/ 2 . Therefore, the etch rate of the 600 V bias case is about 29%

208

faster than the 300 V bias case. A comparison of the etched profiles of the 300 V and 600 V
cases are shown in Fig. 7.7 c,d with the base 100 V case shown in Fig. 7.4 b. The profiles with
high energy ion bombardment have less bowing and undercut, with their corners exhibiting a
tapering effect. These improvements are a result of three factors. First, the IEADs in Fig. 7.7 a,b
show that the 300 V and 600 V cases not only have higher energy, but also have narrower
angular distributions. These narrower angular distributions effectively reduce ion sidewall
reflection and thus inhibit the bowing effect. Second, the inner corners are better cleaned with
high etch yield and fast etch rate due to higher energy ions. Third, since the total etch time and
over-etch time are both reduced, the undercut of the mask caused by the Cl spontaneous etching
of Si is suppressed.
7.4.2

Aspect Ratio Dependent Etching

The etch rate inside the ‘U’ shape shows a loading effect, a phenomenon of the aspect
ratio depending etching (ARDE). When a feature becomes deeper, the etching species encounters
a transport limit to reach the feature bottoms. With a small plasma view angle in the deep bottom
of features, the neutrals are shadowed and while lead to a slow etch rate. In this part of the study,
a hardmask with an ‘L’ shape trench was used to study the influence of the right angle corner
etching and the loading effect with different feature layouts and etching gas mixture. The mask is
18 nm thick, with its longer and shorter sides measuring 90 nm and 66 nm. The trench has a 12
nm opening and the underlying Si film has a thickness of 150 nm. Therefore, the trench has an
aspect ratio of 12.5. The entire computational region is 138 × 138 × 180 nm with 1 nm mesh
resolution. The etching condition is kept the same as the ‘U’ pattern base case: IEAD with 100
V bias in 20 mTorr, Ar/Cl2=80/20, 200 sccm. Similar to the ‘U’ pattern case, the etch rate within
the trench is smaller than the outside. Because the aspect ratio of the ‘L’ trench is higher, the

209

ARDE is much more significant. Even with 34% over-etch time, the trench bottom in Fig. 7.8 d
is not cleaned. However, the sidewalls are close to collapsing due to the Cl spontaneous etching.
Since the L pattern is diagonally symmetric, the left and back cross sections show similar
concave etch front within the trench as shown in the middle and right columns of Fig. 7.8. This is
also caused by the loading effect as the corner and ends of trenches have larger areas exposed to
the plasma.
Using the same mask geometry and mesh dimensions, etching SiO2 over Si was
