Repository: sdelaurentiis123/plasma-etching-code

# petch — a fast, differentiable 3D plasma-etch simulator

**The only open-source GPU-accelerated, differentiable feature-scale plasma-etch simulator** —
and on the same GPU it runs **~14× faster than ViennaPS** (the open-source SOTA) at matched accuracy.

Level-set surface evolution + Monte-Carlo / radiosity flux transport + SF₆/O₂ surface chemistry,
with the flux and level-set kernels written in [NVIDIA Warp](https://github.com/NVIDIA/warp) — so the
whole pipeline is GPU-resident **and** autodifferentiable in one substrate. Runs on an NVIDIA GPU
(fast) or on CPU / Apple Silicon (portable, slower) with the *same code*.

File: research_sources/thesis_extracts/kr2024_osti.txt (part 2 of 3)
1 
Figure 8: Outline of the gradient descent 
method for a 1D parameter space. 
 
This is the author’s peer reviewed, accepted manuscript. However, the online version of record will be different from this version once it has been copyedited and typeset.
PLEASE CITE THIS ARTICLE AS DOI: 10.1116/6.0003554

17 
 
surface reactions, 44, respectively.  The target metrics obtained from experimental data are listed 
in Table 4.  The choice of the range of permitted values was based on prior experience and 
knowledge of the dominating physics.  A judicious choice of the range of permitted values speeds 
the optimization process while also preventing the optimization process from converging on a non-
physical set of parameters.  For example, if a non-physical value of polymer etching probability is 
allowed, the optimization algorithm might compensat e for that value with non -physical value of 
another parameter.   
The initial optimization was performed for a total of 100 epochs  .  (An epoch is single round 
of evaluating the loss function with a given set of parameters.)  The evolution of the total loss 
function is shown in Fig. 9a as a function of the number of elapsed epochs.  The total loss quickly 
decreased during the first 20 epochs which indicates a partially successful optimization.  This con-
vergence is mirrored by the evolution of the target metrics, shown in Fig. 9b.  The three metrics, 
etch depth h f (blue squares), min imum mask opening w m (red pyramid) and max imum feature 
width wf (green delta) quickly approach their target values, represented by dashed horizontal lines.  
The remaining metrics were fairly insen sitive to changes in the mechanism.  In order to reduce 
clutter, they were omitted from the plot. 
Some of the trends in computed metrics are correlated to the underlying adjustments to the 
parameters defining the 
etching mechanism, a se-
lection of which are shown 
in Fig. 9c.  The increase in 
final predicted etch depth, 
for example , can be ex-
plained by changes to the 
Table 4:Target metrics for optimization 
Symbol Description Target value 
wm Width of mask opening 45 nm 
wt Width at the top of the feature 90 nm 
wf Maximum width of the feature 90 nm 
hf Etch depth 825 nm 
hm Remaining mask thickness 850 nm 
ah Asymmetry 0 
 
Table 3: Tuning parameters for optimization 
Symbol Description Minimum 
Value 
Maximum 
Value 
 
ps,SiO2 Sputter probability of SiO2 0.0 0.3  
ps,SiO2CFXY Sputter probability of SiO2-polymer complex 0.1 0.5  
pp,SiO2 SiO2-polymer-complex formation probability 0.1 0.5  
pe,poly O based polymer etch 0.0 0.5  
pd,poly-AC Polymer deposition probability on mask 0.0 0.5  
 
This is the author’s peer reviewed, accepted manuscript. However, the online version of record will be different from this version once it has been copyedited and typeset.
PLEASE CITE THIS ARTICLE AS DOI: 10.1116/6.0003554

18 
 
SiO2-polymer complex formation probability , 
pp,SiO2, and its sputter probability , p s,SiO2CFXY , 
both of which increase in tandem with the in-
crease in final etch depth .  However, beyond 
epoch 20, the clear trend towards error minimi-
zation breaks down and instabilities both in the 
model error and in the metrics emerge.  In terms 
of the loss function composition, this breakdown 
seems to be dominated by large swings in hf, sug-
gesting its especially high sensitivity to aburpt 
changes in the mechanism.  This breakdown re-
sults from the underlying definition of the loss 
function.   
 The step size with which the parameter 
space is traversed is inherently tied to the magni-
tude of the gradient (Eq. (6)) and should dimin-
ish as one approaches the minimum (zero gradi-
ent).  L(p) is derived from predicted profiles pro-
duced by the MCFPM which has a finite grid res-
olution – the dimension of the voxel.  As the step 
size diminishes, producing a small change in the 
physics coefficients, the physical change in the 
predicted profile may not exceed the size of the 
voxel and there is no change in the loss function.  
At this point, the loss function is no longer dif-
ferentiable, as shown in Fig. 10.  This condition 
can lead to an absence of a gradient  when the change in the profile stays within a single vox el, 
producing a breakdown of the functional relation between p and L(p) = L = const ant.  Another 
outcome is an overestimation of the gradient when a small change in p causes the previous static 
profile to change to a different voxel providing a finitely large response. 
 
Figure 9: Results from the gradient descent opti-
mization for etch parameters as a function of 
epoch.  a) Minimal epochal loss, b) values of se-
lect metrics as a function of epochs and c) select 
model parameters as a function of epochs. 
 
This is the author’s peer reviewed, accepted manuscript. However, the online version of record will be different from this version once it has been copyedited and typeset.
PLEASE CITE THIS ARTICLE AS DOI: 10.1116/6.0003554

19 
 
 The GD method provides 
rapid initial convergence but is po-
tentially erratic when approaching 
the optimum, in part due to the dis-
crete changes in the loss as the res-
olution approaches that of the 
voxel-based mesh.  The behavior of 
the GD and control of the speed of 
the initial descent speed is a function of the learning rate η .  The evolution of L( p) for different 
learning rates η = 110-4, 510-4, 110-3 and 510-3 is shown in Fig.  11.  The rate of descent is 
correlated to η.  A  smaller learning rate leads to smaller step sizes used to traverse  across the 
parameter space and, consequently, a slower overall descent.  Due to the limitations of the method 
that result from the erratic differentiation near convergence (an outcome of the finite voxel size),  
all optimizations eventually result in a convergence failure, independent of the learning rate. 
 In spite of the limitations imposed by the 
finite difference approach , the GD method has 
the ability to overcome local minima (to some 
degree) while having rapid and controllable ini-
tial descent .  This rapid initial convergence is 
particularly important in minimizing the number 
of loss function evaluations and so minimizing 
computational cost.  As a result, one is motivated 
to retain the GD method to approach the opti-
mized values, followed by a more robust though 
possibly more slowly converging optimizati on 
method.  In this work the Nelder -Mead method 
was selected to perform this latter task. 
 
VII. Nelder-Mead optimization 
 The Nelder-Mead method is a gradient free optimization algorithm that has been used in a 
wide variety of optimization problems  [78–84].  Conceptually, the Nelder -Mead (NM) method 
 
Figure  11: Evolution of the total loss for differ-
ent learning rates η = 110-4, 510-4, 110-3 and 
510-3. 
 
 
Figure 10: The finite resolution of the loss function leads to 
convergence issues. 
This is the author’s peer reviewed, accepted manuscript. However, the online version of record will be different from this version once it has been copyedited and typeset.
PLEASE CITE THIS ARTICLE AS DOI: 10.1116/6.0003554

20 
 
represents the tuning parameters as a point in an 
n-dimensional solution space, where n is the 
number of tuning parameters to be optimized .  
A simplex, an object with n+1 vertices, each 
representing a different set of parameters, is em-
ployed to traverse the solution space  through 
geometric transformations along its centroid x0.  
An example is shown in Fig. 12 with n = 2 – a 
2D solution space where the simplex is a trian-
gle: 
• Sorting: The points are sorted accord-
ing to their loss function from best 
(lowest loss) to worst (highest loss) 
L(u) < L(v)  < L(w) 
• Reflection: Reflect the worst point, w, 
across the centroid;  r = x0 + α(x0 - w), 
with α > 0. 
• Extension: Extend the reflection be-
yond point r; e = x0 + γ(r - x0), with γ > 1. 
• Contraction: Generate two points, c0 and c1, that represent contractions of r towards w;  
c0 = x0 +  ρ(r - x0) and c1 = x0 +  ρ(w - x0) with 0 < ρ < 0.5 
• Shrinkage: Shrink the simplex towards the best point;  w’ = u + σ(w - u) and v’ = u + 
σ(v - u), with  0 < σ < 1 
Using these geometric transformations, the NM algorithm consists of a specific set of de-
cisions, which leads to an iterative loop that requires at least one successive evaluation of the loss 
function and a maximum of 4 evaluations per epoch.  A flow chart of the Nelder-Mead algorithm 
is shown in  Fig 13.  Every epoch begins by sorting the simplex points according to their loss 
function value, with L(u) < L(v) < L(w).  Reflection is always the first geometric operation to be 
tested.  If the reflected point, r, is better than the previous second point but worse than the best 
(L(u) < L(r)  < L(v)), the reflected point replaces the previously worst point ( w = r ) and the epoch 
ends.  If r is better than the previously most preferred point (L(r) < L(u)) the extension point e is 
 
Figure 12: Examples of the geometric transfor-
mations of the parameter simplex in a 2D param-
eter space; reflection, extension; contraction; 
shrinkage. 
 
This is the author’s peer reviewed, accepted manuscript. However, the online version of record will be different from this version once it has been copyedited and typeset.
PLEASE CITE THIS ARTICLE AS DOI: 10.1116/6.0003554

21 
 
tested and added to the simplex if it outperforms 
r (L(e) < L(r)).  If the reflected point r is worse 
than all other simplex points, the contraction is 
performed.  If neither c0 nor c1  have a lower loss 
than r, the simplex is shrunk and the next epoch 
is initiated.  This loop continues until the maxi-
mum number of iterations is reached or the 
specified convergence has been reached.  Since 
the individual parameters represent physical 
quantities, additional constraints can be placed 
on the values of the parameters.  For example, 
sputter yields less than zero or reaction proba-
bilities greater than one can be accounted for by 
limiting respective transformation s to valid 
ranges. 
Since NM is a direct search method 
(only relies on direct evaluations of the loss 
function itself) , NM does not suffer from the 
same issues that arise with GD which relies on 
discrete differentiation.  NM is regarded as heu-
ristic optimization in this context .  A lthough 
convergence is technically not formally guaran-
teed, from a practical perspective NM does 
nearly always converge.  This convergence re-
sults from the finite grid size.  The loss function 
effectively becomes insensitive to perturbations 
below a certain threshold.  Once the optimization process switches from GD to NM, no instabilities 
or non-stationary convergences were encountered.  
The use of NM as the only convergence method is somewhat vulnerable to the presence of 
local minima.  T hat is, NM  may converge around a non -global minimum.  This propensity for 
local convergence increases for higher order problems as the size of the parameter space increases.  
 
Figure 13: Flow chart describing the Nelder -
Mead optimization algorithm 
 
This is the author’s peer reviewed, accepted manuscript. However, the online version of record will be different from this version once it has been copyedited and typeset.
PLEASE CITE THIS ARTICLE AS DOI: 10.1116/6.0003554

22 
 
This tendency for local convergence is greatly reduced by initializing the first simplex in the vi-
cinity of the absolute minimum as provided by the initial GD method.  That is, the first simplex is 
not initialized at a random location.  As a result, the NM portion of the optimization does not need 
to perform complete coverage of the parameter space nor conduct an exhaustive search.  For our 
conditions, the sequential GD -NM approach minimized the computational load by reducing the 
number of loss function evaluations compared 
to random scatter initialization or swa rm opti-
mization methods [85]. 
 
VIII. Hybrid GD-NM Optimization 
Sequentially executing GD and NM op-
timization algorithms produces a hybrid scheme 
whose goal is to address the weakness of each 
singular approach while capturing their positive 
qualities.  The two optimizers are executed se-
quentially.  The initial gradient descent method 
is the same as described in Sec. XI and is exe-
cuted for a prescribed number of epochs.  After 
the final GD epoch, the NM method is initial-
ized.  The NM method requires at least n+1 
points the parameter space to construct the sim-
plex object.  The set of initial simplex points 
contains the best and last point (in terms of loss) 
obtained from the GD method as well as the best 
n-2 points taken from a randomly distributed 
scatter across the entire parameter space.  In this 
case 20 random samples were used.  This tech-
nique provides for the translation of  the GD re-
sults as well as an adequate spread across the 
parameter space to prevent an early false con-
vergence of the NM method.  
 
Figure 14: Results from the combined gradient 
descent and Nelder-Mead optimization. a) Mini-
mal epochal loss, b) values of select metrics as a 
function of epochs  and c) select model parame-
ters as a function of epochs. 
This is the author’s peer reviewed, accepted manuscript. However, the online version of record will be different from this version once it has been copyedited and typeset.
PLEASE CITE THIS ARTICLE AS DOI: 10.1116/6.0003554

23 
 
The convergence and output 
parameters produced by the hybrid op-
timization scheme are shown in Fig. 14 
as a function of epoch for the same 
conditions as in Fig. 9:  a) minimum 
epochal error, b) selected metrics and 
c) evolution of the tuning parameters .  
The evolution of the total model erro r 
has 3 stages.  The first stage consists of 
the initial rapid descent and nearly monotonic reduction of the loss function , enabled by the gra-
dient descent with an appropriate learning rate.  Starting at approximately epoch 20, Stage II suf-
fers from convergence instabilities which is reflected in fluctuations in the target metrics (Fig. 14b) 
and model parameters (Fig. 14c).  At epoch 100, Stage 3, the gradient descent is terminated and, 
based on its results, the NM algorithm is initiated.  The fluctuations are rapidly dampened and a 
stable convergence commences .  The error drops to approx imately 310-3 which given the grid 
resolution is on the order of a single cell  or less.  This minimization in error is mirrored in the 
target metrics (Fig. 14b) which converge to the desired values.  The final parameter set is listed in 
Table 5. 
The definition of model physics parameters based on this optimizer algorithm is based on 
the reduced scalar representation of the feature .  The method will not capture effects that are not 
included in the target metrics.  For example, a subset of the features produced by the MCFPM after 
the full etch process  are shown in Fig. 15 as a function of epochal progression .  (These features 
are predictions at the end of the full etch period for a particular set of model parameters corre-
sponding to an epoch. The sequence of features is not the temporal evolution of the feature itself).  
The SEM from which the target metrics were extracted is also shown (grayscale).  Here, too, the 
optimization stages can be identified.  During epochs 0 – 20, belonging to stage I (initial descent), 
the monotonic behavior is reflected in the increasing etch depth and widening of the necking.  The 
increased etch rate directly co rrelates with increasing oxide -polymer complex formation, its re-
moval and increases in the SiO2 sputter rate.  The decreased polymer deposition at the top of  the 
mask is a consequence of the increasing polymer etch by oxygen. 
 Stage II (instabilities) produces erratic behavior in the predicted profiles with an absence 
Table 5: Final tuning parameters after coupled opti-
mization 
Tuning Parameter 
Value 
Single 
Feature 
4-Feature 
Array 
ps,SiO2 0.0852 0.0909 
ps,SiO2CFXY 0.1471 0.1384 
pp,SiO2 0.278 0.2729 
pe,poly 0.0423 0.0628 
pd,poly-AC 0.094 0.0842 
 
This is the author’s peer reviewed, accepted manuscript. However, the online version of record will be different from this version once it has been copyedited and typeset.
PLEASE CITE THIS ARTICLE AS DOI: 10.1116/6.0003554

24 
 
of clear trends.  Between epochs 20 and 100 the etch depth and polymer deposition vary seemingly 
randomly without clear trends.  In Stage III and with the change to the Nelder-Mead algorithm for 
epochs 100-200, the mechanism converges with a lack of non-monotonic evolution of the metrics. 
In the absence of a gradient (as in the Nelder-Mead method) the convergence failure is eliminated 
with there being no changes to the simulation setup, structure of the reaction mechanism and pro-
cess sensitivities.  This outcome supports the proposal that the inadequate gradient determination 
is the primary failure mode. 
   Overall the final simulated etch feature at epoch 200 is in good agreement with the exper-
imental counterpart in terms of the metrics used in the optimization process.  There are, however, 
some key differences between the predicted profiles and the experimental SEM.  F or example, 
there are differences in the vertical position of the minimum in necking and the taper of the mask.  
The mismatch in these properties is due to the fact that they were not part of the optimization 
 
Figure  15: Final features after etch completion for different parameter sets as a function of epochal 
evolution and the actual experimental target feature. 
 
This is the author’s peer reviewed, accepted manuscript. However, the online version of record will be different from this version once it has been copyedited and typeset.
PLEASE CITE THIS ARTICLE AS DOI: 10.1116/6.0003554

25 
 
metrics.  Assuming that the optimization process produced good model parameters, these differ-
ences indicate that a) the mechanism lacks processes that would otherwise determine the necking 
location or taper, b) the non-optimized physics parameters are not accurate and/or c) the solution 
is not unique and a second solution might better capture these phenomena.   
 The lack of guaranteed uniqueness is a drawback of most optimization schemes, including 
this one.  The physics informed nature of the this approach does, however, enhance physical un-
derstanding through the choice of reaction mechanism and the derived parameters . Omitting 
known minor reactions and setting reasonable ranges of parameters may reduce the applicability 
of the reaction mechanism while increasing the likelihood of a physically valid and unique out-
come.  There is inevitably a tradeoff between general applicability and uniqueness of the solution 
for a more narrowly defined problem.  These results stress the importance of including metrics that 
address the most critical properties of the features in the optimization process, as well as the phys-
ics in the reaction mechanism that correlate to those properties.  For example, taper of the feature 
is known to be sensitive to the chemical sputtering probability as a function of angle of incidence 
of energetic particles.  This physics parameter was included in our mechanism but was not part of 
the optimization process. 
In this context, metrics and the optimization processes are as a whole coupled, requiring at 
least a partial simultaneous evaluation .  That is, independently optimizing each metric will not 
produce the desired result.  This coupling can be demonstrated by the relationship between necking 
and clogging, and feature evolution.   Necking or, in the extreme, clogging reduces or entirely 
impedes the transport of reactive species and ions into the feature, slowing or terminating the etch 
process.  In the event of clogging, the etch process is stopped which prevents evaluation and opti-
mization of the etch process as a whole.  Since in this work metrics are only derived from the final 
feature after a fixed etch time, there is no mechanism to differentiate between two fully clogged 
features based on the mask metrics alone.  The width of mask opening is wm = 0 in both cases even 
if the rates of the deposition were different and the clogging occurred at different times during the 
etch.  However, differences in rates of, for example, deposition can affect the time that the feature 
finally clogs.  The longer the time that the feature is not clogged, the deeper the total etch depth.  
Through this mechanism, the etch depth acts as a seconda ry metric for the clogging mechanism, 
without which prior attempts to optimize the isolated mask mechanism failed.  
Overall, the hybrid optimization scheme performed satisfactory in that it produced a 
This is the author’s peer reviewed, accepted manuscript. However, the online version of record will be different from this version once it has been copyedited and typeset.
PLEASE CITE THIS ARTICLE AS DOI: 10.1116/6.0003554

26 
 
mechanism that reproduces the desired feature with high accuracy .  However, aspects of the pro-
cess have potential for improvement, particularly with respect to the require computer time.  For 
example, A single optimization requires approximately 20 CPU hours Intel Xeon Gold 6254 pro-
cessor.  This does not include the initial HPEM run required as input.  The epoch at which switch-
ing between GD and NM methods should be carefully chose n.  Epochs spent in Stage II produce 
little additional information and are not a good use of computing resources.  Such hybrid optimi-
zation schemes should include a mechanism or criterion to identify convergence failure of the GD 
and automatically switch to the secondary algo-
rithm.  A careful choice of the needed conver-
gence would also minimize the number of 
epochs spent in Stage III.  
 
IX. Transferability of the converged mecha-
nism 
A test of whether the derived model pa-
rameters are physically relevant  is to evaluate 
their transferability to related processes.  Given 
the small sample set, overfitting or circumstan-
tial unphysical results are a major concern.  We 
use the term related processes deliberately.  The 
parameters that have been derived from the op-
timization process are physics parameters that 
should, in principle, apply to a wide range of 
process conditions.  However, there is a practi-
cal limit.  For example, introduction of new 
gases or new method of excitation (inductively 
coupled vs capacitively coupled) would likely 
exceed that limit or require additional parame-
ters in the optimization process.  
i. Variation of O2 in flow 
To test the applicability of the derived 
 
Figure 16: Parametric data for application of de-
rived parameters to other etch conditions. a) 
Fluxes incident on the wafer surface as a function 
or the O2/C4F6 feedstock gas ratio. b) IEADs onto 
the wafer resulting for the low frequency power 
PLF = 0, 4, 6 and 8 kW. 
 
This is the author’s peer reviewed, accepted manuscript. However, the online version of record will be different from this version once it has been copyedited and typeset.
PLEASE CITE THIS ARTICLE AS DOI: 10.1116/6.0003554

27 
 
model parameters, a process with a different in-
put power (PLF = 6.0 kW and PHF = 2.5 kW) was 
simulated with differing oxygen to fluorocarbon 
feedstock gas ratios  (O2/C4F6 = 0.5, 1, 1.5 and 
2.5).  All other conditions were kept the same as 
the base case .  The most significant changes 
compared to the base case were in the particle 
fluxes incident on the wafer surface, which are 
shown as function of the feed gas ratio in  Fig. 
16a.  The variation in the O 2/C4F6 ratio was 
achieved, experimentally and in the simulation, 
by adjusting the rate of oxygen inflow only.  As 
a consequence, the fluxes of the major contrib-
uting fluorocarbons remain nearly constant.  
The O-atom flux increases from 4.1  1016 to 
1.5  1017 cm-2s-1, a factor of 3.6 , with an in-
crease of the oxygen inflow by factor of 5 .  
These trends indicate that mole fractions of 
feedstock gases do not translate one -to-one to 
the surface fluxes. 
The features generated by MCFPM us-
ing the derived reaction parameters and their ex-
perimental counterpart s are shown in  Fig. 17 .  
Although the reaction mechanism used in 
MCFPM was not specifically tuned for these 
process conditions, relevant trends were quali-
tatively reproduced.  For example, trends in pol-
ymer deposition on the mask are reproduced.  At low O2 fraction and low O-atom flux, the O based 
etching of deposited polymer is low which leads to full clogging of the feature in both the experi-
ment and simulation.  With increasing O2 the rate at which polymer is removed increases and the 
necking is reduced, being essentially absent for the O2/C4F6 = 2.5 case.   
 
Figure 17: Variation of oxygen in O 2/C4F6 gas 
mixtures:  a) Predicted features. b) SEM images 
of the features resulting from the corresponding 
experiments. 
This is the author’s peer reviewed, accepted manuscript. However, the online version of record will be different from this version once it has been copyedited and typeset.
PLEASE CITE THIS ARTICLE AS DOI: 10.1116/6.0003554

28 
 
The lack of polymer film on the mask leads to increased mask erosion with increasing O2 
inflow.  The amount of mask erosion in the simulated features is not in quantitative agreement 
with the experimental results.  This lack of quantitative agreement is likely due to not having the 
necessary physical processes in the mechanism despite not being specifically required for the ini-
tial optimization process.  For example, direct oxidation of the AC mask by O 2 was not included 
in the mechanism, but may become important at larger O2 flow rates.  The etch depth is related to 
the mask necking through reduction in particle transport into the feature and through onset of an 
etch stop with full clogging.  T he full clogging of the feature for O2/C4F6 = 0.5 is reproduced by 
the simulation, however etch depth for the fully clogged feature is not reproduced as this depth 
depends on when the feature was clogged.   
The experiments show maximum etch depth for O 2/C4F6 = 1.5, which is not the case for 
the simulation. The fact that the etch  rate does not increase from O 2/C4F6 = 1.5 to 2.5 cannot be 
explained by differences in physical transport alone.  In the reaction mechanism, the CxFy radicals 
can deposit on the mask and in the feature, and subsequently be removed by O atom etching.  At 
this point, the CxFy becomes unavailable at the etch front.  The relative increase of O atom flux 
may produce a certain level of fluorocarbon-starvation that limits the etch rate.    
Overall, however, the predicted trends generally agree with experiments.  This outcome is 
not necessarily the expectation given the fact that the mechanism was tuned for only a single dif-
ferent process.  The emergence of these untrained trends is a consequence of using a physics in-
formed optimization approach where the derived parameters are physics parameters and not simply 
fitting parameters.  The ability to reproduce the experimental trends, to some degree, speaks to this 
approach's ability to avoid overfitting issues. While not exhaus tively demonstrated, the effective 
parameter space reduction introduced by the physics informed approach seems to have enabled the 
extrapolation of the model beyond its trainig regime.   These trends also rely on the fluxes produced 
by the HPEM being ground truth and accurately representing experimental fluxes, which adds 
additional variability to the process.  
ii. Variation of low frequency power 
 As second test of the model parameters derived from the optimization process was predic-
tion of feature profiles while varying the low frequency power,  PLF = 0, 4, 6 and 8 kW.  The low 
frequency power is often used to control the ion energy at the surface of the wafer.  IEADs onto 
the wafer are a first-order process variable in HAR etching.  The IEADs produced by HPEM for 
This is the author’s peer reviewed, accepted manuscript. However, the online version of record will be different from this version once it has been copyedited and typeset.
PLEASE CITE THIS ARTICLE AS DOI: 10.1116/6.0003554

29 
 
this range of P LF are shown in Fig. 16b) with 
there being a direct correlation between PLF and 
the mean and maximum energies of ions at the 
wafer.  While the IEAD for PLF = 0 kW has the 
lowest energies , the distribution does contain 
ions exceeding 500 eV.  The high frequency RF 
power alone produces oscillation in the plasma 
potential and high energy ions.  The maximum 
angular spread has little variation as a function 
of PLF, with the exception of PLF = 0 kW which 
has significant broadening of the angular distri-
bution.   
 Using the derived model parameters, 
MCFPM simulations were performed  for the 
different values of P LF = 0.  Those results and 
the experimental SEM reference s are shown in 
Fig. 18.  The profiles, experiment an d simula-
tion, for PLF = 0 kW produce total clogging of 
the mask opening , indicating that ion energy 
through sputtering plays an important role in re-
moving excess polymer .  The remaining cases 
(PLF = 4, 6 and 8 kW) have unclogged features 
and full etching with unexpected little variation 
of the etch depth as a function of low frequency.  
In the experimental data a doubling of the PLF (4 kW to 8 k W) produces few differences in the 
final features.  These trends indicate that above a certain threshold energy the etch progression and 
the mask removal process are not ion starved, but rather limited by neutral gas transport.  To some 
degree this trend is reproduced by the simulations where etch depth does increase with increasing 
low frequency power however the rate of  increase is substantially sublinear  with , 635 nm, 715 
nm, 720 nm of final etch depth respectively.  These outcomes indicate that the effect of ion energy 
(for example in sputter yield or related processes) might be overestimated in the m echanism.  
 
Figure 18: Variation of low frequency power.  a) 
Predicted features. b) SEM images of the features 
resulting from the corresponding experiments. 
This is the author’s peer reviewed, accepted manuscript. However, the online version of record will be different from this version once it has been copyedited and typeset.
PLEASE CITE THIS ARTICLE AS DOI: 10.1116/6.0003554

30 
 
Again, this assessment assumes that the results 
produced by the HPEM are ground truth.  
 
X. Optimization based on multiple features 
Monte Carlo based simulations are in-
herently subject to statistical variations .  Since 
the loss function used for optimization is based 
on a single feature’s properties, overfitting of 
the target metrics may occur.  To partially miti-
gate and to roughly estimate the degree of over-
fitting, the optimization was performed on a lin-
ear array of four features.  The individual fea-
tures in the 4-feature array are identical to those 
used in optimizations to th is point.  The width 
of the features is 90 nm, with a center-to-center 
pitch spacing of 130 nm, and distance between 
the edges of features 40 nm.  Using the 4-feature 
array, the total loss function to be minimized is 
the average of the loss functions of the individ-
ual features.  The pseudo particles directed to-
wards the feature array from the top of the sim-
ulation domain in the MCFPM are launch ed 
based on a shared random number pool .  The 
pseudo particles are lau nched randomly onto 
the surface encompassing all 4 features, a pro-
cess which introduces statistical vari ation be-
tween the features.  The number of pseudo particles used in the simulation was increased so that 
during a given time interval, the particle flux (particles/area) was the same as for a single feature. 
Apart from the change in feature geometry, the optimization process is unchanged.  Anal-
ogous to the results discussed in Sec. VIII for a single feature , the epochal evolution of the loss 
function for the 4-feature array is shown in Fig. 19a.  As with the single feature optimization , 3 
 
Figure 19: Results of the feature array optimiza-
tion.  a) Minimal epochal loss, b) values of select 
metrics as a function of epochs  and c) select 
model parameters as a function of epochs. 
 
This is the author’s peer reviewed, accepted manuscript. However, the online version of record will be different from this version once it has been copyedited and typeset.
PLEASE CITE THIS ARTICLE AS DOI: 10.1116/6.0003554

31 
 
distinct stages in the optimization can be identified.  The initial descent (Stage I) commences more 
rapidly than with the single feature in spite of what should be the same learning rates.  This out-
come may be the result of the induced statistical variation due to the launching of particles which 
is shared among the features.  That variation, to a degree, remedies some of the initial overfitting 
to statistical noise and enables a smoother gradient descent.  While the convergence failure (Stage 
II) still occurs, the random oscillation of the loss is significantly dampened compared to that for a 
single feature (Fig. 14a).  This outcome is likely due to the propensity for incorrect gradient cal-
culations for any single feature being partially negated by acceptable gradient calculations in other 
features.  T he errant gradient calculations are unlikely to occur in all features at the same time.  
The final convergence (Stage III) is similar to that of the single feature optimization in that the loss 
rapidly converges to a stable value.  Although the final loss is slightly larger than that for a single 
feature, it is still determined by feature variations on the order of a single numerical cell. 
These trends are confirmed by the convergence of the metrics s hown in Fig. 19b, which 
are the average of the 4 features.   All metrics converge to their respective targets.  Compared to 
the single feature, the initial approach of the metrics to their targets is faster and the intermediate 
non-convergence oscillations are less erratic and of smaller magnitude.  The corresponding tuning 
parameters are shown in Fig. 19c.  While their epochal evolution differs from that  of the single 
feature, their final values are similar.  The final values of the turning parameters for the 4-feature 
array are listed in Table 5.   
The feature arrays produced as a function of epoch are shown in Fig. 20.  As with the single 
feature optimization, the initial mechanism produces clogged features, caused by insufficient pol-
ymer etching and which leads to an early etch stop.  With progressing epochs (left to right in Fig. 
20), the net polymer deposition is reduced and the etch rate and etch depth increase.  At epoch 100, 
immediately before stage III, the scalar metrics ( Fig. 19b) and 2D feature representation both in-
dicate a good match in etch depth but excessive feature bowing which is largely removed with 
subsequent ongoing optimization.  As in experimental etching of arrays of features, there is some 
statistical variation from feature to feature.  For example, the SEMS in Figs. 17 and 18 show fea-
ture to feature variation due to the statistica l nature of the reactant fluxes entering each feature.  
This feature to feature variation occurs in the simulations for the same reason. 
 While these findings indicate that the optimization based on feature arrays is generally 
preferable to that using only a single feature, these improvements must be weighed against the 
This is the author’s peer reviewed, accepted manuscript. However, the online version of record will be different from this version once it has been copyedited and typeset.
PLEASE CITE THIS ARTICLE AS DOI: 10.1116/6.0003554

32 
 
increase in computational cost that is incurred by the larger geometry and subsequent increase in 
total number of cells and in the number of pseudoparticles that must be launched .  Overall, the 
required computation time increases linearily with the number of features .  A pproximagely 80 
CPU hours were required for the optimization process using 4-features compared to 20 CPU hours 
for the single feature.   
XI. Concluding Remarks 
A two-stage hybrid optimization scheme was discussed aimed at optimizing physical pa-
rameters in a reaction mechanism that is used in profile simulations of high aspect ratio plasma 
etching into a SiO 2 substrate using a C 4F6/Ar/O2 gas mixture.  The process was performed in a 
dual frequency capacitively coupled plasma reactor with independently controlled high frequency 
and low frequency powers applied to the bottom electrode.  The optimization scheme consisted of 
consecutive  execution of finite difference gradient descent  (GD) and Nelder-Mead (NM) algo-
rithms.  Doing so enabled taking advantage of some of the desirable qualities of each method while 
 
Figure  20: Final feature grids after etch completion for different parameter sets as a function of epochal 
evolution and the actual experimental target feature. 
 
 
F 
This is the author’s peer reviewed, accepted manuscript. However, the online version of record will be different from this version once it has been copyedited and typeset.
PLEASE CITE THIS ARTICLE AS DOI: 10.1116/6.0003554

33 
 
at least partially negating some of their respective drawbacks.  The fast, initial descent of the GD 
method was maintained while its instability was dampened by the su bsequent NM process.  The 
reaction mechanism was optimized to best represent the geometric properties of a final etched 
feature extracted from scanning electron microscopy images .  Using appropriate target metrics, 
the optimization produced a mechanism that was able to reproduce the experimental reference with 
sub-1% error based on the metrics  describing the feature .  Performing the optimization process 
using multiple features improved the stability of the method. 
 The transferability of the mechanism was tested by applying the mechanism to etch pro-
cesses outside the training parameter space using different gas compositions and low frequency 
power.  The mechanism captured the relevant trends.  In a variation of the O2/C4F6 ratio, the mech-
anism reproduced the onset of feature clogging and, to a lesser degree, trends in necking and mask 
erosion.  Similarly, a variation of the low frequency power produced a comparable onset of clog-
ging at low power which was also captured by the mechanism.  Trends in feature etch rate (or lack 
thereof) are reproduced to a lesser degree. 
 Overall, the optimization process described here to refine physics parameters in a  plasma 
etch mechanism shows promise in that with a limited set of data  transferable physics parameters 
were produced.  Using a single SEM image, the process produced a mechanism that  was able to 
reproduce a good match to the training target and was able to reproduce relevant trends outside of 
its immediate training regime .  This degree of success is a consequence of the physics informed 
optimization approach.  A base mechanism that already contained explicit formulations of the rel-
evant physical processes was refined by the optimization process.  As a consequence the outcome 
is more universally applicable than the singular case to which it was matched. 
Improvements to this proof of concept study includes a more effective criterion for the 
algorithm switching between GD and NM , and a robust formulation to detect convergence and 
initiate an early termination of the optimization process to reduce unnecessary compute overhead. 
Further parallelization may reduce the time to completion while possibly increasing the total re-
quired computational cost .  This could be implemented by parallelizing execution of individual 
MCFPM instances or parallel execution of an ensemble of single features.  Another potential im-
