Repository: sdelaurentiis123/plasma-etching-code

# petch — a fast, differentiable 3D plasma-etch simulator

**The only open-source GPU-accelerated, differentiable feature-scale plasma-etch simulator** —
and on the same GPU it runs **~14× faster than ViennaPS** (the open-source SOTA) at matched accuracy.

Level-set surface evolution + Monte-Carlo / radiosity flux transport + SF₆/O₂ surface chemistry,
with the flux and level-set kernels written in [NVIDIA Warp](https://github.com/NVIDIA/warp) — so the
whole pipeline is GPU-resident **and** autodifferentiable in one substrate. Runs on an NVIDIA GPU
(fast) or on CPU / Apple Silicon (portable, slower) with the *same code*.

File: research_sources/thesis_extracts/cagomoc_2023_dissertation.txt (part 3 of 7)
         Title     Molecular Dynamics Simulation of SiO2 and SiN
colliding atom has sufficiently high kinetic energy. For this reason, the MD simulation
is considered to represent the surface collision and reflection processes more accurately
than the SRIM simulation.
Chapter 2. Inert-gas Ion Scattering at Grazing Angle Incidence                             36

2.4     Conclusions

Molecular dynamics simulation of the scattering of Ne+ , Ar+ , and Xe+ ions at grazing
incidence (i.e., with the angle of incidence ≤ 20°) on smooth and rough Si and SiO2
surfaces were performed to evaluate their scattering properties. The ion incident energy
used in this study was 1,000 eV in most cases. The study was motivated to understand how
energetic ions interact with the sidewalls of HAR channels when they hit the sidewalls at
grazing incidence during RIE processes to form such channels. In RIE processes, incident
ions are typically reactive ions such as fluorocarbon ions. However, in this work, we
limited our interest to inert-gas ions to focus on the effects caused by physical impact.

   It is found from the MD simulations that the angular distributions of reflected ions
broaden more when the ion mass is lower, the incident angle is closer to the normal
incidence, or the surface is rougher. The mean kinetic energy of reflected ions increases
with the ion incident angle. Especially when the surface is smooth, the ion mass is
low, or the incident ion grazing angle is small, the mean kinetic energy of reflected ions
becomes close to the incident ion energy and the reflection becomes nearly specular. The
surface roughness reduces the mean kinetic energy of reflected ions, especially at grazing
incidence. In general, a crystalline Si surface is smoother than a typical smooth SiO2
surface at the atomic level. Therefore, on a smooth crystalline Si surface, the angular
distribution of reflected ions is slightly less broad and the mean kinetic energy of reflected
ions is slightly higher than those on a smooth SiO2 surface. The reflection probability
also increases as the angle of incidence increases. Especially, the reflection probabilities
of all ions examined in this study scattered on a flat surface are close to unity at an ion
incident angle of 5°. When the incident ion energy is as low as 100 eV, the reflection
probabilities of all incident ions are close to unity as the incident ions do not have enough
energy to penetrate the material.

   The reflection probabilities evaluated with SRIM simulations are typically much smaller
than those obtained from MD simulations. Because SRIM is based on a binary collision
Chapter 2. Inert-gas Ion Scattering at Grazing Angle Incidence                               37

model, the incident ion in SRIM simulation interacts only with a single atom on the ma-
terial surface and cannot be repelled collectively by the surrounding surface atoms even if
its incident kinetic energy is not sufficient to pass through the narrow interatomic space
of the material surface.

   It should be noted that all data obtained in this study were those on the surfaces
defined in Fig. 2.2; the surface morphologies and other conditions were not modified self-
consistently by the incident ion impact for the sake of simplicity. For practical applications
of our interest, i.e., scattering of chemically reactive incident ions such as fluorocarbon ions
on sidewall surfaces of HAR channels, the surfaces are modified by not only the incident-
ion impact but also the redeposition of chemically reactive species arriving from the
plasma or other areas of the sidewalls as sputtered or desorbed species. The present study
is the first step toward a more comprehensive understanding of such complex scattering
phenomena of chemically reactive species.
Chapter 3


Molecular Dynamics Simulation of
Oxide-Nitride Bilayer Etching with
Energetic Fluorocarbon Ions


3.1     Introduction

The 3D NAND flash memory technology emerged when the scaling of planar NAND
devices can no longer address the demand for larger memory storage [6]. The idea behind
3D NAND devices is to stack memory cells vertically to increase the memory density per
area. There are various 3D NAND structures developed in the industry today such as the
Terabit Cell Array Transistor (TCAT) and the Bit-Cost Scalable (BiCS). The fabrication
of 3D NAND devices starts with the deposition of alternating thin films on the substrate.
The types of deposited films depend on the design of the device; for example, a multi-layer
stack of alternating silicon dioxide (SiO2 ) and silicon nitride (SiN) layers is known as an
ONON layer. The number of deposited layers in such a stack determines the memory
capacity of the fabricated 3D NAND devices [6]. After the formation of a multi-layer
stack, the next process is high-aspect-ratio (HAR) etching to form deep holes through

                                            39
Chapter 3. MD Simulation of ON Bilayer Etching                                           40

the stack. The HAR etching is preceded by the deposition of a hard mask patterned
with holes to allow the etching of deep hole channels [17]. The purpose of HAR etching
is to create hole channels with smooth and straight sidewall profiles. The HAR etching
is the main roadblock in 3D NAND device fabrication due to the increasing difficulty
in maintaining ideal hole channel profiles and avoiding issues, e.g., bowing, tapering,
twisting, and incomplete etch, with increasing aspect ratios [24]. The goal of this study
is to understand the fundamental properties of the ONON layer etching by energetic
reactive ions. Reactive ion etching (RIE), i.e. etching of materials by energetic ion
impact combined with surface chemical reactions [20, 80] is used for HAR etching in the
fabrication of 3D NAND devices. Energetic ions used for RIE are typically generated
in chemically reactive plasmas [27, 28, 76–79]. To achieve this goal, we use molecular
dynamics (MD) simulation [94, 95, 127] to study the interaction of incident chemically
reactive ions with surface atoms.

   Fluorocarbon or carbon fluoride (CF) plasmas are typically used in SiO2 and SiN
etching. It has been known that CF-containing surface-material layers (which we call
“mixing layers”) are formed on the material surface during such etching processes and can
facilitate surface etching reactions by forming silicon fluorides (SiFx ) and other volatile
molecular species. For example, with MD simulations, Abrams and Graves showed MD
simulation results of Si etching by CF3 + (≤ 200eV) ions wherein a fluorocarbosilyl layer
forms on the Si surface [128]. Smirnov et al. showed that SiO2 etching proceeded with and
without CF-polymer layer formation by low-energy ions [129]. Rauf et al. demonstrated
MD simulation of layer-by-layer etching of Si and SiO2 by fluorocarbon and Ar+ ions
[130]. Miyake et al. found that the electronegativity of fluorine (F), which weakens the
carbon (C) –carbon bond and strengthens the carbon-fluorine bond of C–C–F or C=C–F
structures strongly affects the nature of polymer deposition and, therefore, the formation
of the mixing layer during etching [60].

   Mass-selected ion beam experiments have been used to characterize the etching prop-
erties of SiO2 , SiN, and other materials [38]. For example, Karahashi et al. presented
Chapter 3. MD Simulation of ON Bilayer Etching                                          41

the sputtering yields of SiO2 by F+ and fluorocarbon ions as functions of the incident ion
energy [119] and Yanai et al. presented those of SiN [120]. Ito et al. examined hydrogen
effects in CF-based etching of SiN [121].

   In this study, we focus on the etching of SiO2 and SiN by CF3 + ions with a high
energy range (up to 2000eV). Specifically, we are interested in the etching of a SiO2 and
SiN (ON) bilayer, which represents a part of the ONON multilayer used in 3D NAND
devices, and how the etch rate changes as the etch front passes the bilayer interface. From
such simulations, we aim to understand how the multi-layer structure can affect the final
etched profiles of HAR deep holes.




3.2     Methodology

In this study, we employed classical MD simulation to study the RIE of SiO2 , SiN, and
SiO2 -SiN bilayers by CF3 + ions at various incident ion energies ranging from 200eV to
2000eV. In classical MD, Newton’s equations of motion are numerically integrated to
determine the orbits of all atoms in the system [94, 127]. The interatomic potential
functions that we used for this study atoms are based on Stillinger-Weber potentials
[48, 49] which were modified to include all necessary two-body and three-body interactions
for the Si-O-N-C-F system. The modified potentials have been used in earlier studies
[45, 53, 60–72].

   The model of a SiO2 film (Fig. 3.1a) was created by placing Si and O atoms to
form a pseudo cristobalite structure [74] in a rectangular box with a surface area of
17.5nm2 (4.19nm x 4.19nm). The initial depth was set to optimize the computational
time, depending on the incident energy of ions injected into the film, e.g., 3.49nm for
200eV to 5.58nm for 2000eV. The periodic boundary conditions were imposed in the
horizontal directions, such that the model represented an infinitely wide thin layer of a
SiO2 film. The model of a SiN film was also formed similarly with a stoichiometry of
Chapter 3. MD Simulation of ON Bilayer Etching                                              42




   Figure 3.1: Sideview images of the (a) SiO2 , (b) SiN, and (c) oxide-nitride bilayer
   model surface materials. In (c), it should be noted that the bottom nitride layer is
   assumed to be infinitely thick. As the etching simulation proceeds, more materials are
                                   added from the bottom.


Si3 N4 (Fig. 3.1b) by placing Si and N atoms in a rectangular box with a surface area
of 15.7nm2 (4.04nm x 3.88nm) and an initial depth of 2.25nm. The periodic boundary
conditions were also imposed in the horizontal directions. Both SiO2 and SiN films were
then thermalized at 300K.

   The model of a SiO2 -SiN bilayer (Fig. 3.1c), which we referred to as an ON bilayer,
was then created by placing a 4.85nm thick SiO2 on top of a 2.25nm thick SiN layer with
a stoichiometry of Si3 N4 in a rectangular simulation box with a surface area of 15.7nm2
(4.04nm x 3.88nm). These layers are thinner than those typically used in 3D NAND
ONON structures [14], to enable MD simulations with reasonable computation times.
The periodic boundary conditions were imposed in the horizontal directions. The SiO2
layer was originally formed on a surface area of 4.19nm x 4.19nm, as discussed above,
and then placed in the rectangular simulation with a bottom area of 4.04nm x 3.88nm,
with slight compression in the horizontal directions initially. The ON bilayer model film
was then thermalized at 300K for 10ps, resulting in a film with a total depth of 6.63nm.

   The atoms of the bottom 2 mono layers of each model film were fixed in position
(which we call an anchor layer) to prevent a downward drift of the model film during
the simulation of ion injection. During the simulation, an additional material layer was
added to the model film from the bottom when the film was deemed to be too thin.
The atoms in the anchor layer before the addition of the bottom material layer also
served as the binding sites for the atoms of the added layer and were then allowed to
Chapter 3. MD Simulation of ON Bilayer Etching                                           43

move according to the interatomic forces. The new anchor layer was then created at
the bottom of the added new layer. The model film was deemed too thin when incident
ions and/or knocked-on material atoms reach the region near the anchor layer, or the
thermal energy of the material becomes higher than the predetermined value after an ion
injection. This is because the model film to be etched by ion impact has to be sufficiently
wide and deep, such that the momentum and energy transferred from an injected ion are
transported unimpeded by phonons and thermal conduction away from the position of
impact. Whenever a new bottom layer is added during simulation, the entire film model
was again thermalized at 300K.

   The etching simulation consists of a series of injection cycles. Each injection cycle
begins by injecting a CF3 + ion at normal incidence into a random horizontal position
on the material surface with predetermined kinetic energy. In our MD simulation, as in
earlier studies of MD simulation of etching, we do not consider the electrical charges of
ions as part of interatomic forces and treat energetic ions as the corresponding neutral
species having the same kinetic energies. This is because we assume that charged species
are neutralized on the surface by the Auger effect at the moment of impact. To save
simulation time, the ion is injected from a position just above the material surface where
the incident ion is not interacting with surface atoms. Typically, in each injection cycle,
we inject only a single CF3 + ion.

   Each injection cycle is typically 2000fs long. For the first 300fs, the total system
(i.e., material surface and the injected ion) is allowed to evolve under the microcanonical
(NVE) conditions, where the number of all atoms, the simulation volume, and the total
energy of the system are conserved. In this period, the kinetic energy transfer from
the ion to the material and the subsequent collision cascade occur. The positions and
velocities of the atoms are calculated using the velocity-Verlet algorithm [131, 132] with a
variable timestep of 0.2 – 0.5fs. The timestep is varied depending on the fastest calculated
velocity and selected to be small enough for good conservation of the total energy of
the system. Following the 300fs NVE conditions, the system is artificially cooled to
Chapter 3. MD Simulation of ON Bilayer Etching                                            44

300K by gradually decreasing the velocity of all atoms for 1600fs using the Langevin
thermostat [57] and for 100s using the Berendsen thermostat [58, 59]. This artificial
cooling represents the process of energy dissipation in the system. Because we use a
small model surface material, the total energy is conserved under the NVE conditions.
In reality, the surface is much wider and deeper, so all energy and momentum transfer
from the incident ion to the surface material is transported and dissipates from the
position of impact to the outer region, so the material around the location of impact
cools down gradually until it is subject to another ion impact. For a small area used for
our simulation, it typically takes microseconds to milliseconds for the next ion to hit the
same area. In our simulation, we shortened this slow cooling or thermal relaxation period
to 1700fs to achieve computational efficiency.

   At the end of a single injection cycle, all atoms that are above the surface and not
bonded with the surface atoms are removed as desorbed species. The etching yield or
sputtering yield of a specific species (such as Si), i.e., the average number of the desorbed
or reflected species by a single ion impact, is evaluated from the number of such desorbed
species. After the removal of desorbed species, a new injection cycle starts using the ion
irradiated material surface of the present cycle. In this way, the time evolution of the sur-
face conditions during the etching process is also self-consistently simulated. For typical
etching simulations, the injection cycles are repeated for thousands of cycles, such that
statistical averages of physical quantities of our concern (such as etching yields) can be
taken and compared with experimentally observed values of the corresponding quantities.
Unless otherwise specified, we continue the simulations until the system reaches steady
state, where the averaged etching yields of all atomic species and surface conditions no
longer change as the ion dose increases.
Chapter 3. MD Simulation of ON Bilayer Etching                                            45

3.3     Results and Discussions


3.3.1    Etching of SiO2 and SiN

MD simulations of the etching of SiO2 and SiN model surfaces by CF3 + ions were per-
formed to evaluate the etching yields and the formation of CF-containing mixing layers.
Here we define the etching yield for each species, e.g., Si, O, C, and F in the case of SiO2
etching by CF3 + ions, more specifically as the average number of removed or reflected
atoms from the surface per ion injection. In the case of SiO2 etching by CF3 + ions, if the
system is in steady state, the etching yields of Si and O are positive and those of C and
F are 1 and 3 so that no accumulation of C or F atoms occurs on the surface.

   Figure 3.2 shows the instantaneous etching yields of (a) SiO2 and (c) SiN by 500eV
CF3 + ions for all atomic species of the systems and the corresponding changes in depth
for (b) SiO2 and (d) SiN as functions of the ion dose obtained from MD simulations with
the model surfaces of Fig. 3.1(a) and (b). The angle of ion incidence is normal to the
film surface. Here the instantaneous etching yield is defined as the running average of
the removed or reflected atoms from the surface over 50 ion injections into the model
material surface. The steady-state etching is seen to be attained after 0.5x1016 ions/cm2 ,
wherein the average removed C and F corresponds to the numbers of injected atoms per
cycle, i.e., 1 and 3. Furthermore, we define the “etch rate” of the surface material as the
etched depth per unit ion dose, i.e., the slope of the etched surface position as a function
of the ion dose, as shown in Fig. 3.2(b) and (d).

   The etching yields of SiO2 and SiN for Si atoms obtained from MD simulation are
plotted as functions of the ion incident energy in Fig. 3.3. The etching yields are evaluated
in steady state. For comparison, etching yields of SiO2 [119] and SiN [120] by CF3 + ions
obtained from ion beam experiments are also shown in Fig. 3.3. It is seen that the
simulation and experiment yields are in good agreement for both SiO2 and SiN, which
corroborates the relevance of the interatomic potential functions used in this study.
Chapter 3. MD Simulation of ON Bilayer Etching                                             46




   Figure 3.2: Instantaneous etching yields (a) SiO2 and (c) SiN by 500eV CF3 + ions for
   all atomic species of the systems and the corresponding changes in depth for (b) SiO2
   and (d) SiN as functions of the ion dose obtained from MD simulations. The angle of
                          ion incidence is normal to the film surface.




   Figure 3.3: The etching yields of SiO2 and SiN in steady state for Si atoms by
   CF3 + ions as functions of incident ion energy obtained from MD simulations and ion
   beam experiments. The experimental yield values are taken from Ref. 119 for SiO2 and
                                      Ref. 120 for SiN.
Chapter 3. MD Simulation of ON Bilayer Etching                                               47

   The etch rates of SiO2 and SiN obtained from MD simulations are also plotted as
functions of the ion incident energy in Fig. 3.4. It is seen that the etch rate for SiO2 is
higher than that of SiN even though Fig. 3.3 shows that the Si etching yield of SiN is
higher than that of SiO2 . This is because the atomic density of SiN is higher than that of
SiO2 ; it is required to remove more Si atoms to etch the same thickness of SiN as SiO2 .




    Figure 3.4: The etch rates as functions of the ion energy for the etching of SiO2 and
    SiN by CF3 + ion irradiation obtained from MD simulation. The etch rate is defined
     here as the etched depth per unit ion dose and given in units of nm/(1016 ions/cm2 ).



   Figure 3.5 shows the depth profiles of atomic densities of SiO2 (a) – (d) and SiN (e) –
(h) etched by CF3 + ion irradiation at an ion dose of 4.0x1016 ions/cm2 for both materials.
The depth is measured from the position of the top surface of the model material before
etching. Note that the scales of vertical axes of Fig. 3.5 are not the same among different
depth profiles. It is seen that much of C and F is deposited near the top surface. This
layer, where C and F atoms coexist with surface Si and O or N atoms, is the mixing layer,
as stated earlier. In this layer, chemical reactions take place during the etching process,
which may facilitate the etching of SiO2 and SiN by forming volatile species. It is seen
in Fig. 3.5 that the mixing layer is typically a few nanometers thick, and its thickness
varies with the ion incident energy and surface material. It is observed that the densities
of accumulated C and F atoms in SiO2 and SiN decrease with increasing ion energy. This
Chapter 3. MD Simulation of ON Bilayer Etching                                           48

is because, at sufficiently high incident ion energy, the etching of the material surface
supersedes the deposition of C and F atoms. Especially at 200eV, as seen in Fig. 3.5 (a)
and (e), the C and F densities near the top surface are much higher than the Si and O
or N densities, indicating the deposition of a CF polymer layer on top of the SiO2 or SiN
surface. At higher ion energies, however, CF polymer is hardly seen, especially in SiO2 ,
as the density of C atoms remaining in the surface region decreases with the increasing
ion energy.

   In contrast to the densities, the thickness of the mixing layer increases with increasing
ion energy. This is because, the higher the energy is, the deeper the ions can penetrate.
The mixing layer thicknesses in SiO2 and SiN at the onset of steady-state etching measured
at ion doses of 0.57x1016 ions/cm2 and 0.64x1016 ions/cm2 , respectively, are plotted as
functions of the ion energy in Fig. 3.6.

   Figure 3.7 and 3.8 show the depth profiles of bond densities of SiO2 and SiN re-
spectively etched by CF3 + ion irradiation at an ion dose of 4.0x1016 ions/cm2 for both
materials. The bond density profiles correspond to the atomic density profiles in Fig. 3.5.
Bonds whose densities are negligibly small such as carbon-carbon double bonds (C=C)
are not plotted here. It is observed in Fig. 3.7(a) that, at 200eV, the deposited C and F
atoms on SiO2 are comprised primarily of those of C-F, C-C, C-O, and Si-F bonds. The
dominance of the C-C and C-F bonds near the top of the surface shows the formation of
a CF polymer layer there. As the ion energy increases further, the C-C and C-F bond
densities decrease, which is consistent with the low C densities at such high ion energies
observed in Fig. 3.5. At such high energies, deposited F atoms are mostly bonded with
Si atoms.

   The results for SiN are similar to those for SiO2 except that more C tends to remain
in SiN than in SiO2 , especially at higher energies, as we saw in Fig. 3.5. In SiN, the Si-C
bond density increases with the increasing ion energy whereas, in SiO2 , it decreases with
the increasing ion energy beyond 500eV.
Chapter 3. MD Simulation of ON Bilayer Etching                                                    49




   Figure 3.5: The depth profiles of atomic densities during steady-state etching of (a)
   – (d) SiO2 and (e) – (h) SiN by CF3 + ion irradiation with incident energies of 200eV,
   500eV, 1000eV, and 2000eV, obtained from MD simulation. The depth profiles were
   taken at an ion dose of 4.0x1016 ions/cm2 for both SiO2 and SiN. The origin of the
   vertical axis is the position of the material’s top surface prior to etching. Note the scale
   and position of the vertical axis vary among different profiles. Except for the absolute
   values of the depth, the relative positions of the atomic density profiles and their shapes
                           hardly change during steady-state etching.
Chapter 3. MD Simulation of ON Bilayer Etching                                                   50




    Figure 3.6: The mixing layer thicknesses as functions of the ion energy for SiO2 and
    SiN etched by CF3 + ion irradiation with incident energies of 200eV, 500eV, 1000eV, and
    2000eV, obtained from MD simulation. The thickness was measured from the depth
    profiles at the onset of steady state etching, i.e., at the ion dose of 0.57x1016 ions/cm2
                            for SiO2 and 0.64x1016 ions/cm2 for SiN.


   As seen in Fig. 3.5(a) – (d), the O density near the top surface decreases with the
increasing incident ion energy and becomes close to the Si density, indicating preferential
sputtering of O from the SiO2 surface. This is consistent with the increase of the Si-Si
bond density in SiO2 as the incident ion energy increases. Similarly, as seen in Fig. 3.5(e)
– (h), the N density near the top surface decreases with the increasing incident ion energy
and becomes close to or even lower than the Si density, indicating preferential sputtering
of N from the SiN surface. This is also consistent with the increase of the Si-Si bond
density in SiN as the incident ion energy increases.

   The desorbed species or etched products of the SiO2 and SiN model materials by CF3 +
ion etching were also studied. From the desorbed species, we could infer the surface
chemical reactions that occur during etching. The number of specific species removed
from the surface per ion injection is counted and normalized by the total number of all
removed species per ion injection. These ratios of all desorbed species accumulated up
to a dosage of 4.0x1016 ions/cm2 for both SiO2 and SiN are plotted as percentages in
Fig. 3.9. Here the dominant desorbed species under some conditions are explicitly listed
Chapter 3. MD Simulation of ON Bilayer Etching                                                51




   Figure 3.7: The depth profiles of bond densities during steady-state etching of SiO2
   by CF3 + ion irradiation with incident energies of (a) 200eV, (b) 500eV, (c) 1000eV, and
   (d) 2000eV, obtained from MD simulation. The bond depth profiles were taken at an
   ion dose of 4.0x1016 ions/cm2 and the origin of the vertical axis is the position of the
                    material’s top surface prior to etching, as in Fig. 3.5.
Chapter 3. MD Simulation of ON Bilayer Etching                                                52




   Figure 3.8: The depth profiles of bond densities during steady-state etching of SiN
   by CF3 + ion irradiation with incident energies of (a) 200eV, (b) 500eV, (c) 1000eV, and
   (d) 2000eV, obtained from MD simulation. The bond depth profiles were taken at an
   ion dose of 4.0x1016 ions/cm2 and the origin of the vertical axis is the position of the
                    material’s top surface prior to etching, as in Fig. 3.5.
Chapter 3. MD Simulation of ON Bilayer Etching                                          53

while the species whose ratios are less than 3.2% under all conditions examined are listed
as “others.”

   For the etching of SiO2 , Si atoms are primarily removed as monoatomic Si or SiFx (1
≤ x ≤ 4) while O atoms are primarily removed as monoatomic O, O2 , CO, or CO2 . It
is observed that the desorption of Si, SiO, SiO2 , O, and O2 increases with increasing ion
energy. At 2000eV, 60% of the total desorbed species that contain atoms from the etched
material (i.e., Si or O) are monoatomic species (i.e. atomic Si and O) and diatomic
species (i.e. O2 , CO, and SiF). This suggests the dominance of physical sputtering at
higher incident ion energies. However, it is also seen that the desorption of SiFx (1 ≤ x
≤ 4), CO, and CO2 increase up to 500eV and then decrease as the incident ion energy
further increases. This observation is consistent with that of the beam study of SiO2
etching with CF3 + ions by Toyoda et al., where the desorption of SiF2 and CO increased
with the increasing ion energy, though their study was limited to 400eV [133]. Among all
desorbed species observed in the SiO2 etching simulation, volatile molecules, i.e., species
with no dangling bonds, were O2 , F2 , OF2 , CO, CO2 , COF2 , CF4 , C2 F2 , C2 F4 , C2 F6 ,
and SiF4 , which may be considered “stable” or hardly redeposit (or redeposit with low
sticking probabilities) when they interact with a material surface. In our simulation, such
volatile molecules accounted for 32%, 34%, 29% and 26% of the total desorbed species
for SiO2 etched by 200eV, 500eV, 1000eV, and 2000eV CF3 + ions, respectively. All other
desorbed species with dangle bonds are likely to deposit with high sticking probabilities
if they interact with a material surface.

   Additionally, among the desorbed SiFx (1 ≤ x ≤ 4), at 200eV ion irradiation, the
amount of desorbed species satisfies SiF4 > SiF3 > SiF2 > SiF while, at 2000eV, SiF4 <
SiF3 < SiF2 < SiF. Figure 3.7(a) shows that, at 200eV, the Si-F bond is concentrated
just below the CF polymer layer. As Si atoms desorb through the polymer layer, the
polymer layer may act as a steady source of F atoms and allows the desorbing Si atoms
to be bonded with more F atoms. The presence of the CF polymer may also account
for the fact that there are more sputtered or desorbed F, F2 , CF, and CF2 species at
54
Chapter 3. MD Simulation of ON Bilayer Etching   Figure 3.9: The ratios of desorbed species from (a) SiO2 and (b) SiN surfaces etched by CF3 + ion irradiation with incident energies
                                                 of 200eV, 500eV, 1000eV, and 2000eV, obtained from MD simulation. The ratios of desorbed SiFx (1 ≤ x ≤ 4) species from (c) SiO2 and
                                                 (e) SiN, and desorbed CFx (1 ≤ x ≤ 4) from (d) SiO2 and (f) SiN are also plotted. The ratio of a specific desorbed species is defined
                                                 as the total number of the specific desorbed species indicated in the horizontal axes divided by the total number of all desorbed species
                                                                                                           during the simulation.
Chapter 3. MD Simulation of ON Bilayer Etching                                                  55

200eV than at higher ion energies. This is also consistent with the study of Toyoda et al.
showing that the desorption of CF2 radicals decreases with the increasing ion energy [133].
As the ion energy increases from 500eV to 2000eV, the Si-F bond density (Fig. 3.7(b) –
(d)) decreases. Specifically, at 500eV or higher energies, the C-F bonds hardly exist.
Therefore, the desorption of highly fluorinated SiFx and CFx becomes less probable as
the ion energy increases.

   For the etching of SiN, Si atoms are primarily removed as monoatomic Si or SiFx (1
≤ x ≤ 4) while N atoms are primarily removed as monoatomic N, N2 , NFx , (1 ≤ x ≤
3), and CN. It is observed that the desorption Si, Six Ny (1 ≤ x ≤ 3, 1 ≤ y ≤ 4), N, and
N2 increases with the increasing ion energy. Also at 2000eV, monoatomic species and
diatomic species such as N, N2 , CN, Si, and SiF accounted for 52% of the total desorbed
species. However, the desorption of SiFx (x ≤ 4) and CN increases up to 500eV but then
decreases above 500eV while the desorption of NFx (x ≤ 3) decreases with the increasing
ion energy. Among all desorbed species observed in the SiN etching simulation, volatile
molecules (i.e., species without dangling bonds) were F2 , N2 , NF3 , CF4 , C2 F2 , C2 F4 , C2 F6 ,
and SiF4 , which accounted for 12%, 14%, 16%, and 19% of the total desorbed species
for the ion energies of 200eV, 500eV, 1000eV and 2000eV ion energy, respectively. Unlike
in the case of SiO2 etching, the percentage of these species increases with increasing ion
energy in the case of SiN etching. This increasing trend was primarily caused by the
increasing amount of N2 desorption with the increasing ion energy.

   Similar to the case of SiO2 etching, among the desorbed SiFx (1 ≤ x ≤ 4), at 200eV
ion irradiation, the amount of desorbed species satisfies SiF3 > SiF4 > SiF2 > SiF while,
at 2000eV, SiF > SiF2 > SiF3 > SiF4 for SiN etching. The desorption of F, F2 , CF, and
CF2 are also higher at 200eV than at higher ion energies for SiN etching. These facts
indicate that the etching of SiN becomes more physical sputtering than chemical etching
as the ion energy increases, as in the case of SiO2 .
Chapter 3. MD Simulation of ON Bilayer Etching                                               56

3.3.2     Etching of an Oxide-Nitride Bilayer

3.3.2.1   Etching Yields and Etch Rates


MD simulation of the ON bilayer etching with CF3 + ions was performed to examine
the etching process through a material interface. The instantaneous etching yields for all
removed or reflected atomic species are plotted as functions of the ion dose in Fig. 3.10(a)
– (d) and the corresponding changes in the position of the top surface are also plotted as
functions of the ion dose in Fig. 3.10(e) – (h). The origin of the vertical axis of Fig. 3.10(e)
– (h) represents the top surface position of the ON bilayer prior to etching. In Fig. 3.10(e)
– (h), the location of the SiO2 – SiN interface is indicated by the grey horizontal broken
line, which was 4.85nm below the original top surface. The slopes of the orange and green
solid lines indicate the steady state “etch rates” (i.e., etched depths per unit ion dose)
of the SiO2 and SiN model substrates by CF3 + ions at the corresponding ion incident
energy. The ion dose at which the N atoms start to desorb is indicated by the green
broken vertical line. The ion incident energy used for etching is indicated in each graph.
As in the single material etching discussed above, the angle of ion incidence is normal
to the surface. Additionally, the depth profiles of the atomic densities of the ON bilayer
etched by CF3 + ions with ion energies of 200eV to 2000eV are plotted in Fig. 3.11(a) –
(d). The depth profiles are plotted at the indicated ion dose. The horizontal dashed line
indicates the position of the interface between SiO2 and SiN.

   In the case of 200eV ion injection, it is seen in Fig. 3.10(a) that steady-state etching
is achieved prior to the etching of the underlying SiN layer, which is considered to occur
when the non-zero etching yield of N atoms starts to appear at around an ion dose of
2.7x1016 ions/cm2 . The oxide etching may be considered to have reached the steady state
when the average etching yields of C and F are close to 1 and 3, meaning no deposition
of C and F atoms takes place, and the time-averaged etching yields of Si and O hardly
change as functions of the ion dose. Figure 3.10(e) shows that the surface height went
down slightly when the ion injection started. We observed that, during this very initial
Chapter 3. MD Simulation of ON Bilayer Etching                                                    57




   Figure 3.10: The instantaneous etching yield of each atomic species as a function of
   the ion dose for the ON bilayer etched by CF3 + ion irradiation with incident energies
   of (a) 200eV, (b) 500eV, (c) 1000eV and (d) 2000eV, and the corresponding change of
   the surface height (i.e., depth) as a function of ion dose with ion incident energies of (e)
   200eV, (f) 500eV, (g) 1000eV and (h) 2000eV, obtained from MD simulation. In (e) –
   (h), the vertical dash line corresponds to the start of the removal of nitrogen, i.e., the
                              start of etching of the underlying SiN.
Chapter 3. MD Simulation of ON Bilayer Etching                                                58




    Figure 3.11: The depth profiles of the atomic densities for the etching of the ON
    bilayer by CF3 + ion irradiation with incident energies of (a) 200eV, (b) 500eV, (c)
    1000eV and (d) 2000eV, obtained from MD simulation. The depth profiles were taken
    at the ion doses indicated at the top of the graphs. The origin of the vertical axis is
    the position of the material’s top surface prior to etching. The horizontal dashed line
                 indicates the position of the interface between SiO2 and SiN.


phase, O atoms were preferentially removed from the SiO2 surface, and therefore the
volume of the model surface decreased initially. It is also seen in Fig. 3.10(a) that more
O atoms were removed than Si atoms initially. Before the etching reached the steady
state, C and F atoms are also seen to have accumulated, which formed the mixing layer.
The accumulation of C and F atoms eventually increased the surface height until around
an ion dose of about 0.4x1016 ions/cm2 , from which the surface height steadily decreased
because of the SiO2 etching. It is seen that the etch rate of the ON bilayer changes from
that of SiO2 , as indicated by the orange line, to that of SiN, as indicated by the green
line. This is because, at 200eV, the mixing layer thickness for pure SiO2 (3.0nm, as seen
in Fig. 3.6) is less than the thickness of the initial oxide layer (4.9nm). However, it should
be noted the etch rate slowed down even when the ion beam was still etching the SiO2
layer.

   As seen in Fig. 3.10(b) and (f), in the case of 500eV ion injection, the steady-state
etching of the oxide layer occurred after a short period of the mixing layer formation.
However, the duration of the steady-state etching of SiO2 was shorter than in the case
Chapter 3. MD Simulation of ON Bilayer Etching                                           59

of 200eV ion injection, and the etch rate changed to that of pure SiN at around a dose
of 0.97x1016 ions/cm2 . In this case, the mixing layer of pure SiO2 for 500eV (4.3nm) was
slightly less than the initial thickness of the SiO2 layer.

   As seen in Fig. 3.10(c) and (g), at 1000 eV, the underlying SiN layer was already being
etched at a low dosage of 0.5x1016 ions/cm2 as evidenced by the removed nitrogen seen
in Fig. 3.10(c). In this case, the mixing layer of pure SiO2 (5.1nm) was slightly thicker
than the oxide layer thickness. As such, there was a mixing of the oxide and nitride layers
from the very beginning. Once nitrogen started to be removed, even when less than half
of the oxide layer was etched, the etch rate of the ON bilayer already followed that of
pure SiN.

   At 2000eV, as seen in Fig. 3.10(d), the underlying SiN layer is already etched at a
low dose of 0.07x1016 ions/cm2 . Fig. 3.10(h) shows that the etch rate hardly followed
that of pure SiO2 . Unlike in the 200eV case, the oxide and nitride layers were mixed well
before the etch front reached the interface. The mixing of the oxide and nitride layers is
evidenced by the depth profile of atomic densities shown in Fig. 3.11(d). It is seen that
the O atoms reached about 4nm beyond the interface. Because the nitride layer is much
thicker than the oxide layer, the etch rate immediately followed that of pure SiN even
with a small amount of O present in the SiN layer.

   The ON bilayer examined here has a thin SiO2 layer over an infinitely thick SiN layer.
Therefore, when the single etch rate appeared at sufficiently high ion incident energy, it
was the etch rate of SiN. In the case of a multiple alternating SiO2 and SiN layer, i.e.,
an ONON layer, the simulation results above suggest that, if the ONON layer is etched
with sufficiently high ion energy, a single average etch rate between the etch rates of SiO2
and SiN would appear, depending on the thicknesses of their layers. If the thicknesses
of ONON multilayers are not uniform over the horizontal cross-sectional area of a HAR
etched hole, a non-uniform etch rate over the etched-hole cross-section can appear, which
Chapter 3. MD Simulation of ON Bilayer Etching                                         60

we speculate may cause a bending of the HAR etched hole as the etch front passes through
dozens of multilayers.



3.3.2.2   Desorbed Species from the ON bilayer Etching


Figure 3.12 shows the accumulated desorbed species or etch products from a unit area of
the ON bilayer etched by CF3 + ions as functions of the ion dose for various ion energies.
