Repository: sdelaurentiis123/plasma-etching-code

# petch — a fast, differentiable 3D plasma-etch simulator

**The only open-source GPU-accelerated, differentiable feature-scale plasma-etch simulator** —
and on the same GPU it runs **~14× faster than ViennaPS** (the open-source SOTA) at matched accuracy.

Level-set surface evolution + Monte-Carlo / radiosity flux transport + SF₆/O₂ surface chemistry,
with the flux and level-set kernels written in [NVIDIA Warp](https://github.com/NVIDIA/warp) — so the
whole pipeline is GPU-resident **and** autodifferentiable in one substrate. Runs on an NVIDIA GPU
(fast) or on CPU / Apple Silicon (portable, slower) with the *same code*.

File: research_sources/thesis_extracts/cagomoc_2023_dissertation.txt (part 4 of 7)
         Title     Molecular Dynamics Simulation of SiO2 and SiN
Plotted in (a) are the most dominant O-containing desorbed species. The curves of O-
containing desorbed species become flat once O atoms are depleted from the surface. It
is seen that, with increasing ion energy, more oxygen was removed as O or O2 while
the desorbed amounts of CO and CO2 decreased. Plotted in (b) are the most dominant
N-containing desorbed species. Note that the scale of the vertical axis of (b) is much
smaller than that of (a). As in (a), with increasing ion energy, more N and N2 desorbed
while the among of desorbed NFx (1 ≤ x ≤ 3) decreased. The amounts of NF2 and NF3
were much smaller than that of NF for all ion energies examined here. At 2000eV, only
NF appeared as desorbed species among NFx . NO molecules desorbed at all energies but
were much fewer than N, N2 , and NF. Plotted in (c) are the most dominant Si-containing
desorbed species. It is seen that, with increasing ion energy, the removal of monoatomic
Si increased while that of SiF4 molecules decreased. It should be noted that the trends
are opposite between the 200eV and 2000eV cases. In the case of 200eV, the desorbed
amount of SiF4 is the highest followed by those of SiFx species with decreasing number
x of bonded F atoms with the desorbed amount of monoatomic Si as the lowest. In
contrast, in the case of 2000eV, the desorbed amount of the monoatomic Si is the highest
followed by those of SiFx species with the increasing number x of bonded F.

   The trend observed in the desorbed species for the ON bilayer etching is similar to
the trend of the desorbed species of individual SiO2 and SiN. The main difference is the
presence of NO among the desorbed species. In actual HAR deep hole etching, volatile
species such as CO, CO2 , O2 , NF3 , and SiF4 , may leave the hole without sticking to the
Chapter 3. MD Simulation of ON Bilayer Etching                                                61




   Figure 3.12: The accumulated numbers of desorbed species emitted from a unit
   area of the ON bilayer surface etched by CF3 + ion irradiation with incident energies of
   200eV, 500eV, 1000eV, and 2000eV, obtained from MD simulation. The horizontal axis
   represents the ion dose. Only dominant species among (a) oxygen-containing desorbed
   species, (b) nitrogen-containing desorbed species, and (c) silicon-containing desorbed
   species are plotted. The vertical dash lines correspond to the start of the removal of
                     nitrogen, i.e., start of etching of the underlying SiN.
Chapter 3. MD Simulation of ON Bilayer Etching                                           62

wall whereas other desorbed species with dangling bonds such as O and SiFx with 1 ≤
x ≤ 3 may be redeposited on the sidewalls, which may cause tapering, as schematically
illustrated in Fig. 3.13. However, this figure is not meant to imply that the redeposition
is the sole cause of tapering. In reality, the flux of incident ions that reaches the bottom
of a HAR channel as well as the transport of gas-phase radicals along the channel can
also greatly affect the resulting profile of the HAR channel.




    Figure 3.13: Schematic diagram of a possible mechanism of the formation of tapered
                             HAR channels in 3D NAND.




3.4     Conclusions

In this study, MD simulations of etching of SiO2 , SiN, and ON bilayer model materials by
energetic CF3 + ions were performed. In the etching of SiO2 and SiN separate materials,
good agreement between the experimental and the simulation etching yields was attained.
In the ON bilayer etching, when the incident ion energy is low, the etch rates of oxide and
nitride layers were observed separately since the thickness of the mixing layer is less than
the initial thickness of the oxide layer. At high incident ion energies where the mixing
layer is much thicker than the initial oxide layer, the mixture of oxide and nitride layers
resulted in the single etch rate of the thicker underlying SiN layer. The results suggest
Chapter 3. MD Simulation of ON Bilayer Etching                                          63

that, in the case of an ONON multilayer, the overall etch rate is expected to depend
on the thicknesses of oxide and nitride layers as well as the ion incident energy. It is
possible that, in the HAR deep hole etching of an ONON multilayer for 3D NAND device
manufacturing, non-uniform layer thicknesses may result in spatially dependent etch rates
across the horizontal cross-section of each hole, which could lead to the deflection of the
etch front passing through the oxide-nitride interfaces and bend the etched hole channel.
The desorbed species obtained from the simulations showed that the number of desorbed
monoatomic species or small moieties with fewer chemical bonds increased with increasing
ion energy. In HAR deep hole etching, desorbed species with dangling bonds are likely
to be redeposited on the sidewalls of the hole channels.
Chapter 4


Molecular Dynamics Simulation of
Oxide and Nitride Etching by CF3+
and Cl+


4.1     Introduction

The 3D NAND flash memory devices has been the leading solution to any platforms
that require high memory capacity (e.g. smartphones, laptops, etc.). In light of this,
further scaling of 3D NAND is required. The simplest method of increasing the memory
capacity of 3D NAND is by increasing the number of alternating films (e.g. SiO2 and
SiN) that form the memory cells. In the fabrication process of 3D NAND, pillars that
goes through all deposited films must be created. As such, etching hole channels with
high aspect ratio (HAR) and straight profiles is needed. However, creating a straight
profile becomes more difficult as the aspect-ratio increases. As the aspect ratio increases,
the flux of reactive species would have difficulty in reaching the bottom of the channel
causing the RIE lag, and in some cases, an etch stop [24, 25]. Imperfect profile shapes
such as tapering, bowing, necking, and incomplete etch has a higher tendency to occur

                                            65
Chapter 4. MD Simulation of SiO2 and SiN Etching by CF3 + and Cl+                         66

as the aspect-ratio increases. Due to this, HAR etching has been known as the main
roadblock to further scaling of 3D NAND flash memory devices [5, 6, 17, 24].

   Fluorocarbon plasma is commonly used in HAR etching and other etching processes
in the semiconductor industry [27, 28, 32]. It is well known that in fluorocarbon plasma
etching, the fluorine-to-carbon (F/C) ratio of the reactive species in the plasma would
greatly affect whether deposition of the fluorocarbon (FC) film or the etching of the ma-
terial would occur [32–34]. In light of this, this chapter focuses on exploring other species
that can be incorporated in fluorocarbon plasma etching. In particular, this chapter
studies the effect of adding Cl+ ions to the commonly used fluorocarbon plasma in the
etching SiO2 and SiN through molecular dynamics (MD). To the best of the author’s
knowledge, MD simulation combining chlorine with fluorocarbon has not been done be-
fore. As such, interatomic potential that would model the interaction of chlorine with
carbon and fluorine has been developed.




4.2        MD Simulation

Classical MD has been employed to simulate the etching of SiO2 and SiN with chlorine-
containing fluorocarbon plasma. With classical MD, Newton’s equations of motions are
numerically solved to determine the motion of the atoms. The behaviour of the atoms
is defined by the forces acting on them. These forces can be described by interatomic
potential models [39, 43, 46]. In this study, the interatomic potential model used is
based on Stillinger-Weber (SW) potentials [48, 49]. The SW-potentials has been modified
to include the two-body and three-body interactions for SiO2 and SiN interacting with
fluorocarbon and chlorine separately [45, 60, 62, 63, 74]. Interatomic potential models
that include interaction of chlorine with fluorocarbon has not been develop. As such,
the development of F–C–Cl interatomic potential model would be discussed in the next
section.
Chapter 4. MD Simulation of SiO2 and SiN Etching by CF3 + and Cl+                         67

   MD simulations of Si, SiO2 , and SiN etching by Cl+ injected at normal incidence with
ion energies from 50eV to 3,000eV were done. The etching simulation with just Cl+ were
done to verify the interatomic potential model that was developed for Cl. The model Si
film was created by placing Si atoms to form a diamond crystal structure in a rectangular
box with a surface area of 18.84nm2 (4.34nm x 4.34nm). The model SiO2 and SiN films
were created in a similar manner as the films used in Ref. 117 with surface areas of 17.5nm2
(4.19nm x 4.19nm) and 15.7nm2 (4.04nm x 3.88nm) respectively. A 0.5nm layer of atoms
from the bottom of the films are fixed to prevent lateral displacement of the simulation
box. The fixed layer also serves as the bonding sites for adding new film layers called
’anchor’. Since additional film layers can be added, the height of the film is theoretically
infinite. Periodic boundary conditions are applied in the horizontal directions such that
an actual surface can be mimicked. All films are thermalized at 300K before ion injection,
and whenever an anchor is added. To understand the etching mechanism of SiO2 and SiN
with chlorine-containing fluorocarbon plasma, MD simulations by alternating injection of
CF3 + and Cl+ were done. MD simulations by alternating injection of CF3 + and Ar+ were
also done to supplement the results.

   The SiO2 and SiN films were etched by alternating injection of CF3 + and Cl+ ions at
normal and 60° incidence with ion energies from 500eV to 2,000eV as shown in Fig. 4.1.
The 60° incident angle had been chosen based on previous simulations wherein the etching
of SiO2 by CF3 + with incident angle 0° – 85° showed the highest etch yield at 60° [47].
Though CF3 + and Cl+ are referred to as ions, they are actually treated as charge-neutral
species since electrical charges of ions were not considered in the interatomic potential
models. Electrical charges were not considered under the assumption that charged species
in the plasma are neutralized by the Auger effect upon interaction with the surface [73, 74].
After injecting the ion, the system is allowed to evolve for 300fs under microcanonical
N V E ensemble wherein the total-energy of the system is conserved. During this period,
the kinetic energy of from the ion is transferred to the film which subsequently causes
the collision cascade. As such, the volume-averaged temperature of the system increases.
Chapter 4. MD Simulation of SiO2 and SiN Etching by CF3 + and Cl+                             68

Films used in reality are much larger, and can readily dissipate the energy transferred
from the ion. However, the simulation box used in the simulation are much smaller. As
such, artificial cooling of the system was done to prevent unrealistic heating of the films.
Artificial cooling to 300K was done by gradually decreasing the velocities of all atoms for
1600fs using the Langevin thermostat [57] and for 100s using the Berendsen thermostat
[58, 59]. Atoms not bonded to the bulk of the film (i.e. positioned above the film) are
considered as etched products or desorbed species. These species are not cooled, are
allowed to move without changing its velocities until the end of the cycle. Each injection
cycle lasts for 2,000fs with a variable time step of of 0.2 – 0.5fs. The time step changes
in accordance to the velocity of the fastest atom, and is small enough such that the total
energy of the system can be conserved. At each time step, the positions and velocities
of the atoms are calculated using the velocity-Verlet algorithm [131, 132]. At the end of
injection cycle, the desorbed species are removed. The resulting film would then be used
for the next cycle. The injection cycle is repeated continuously until relevant macroscopic
properties such as the etch yield can be obtained with sufficient statistical accuracy.




    Figure 4.1: Sideview images of the (a) SiO2 and (b) SiN model films etched by
    alternating injection of CF3 + and Cl+ injected at incident angle θi of 0° (normal) and
                                             60°.
Chapter 4. MD Simulation of SiO2 and SiN Etching by CF3 + and Cl+                                                  69

4.3     Interatomic Potential Model for Fluorocarbon and

        Chlorine Interaction

In this section, an interatomic potential model for the interaction of chlorine with carbon
and fluorine was developed for the etching of SiO2 and SiN by CF3 + and Cl+ . The inter-
atomic potential models for all other interactions are the same models used in previous
studies shown in Refs. 45, 53, 60–72.

   The interatomic potential model for Cl–C–F interaction is based on SW-type potential
where the total potential energy Φ is given as the summation of the two-body V2 and
three-body V3 interactions as shown in Eq. 4.1 [48, 49]. In this SW-type potential model,
all atoms are considered as charge-neutral species.

                                          X                    X
                                   Φ=           V2 (i, j) +              V3 (i, j, k)                            (4.1)
                                          i<j                 i<j<k




   The calculations for the interatomic potential model is based on previous studies
[45, 74, 110, 115] wherein Eq. 4.1 is parameterized. The two-body V2 interaction between
the i th and j th atoms would be dependent on their interatomic distance rij , and is given
by the repulsive VR and attractive or bonding VB interaction between the two atoms.
                                                             
                                                   −p    c
                                         VR = ar exp
                                                      r − rc
                                                                                                               (4.2)
                                                 −q        d
                                         VB = −br exp
                                                        r − rc

Assuming that VR is linearly dependent on the square of VB (p = 2q and c = 2d), the
two-body V2 interaction is given by

                                                                                          
                                                2d                                    d
            V2 (i, j) = ar   −2q
                                   exp                      − br   −q
                                                                        exp                      , if rij < rc   (4.3)
                                             rij − rc                             rij − rc
Chapter 4. MD Simulation of SiO2 and SiN Etching by CF3 + and Cl+                         70

      Table 4.1: Calculated parameter values for the two-body V2 interaction of C–Cl.

                             Parameters     Values   Units
                                 a          548.92 (eV)2q /Å
                                 b           86.40 (eV)q /Å
                                 q            1.39
                                 d           3.93     Å
                                 rc          3.99     Å

    Table 4.2: Calculated parameter values for the two-body repulsive VR interaction of
                                         C–Cl.

                                  Parameters Values
                                      a      27951.76
                                      p        0.75
                                      c        10.17
                                      rc       2.36


where a, b, d, q, and rc are parameters with rc being the interatomic cutoff distance. The
two-body V2 interaction would be zero if rij ≥ rc .

   The two-body V2 potential energy curve for the Cl and C atoms from a stable CH3 Cl
molecule was obtained from ab initio quantum mechanical calculations based on density
functional theory (DFT). The calculations were done using a B3LYP/6-311G basis set
using the software Gaussian [52]. In the calculation, the interatomic distance between C
and Cl were varied from 0.6 to 4.8Å with a 0.05Å step while maintaining the C-H bond
lengths. The C–Cl potential energy per 0.05Å step was obtained by subtracting the total
energies of the C, Cl, and H atoms from the total energy of a CH3 Cl molecule. The final
C–Cl potential energy as function of interatomic distance was obtained by adjusting the
curve to the published minimum bonding energy -3.39eV at 1.77Å interatomic distance
[134]. The potential energy obtained from DFT is fitted with Eq. 4.1 using Levenberg-
Marquardt nonlinear fitting as shown in Fig. 4.2. The parameters obtained from the
fitting are summarized in Table 4.1.

   For purely repulsive interaction, VR in Eq. 4.2 is fitted to the same data points obtained
from DFT calculations as shown in Fig. 4.3. The parameters obtained from the fitting
are summarized in Table 4.2.
Chapter 4. MD Simulation of SiO2 and SiN Etching by CF3 + and Cl+                            71




   Figure 4.2: C–Cl two-body V2 potential energy as a function of the interatomic
   distance. The data points are obtained from DFT calculations, and the curve is obtained
                      from fitting V2 interaction described by Eq. 4.1.


   In a similar manner, the two-body V2 potential energy curve for the interaction of Cl
and F was also obtained from ab initio DFT calculations using a FCl molecule. The F–Cl
potential energy was obtained by subtracting the total energies of the F and Cl atoms
from the total energy of a FCl molecule. The final F–Cl potential energy as function
of interatomic distance was obtained by adjusting the curve to the published minimum
bonding energy -2.58eV at 1.63Å interatomic distance [134]. The potential energy ob-
tained from DFT is also fitted with Eq. 4.1 using Levenberg-Marquardt nonlinear fitting
as shown in Fig. 4.4. The parameters obtained from the fitting are also summarized in
Table 4.3. The repulsive VR interaction in Eq. 4.2 is also fitted to the same data points
obtained from DFT calculations as shown in Fig. 4.5. The parameters obtained from the
fitting are summarized in Table 4.4.
Chapter 4. MD Simulation of SiO2 and SiN Etching by CF3 + and Cl+                                             72




    Figure 4.3: C–Cl two-body V2 potential energy as a function of the interatomic
    distance. The data points are obtained from DFT calculations, and the curve is obtained
                       from fitting VR interaction described by Eq. 4.2.

      Table 4.3: Calculated parameter values for the two-body V2 interaction of F–Cl.

                                   Parameters          Values   Units
                                       a               661.35 (eV)2q /Å
                                       b                82.67 (eV)q /Å
                                       q                 1.17
                                       d                3.55     Å
                                       rc               3.22     Å


   The three-body V3 interaction given by


           V3 (i, j, k) = hjik (rij , rik , θjik ) + hijk (rji , rjk , θijk ) + hikj (rki , rkj , θikj ).   (4.4)


describes the angular dependencies of the i th , j th , and k th atoms. The h function expressed
below is dependent on the angle between three atoms θ, and the distances r of the two
atoms from the vertex atom denoted by the center subscript.


                  hijk (rji , rjk , θijk ) = kijk |cos θijk − Θijk |γijk fij (rij )fjk (rjk ).              (4.5)
Chapter 4. MD Simulation of SiO2 and SiN Etching by CF3 + and Cl+                            73




   Figure 4.4: F–Cl two-body V2 potential energy as a function of the interatomic
   distance. The data points are obtained from DFT calculations, and the curve is obtained
                      from fitting V2 interaction described by Eq. 4.1.

   Table 4.4: Calculated parameter values for the two-body repulsive VR interaction of
                             F–Cl based on FCl molecule.

                                   Parameters Values
                                       a      3013.26
                                       p       1.49
                                       c        5.84
                                       rc       2.02


where k, Θ, and γ are parameters. The f function prevents the overestimation of the
angular dependency, and is dependent on V2 given by
                                        
                                        
                                        
                                        
                                        
                                         1,      r ≤ rmin ,
                                        
                                        
                            fij (r) =     V2 (r)
                                                 , rmin < r < rc ,                       (4.6)
                                         V2min
                                        
                                        
                                        
                                        
                                        0,
                                                  r > rc ,


where rmin is the distance between the i th and j th at the minimum two-body interaction
Chapter 4. MD Simulation of SiO2 and SiN Etching by CF3 + and Cl+                            74




    Figure 4.5: F–Cl two-body V2 potential energy as a function of the interatomic. The
    data points are obtained from DFT calculations, and the curve is obtained from fitting
                             VR interaction described by Eq. 4.2.


energy V2min . Since the k, Θ, and γ are parameters dependent on the configuration
describe by its subscript, the parameters for all possible three-body V3 configurations of
the system with Si, O, N, C, F, and Cl atoms must be calculated. The calculation for the
parameters of the single bonded F–C–Cl three-body V3 interaction is shown as example
in this section.

   The three-body V3 potential energy of F–C–Cl as a function of the angle θ was also ob-
tained from ab initio DFT calculations using a chlorofluoromethane (CH2 ClF) molecule.
In this calculation, the bond lengths of between atoms are maintained. Only the angle
θF CCl between the F, C, and Cl atoms with C as the center atom was varied by 1° incre-
ment without changing the azimuthal angle. The potential energy obtained from DFT
is fitted against Eq. 4.5 as shown in Fig. 4.6. The potential energy data as a function of
the angle θ fitted against Eq. 4.5 for other configurations with Cl are shown in Appendix
C. The parameters k, Θ, and γ for various configuration of Cl with Si, O, N, C, and F
Chapter 4. MD Simulation of SiO2 and SiN Etching by CF3 + and Cl+                           75




   Figure 4.6: F–C–Cl three-body V3 potential energy as a function of the angle θ. The
   data points are obtained from DFT calculations, and the curve is obtained from fitting
   V3 interaction described by Eq. 4.5. The DFT calculation was done on a chlorofluo-
   romethane (CH2 ClF) molecule wherein the bond lengths of all atoms are maintained.
            Only the angle θ was varied without changing the azimuthal angle.


are summarized in Table 4.5.




4.4     Results and Discussion


4.4.1    Simulation and Experimental Etch Yield Comparison

The interatomic potential model developed in this study were tested by performing MD
simulation of the etching of Si, SiO2 , and SiN by Cl+ ions. The etch yield as a function
of ion energies from the MD simulations were then compared to existing ion beam ex-
perimental studies for Si [135, 136], and etch yields for SiO2 as shown in Fig. 4.7. The
experimental etch yield for SiO2 was obtained from beam experiments done with the
mass-selected ion beam system discussed in Ch. 1. Ion beam experimental studies of
SiN etched by Cl+ ions has not been completed. In this figure, the simulation etch yield
is calculated as the removed Si per injected ion during steady-state etching. The etch
Chapter 4. MD Simulation of SiO2 and SiN Etching by CF3 + and Cl+                          76

   Table 4.5: Calculated parameter values for the three-body V3 interactions for various
                      configurations of Cl with Si, O, N, C, and F.

                      Configuration       k          Θ           γ
                        F–C–Cl        6.339864   -0.344385   2.228620
                        C–C–Cl        6.362699   -0.365817   2.317829
                        Cl–C–Cl       6.795467   -0.388800   2.270487
                        H–C–Cl        3.768094   -0.288685   2.223051
                        N–C–Cl        5.871474   -0.410142   2.184573
                        Si–C–Cl       4.004965   -0.376433   2.153366
                        O–C–Cl        5.326747   -0.307112   2.076946
                        C=C–Cl        6.267638   -0.531098   2.086608
                        O=C–Cl        5.770617   -0.543057   1.961318
                        N=C–Cl        3.784756   -0.529934   2.083379
                        C≡C–Cl        2.157150   -0.944879   1.810899
                        N≡C–Cl        3.611220   -1.000000   1.309323
                        C–Si–Cl       3.608483   -0.319625   2.307230
                        F–Si–Cl       3.373096   -0.314520   2.206953
                        N–Si–Cl       2.428939   -0.407355   1.912306
                        C–O–Cl        3.981111   -0.356296   1.989148
                        F–O–Cl        4.782706   -0.308851   2.149168
                        N–O–Cl        4.275831   -0.412694   2.077401
                        C–N–Cl        4.303012   -0.346871   2.032523
                        F–N–Cl        4.070931   -0.283824   1.994282
                        H–N–Cl        2.515344   -0.244634   1.992099
                        N–N–Cl        5.087651   -0.381209   2.182551
                        O–N–Cl        4.779717   -0.337203   2.075855
                        Si–N–Cl       4.347006   -0.488270   2.323039
                        O=N–Cl        6.829497   -0.435532   2.200072
                        C=N–Cl        1.864396   -1.014258   1.170672


yields of Si and SiO2 showed relatively good agreement with experimental yields. The
simulation etch yields of SiO2 and SiN by CF3 + ions as a function of ion energy were
published in Ref. 117 and discussed in Ch. 3. The relatively good agreement between the
simulation and experiment suggests that the MD simulation could provide good insight
in the etching of SiO2 and SiN by CF3 + ions with Cl+ ions.



4.4.2    Etching of SiO2 and SiN by CF3 + ions with Cl+ ions

In this section, the effects of adding Cl+ to the etching of SiO2 and SiN by CF3 + ions
would be discussed.
Chapter 4. MD Simulation of SiO2 and SiN Etching by CF3 + and Cl+                            77




    Figure 4.7: The etch yields of Si, SiO2 , and SiN by Cl+ as a function of ion energy
    obtained from MD simulation. For comparison, the etch yields of Si [135, 136] and SiO2
    by Cl+ ions obtained from ion beam experiments are also shown. Ion beam experiment
                     for SiN etched by Cl+ ions has not been completed.


   Figure 4.8 shows the instantaneous etching yields of (a) SiO2 and (c) SiN by 1,000eV
CF3 + ions and Cl+ for all atomic species of the systems and the corresponding changes in
depth for (b) SiO2 and (d) SiN as functions of the ion dose obtained from MD simulations
during steady-state etching. Since the CF3 + ions and Cl+ ions were injected alternatingly,
the ion dose considered is only for the CF3 + ions. As such, steady-state etching is defined
when the etch yield of Si, O, and N atoms are positive, and when the average removed C,
F, and Cl atoms are 1, 3, and 1 respectively. Steady-state etching was found to begin at
1.0x1016 CF3 + ions/cm2 . By doing this, the etching simulations can be easily compared
to the etching simulations with only CF3 + ions. Since etch time as defined in experiments
is not a parameter in the simulations, the etch rate is defined as the change in depth as a
function of the ion dose as shown in Fig. 4.8(b) and (d). Since the etch yield is directly
correlated to the etch rate, subsequent discussion would be focused on the etch rate.

   Figure 4.9 shows the etch rate of SiO2 etched by 1,000eV CF3 + ions with Cl+ ions
injected at 0° and 60° incident angles. This was compared with etching simulation of
SiO2 by CF3 + ions only. At 0° incidence, an increase in the etch rate at the beginning
Chapter 4. MD Simulation of SiO2 and SiN Etching by CF3 + and Cl+                               78




    Figure 4.8: Instantaneous etching yields (a) SiO2 and (c) SiN by 1,000eV CF3 +
    ions with Cl+ ions for all atomic species of the systems and the corresponding changes
    in depth for (b) SiO2 and (d) SiN as functions of the ion dose obtained from MD
    simulations. Here, the x-axis denotes only the CF3 + ion dose. The angle of ion incidence
                                  is normal to the film surface.


of etching could be observed. However, it can be readily seen that adding Cl+ ions to
CF3 + ions has minimal change to the etch rate of SiO2 once steady-state etching has been
attained. The expected increase in etch rate was only observed when the incident angle
was changed to 60°.

   The calculation of the etch rate was done for both SiO2 and SiN at all energies. The
etch rates are then plotted as a function of ion energy as shown in Fig. 4.10. The etch
rates of SiO2 and SiN by CF3 + ions with Cl+ ions are plotted with black and red square
markers for 0° and 60° incident angles. For comparison, the etch rates SiO2 and SiN
etched by CF3 + ions only are also plotted as blue and green circle markers respectively.
It can be seen in this figure that the etch rate of SiO2 is greater than the etch rate of SiN.
This was expected due to the difference in material density even though the etch yield of
Chapter 4. MD Simulation of SiO2 and SiN Etching by CF3 + and Cl+                             79




    Figure 4.9: Change in depth as a function of ion dose of SiO2 etched by 1,000eV
    CF3 + ions with Cl+ ions injected at 0° and 60° incident angles. This was compared
    with etching simulation of SiO2 by CF3 + ions only. Here, the x-axis denotes only the
    CF3 + ion dose. The y-axis denotes the thickness of the etched material with zero as
    the initial material height. The orange and cyan dashed lines are sample fitting lines
    for the slope calculation during steady-state etching. The values denote the calculated
                                slopes representing the etch rate.


SiO2 and SiN by CF3 + ions with Cl+ ions only have small differences. However, it was
unexpected that the etch rate for SiO2 would not change at all ion energies. The minimal
change in the etch rate was also observed for SiN except at 500eV CF3 + ions with Cl+
ions. For SiN at 500eV, adding Cl+ ions to the CF3 + ions actually inhibited the etching
as evidenced by the decrease in etch rate. We expected that adding Cl+ ions to CF3 +
ions would result to an increase in etch rate since the etch rate with just Cl+ ions would
be added to the etch rate with just CF3 + ions. However, such effects for both SiO2 and
SiN were only observed when the ions are injected at 60° incident angle. At 60°, adding
Cl+ ions to CF3 + ions resulted to ≈1.6x increase in the etch rate.

   The depth profiles as a function of atomic densities of each species for SiN etched at
500eV ion energy are plotted in Fig. 4.11. The proceeding discussion would focus on the
results for SiN at 500eV since much of the effects of adding Cl+ ions could be observed at
this case. Looking first at Fig. 4.11(c) and (d), the difference of the material surface could
already be seen. Since the ion is injected at an angle for Fig. 4.11(d), the penetration
Chapter 4. MD Simulation of SiO2 and SiN Etching by CF3 + and Cl+                                80




    Figure 4.10: Etch rate as a function of ion energy for (a) SiO2 and (b) SiN etched by
    CF3 + ions with Cl+ ions denoted by square markers, and by CF3 + ions only denoted
    by circle markers. The ions are injected at 0° and 60° incident angles. The lines are just
                                       guides to the eyes.


depth of the ions is shallower compared to Fig. 4.11(c). As such, the mixing layer when
the ions are injected at 60° is thinner and less dense compared to 0°. Here, the mixing
layer is defined as the layer that contains Si, N, C and F atoms. At 60°, the etch rate is
higher even with a thinner modified layer. It is likely that at 60°, physical sputtering is
more dominant.

   Comparing Fig. 4.11(c) to Fig. 4.11(a), the effect of adding Cl+ ions to CF3 + ions
could clearly be seen by the much denser mixing layer in Fig. 4.11(a). The lower etch
rate observed at Fig. 4.10 for SiN etched at 500eV CF3 + ions with Cl+ ions could then
be attributed to a much higher atomic densities for C and F shown in Fig. 4.11(a). It is
well known that in fluorocarbon etching, a surface layer containing FC species is needed
to facilitate the etching [63]. However, when the deposition of the FC species overtakes
the etching of the material, etch stop could occur due to the formation of a thick FC film
that would passivate the surface. In line with this, it is possible that due to the relatively
low energy of 500eV, the Cl+ ions retained by the material blocks the CF3 + from etching
the SiN. Since the CF3 + ions are not being used in etching, deposition of the FC film
would be more favourable. Figure 4.11(b) showed the SiN material with the least atomic
Chapter 4. MD Simulation of SiO2 and SiN Etching by CF3 + and Cl+                                 81




    Figure 4.11: The depth profiles of the atomic densities for SiN etched by 500eV
    CF3 + & Cl+ injected at (a) 0° and (b) 60°, compared to SiN etched by 500eV CF3 + ions
    injected at (c) 0° and (d) 60°. The depth profiles were taken at the same ion dose of
    1.8x1016 CF3 + ions/cm2 . The origin of the vertical axis is the position of the material’s
    top surface prior to etching. The vertical axes have different ranges but same increment.


densities for C and F. Due to a thinner mixing layer for this case, the ions can readily
sputter the SiN material.

   The depth profiles of atomic densities for both SiO2 and SiN at other energies are
shown in Appendix C. Based on the depth profiles of atomic densities, it can be inferred
that the Cl+ injected at 0° would spend most of its kinetic energy on a thick mixing layer.
With a thick mixing layer, the Cl + ions would just etch the carbon and fluorine on top.
As such, the etch rate of SiO2 at all ion energies, and the etch rate of SiN at >500eV ion
energies had minimal changes with the addition of Cl+ to CF3 + ions. It can be said that
the net effect of the etching by adding Cl+ ions, and the deposition of the FC species to
form the mixing layer is essentially zero.

   To determine the etching mechanism of Cl+ ions when added to CF3 + ions, additional
simulations wherein Cl+ ions were replaced with Ar+ ions were performed. Argon was
chosen due to two reasons: (1) similar mass with chlorine; and (2) inert. With Ar having
a similar mass with the system, a similar physical interaction with the system could be
Chapter 4. MD Simulation of SiO2 and SiN Etching by CF3 + and Cl+                        82

expected. Also, Ar would have a different chemical interaction compared to Cl since Ar is
inert. This would help highlight the chemical effects of adding Cl+ to CF3 + ions. Results
(Appendix C) showed that for both SiO2 and SiN etched by CF3 + ions with Ar+ ions at
0°, minimal change in the etch rates for all ion energies compared to the etching without
Ar+ ions was observed. Also at 60°, addition of Ar+ ions to CF3 + ions exhibited similar
etch rates with the addition of Cl+ ions to CF3 + ions. Since both Ar and Cl showed the
same etch rates except for SiN etched by 500eV ions injected at 0°, it can be inferred that
the mechanism upon which Cl removes the fluorocarbon is through physical sputtering.
To further verify this, the etched products or desorbed species for the etching of SiO2 and
SiN by CF3 + ions with Cl+ ions were also studied.



4.4.3    Desorbed Species from the Etching of SiO2 and SiN by

         CF3 + and Cl+

The desorbed species from the MD simulation of the etching of SiO2 by CF3 + ions with
and without addition of Cl+ ions were plotted in Fig. 4.12. There were various desorbed
species but only relevant ones were plotted. It can be observed in Fig. 4.12 that by
injecting the ions at 60° incident angle, the yield of monoatomic species (e.g. Fig. 4.12(a)
Si and Fig. 4.12(b) O) removed through physical sputtering increases. By adding Cl+
ions to CF3 + ions at 60°, this yield would be further increased due to the higher ion flux.
As a consequence, the yield of heavier molecules (e.g. Fig. 4.12(h) SiF3 and Fig. 4.12(i)
SiF4 ) removed through chemical sputtering decreases.

   It can also be observed that the yield of heavier SiFx species (Fig. 4.12(h)–(j)) is
highest for CF3 + ions injected at 0°. This yield would also decrease when Cl+ ions
injected at 0°are added. Additionally, the yield of monoatomic C and F increased when
Cl+ ions were added as shown in Fig. 4.12(f) and (m). The trends observed in the
desorbed species support the inference in the previous section which suggests that Cl+
ions primarily remove the fluorocarbon through physical sputtering. The desorbed species
Chapter 4. MD Simulation of SiO2 and SiN Etching by CF3 + and Cl+   83




                   (a)                                     (b)




                   (c)                                     (d)




                   (e)                                     (f)




                   (g)                                     (h)
Chapter 4. MD Simulation of SiO2 and SiN Etching by CF3 + and Cl+                           84




                     (i)                                            (j)




                     (k)                                            (l)




                    (m)                                             (n)

   Figure 4.12: The yield of the desorbed species as a function of ion energy for SiO2
   etched by CF3 + ions with and without addition of Cl+ ions. The yield is calculated as
   the number of specified desorbed species over the total number of injected CF3 + ions.



from the MD simulation of the etching of SiN by CF3 + ions with and without addition
of Cl+ ions were plotted in Appendix C. The trends observed in the desorbed species for
SiN are similar to that of SiO2 . The main difference was only observed for SiN etched by
Chapter 4. MD Simulation of SiO2 and SiN Etching by CF3 + and Cl+                        85

500eV CF3 + ions with Cl+ ions injected at 0° wherein a much higher yield of CF molecule
was observed. As such, further discussion would not be necessary.

   Implications of the results of the MD simulations of the etching of oxide and nitride
by CF3 + ions with and without addition of Cl+ ions is on the effects in the etching of a
tapered structure. In a tapered HAR channel, the ion flux reaching the bottom of the
channel would come at normal incidence. In contrast, the ions would hit the channel
sidewalls at an angle. Based on the results of the MD simulation, the etch rate at the
bottom of the trench would be the same but the etch rate of the tapered sidewall could be
faster. This could lead to smoothing of the tapered sidewall, and form a straight channel
