Repository: sdelaurentiis123/plasma-etching-code

# petch — a fast, differentiable 3D plasma-etch simulator

**The only open-source GPU-accelerated, differentiable feature-scale plasma-etch simulator** —
and on the same GPU it runs **~14× faster than ViennaPS** (the open-source SOTA) at matched accuracy.

Level-set surface evolution + Monte-Carlo / radiosity flux transport + SF₆/O₂ surface chemistry,
with the flux and level-set kernels written in [NVIDIA Warp](https://github.com/NVIDIA/warp) — so the
whole pipeline is GPU-resident **and** autodifferentiable in one substrate. Runs on an NVIDIA GPU
(fast) or on CPU / Apple Silicon (portable, slower) with the *same code*.

File: research_sources/thesis_extracts/cagomoc_2023_dissertation.txt (part 5 of 7)
         Title     Molecular Dynamics Simulation of SiO2 and SiN
profile as schematically illustrated in Fig. 4.13.




    Figure 4.13: Schematic diagram of a possible mechanism of the smoothing of tapered
                              HAR channels in 3D NAND.




4.5     Conclusion

In this study, MD simulations of etching of SiO2 , and SiN by energetic CF3 + ions with
and without Cl+ ions injected at 0° and 60° were performed. To perform MD simula-
tion combining chlorine with fluorocarbon, interatomic potential that would model the
Chapter 4. MD Simulation of SiO2 and SiN Etching by CF3 + and Cl+                         86

interaction of chlorine with carbon and fluorine has been developed. To validate the in-
teratomic potential model developed, MD simulation of the etching of Si, SiO2 , and SiN
by Cl+ were performed. Good agreement between the etch yield results from the MD
simulations and ion beam experiments were obtained.

   In the MD simulation of the etching of SiO2 and SiN by CF3 + ions and Cl+ ions,
it was determined that adding Cl+ ions at 0° had minimal effect on the etch rate of
both SiO2 and SiN. This was true at all ion energies for SiO2 but not for SiN. Adding
500eV Cl+ ions at 0° to the etching of SiN resulted to the decrease in etch rate. It was
determined that the etch rate decreased due to the deposited FC film that passivated the
SiN material. The minimal and even negative effect of adding Cl+ ions at 0° to CF3 +
ions was attributed to the possibility that much of the energy of the Cl+ ions is spent on
etching the carbon and fluorine atoms from the thick mixing layer formed during etching
at 0°. In contrast, an increase in etch rate was observed when the added Cl+ ions were
injected at 60° since the resulting mixing layer would be thinner. By replacing Cl+ with
Ar+ , it was determined that Cl+ ions remove that carbon and fluorine primarily through
physical sputtering. This finding was supported by an apparent increase in the yield of
monoatomic C and F desorbed species when Cl+ ions were added. Implication of the
results is on the etching of tapered HAR channels in 3D NAND. Due to the difference in
the etch rates observed when the Cl+ ions are injected at 0° and 60°, a tapered structure
could be smoothed into a straight profile by controlling the direction of the ion flux.
Chapter 5


Molecular Dynamics Study of SiO2
Nanohole Etching by Fluorocarbon
Plasmas


5.1     Introduction

Computer-mediated communication and high-speed information processing have become
necessities in our modern society. Such technologies require the capacity to store a large
volume of data. Due to its cost efficiency, NAND (i.e., an abbreviation of "Not And")
memory devices have been at the forefront in addressing the need for large data storage.
Therefore, three-dimensional (3D) NAND devices, which are the latest rendition of NAND
memory devices, have been the focal point of much research in the industry [5, 6].

   In the fabrication of 3D NAND memory devices, an alternating stack of films (e.g.
silicon dioxide (SiO2 ) and silicon nitride (SiN)) are deposited on a silicon wafer. To form
the memory cells, hole channels must be etched through all the deposited films. Memory
cells are formed around each hole channel at the locations of specific film layers (e.g., SiN
layers) and the surrounding SiO2 layers serve as insulating layers. Increasing the number
                                             87
Chapter 5. MD Study of SiO2 Nanohole Etching by Fluorocarbon Plasmas                        88

of memory cells formed around each hole channel requires an increase in the number of
stacked film layers, which in turn requires the formation of deeper hole channels. For a
hole channel, its aspect ratio (AR) is defined as the ratio of its depth to the diameter of its
circular cross-section. Because the memory capacity of the 3D NAND device is dependent
on the numbers of deposited film layers and hole channels, the manufacturing of large-
capacity 3D NAND memory devices requires etching processes to form high-aspect-ratio
(HAR) hole channels.

   An etching process to form HAR structures is referred to as HAR etching [5, 6, 24].
The typical ion incident energy of HAR etching for NAND device manufacturing is said to
be several keV, possibly up to over 10 keV, although there has been little open discussion
on the actual ion energies used in the industry. HAR etching is challenging because of
the difficulty in maintaining the circular cross sections and straight-depth profiles of the
holes’ inner surfaces, upon which memory cells are built [14, 17, 24, 82, 83, 137, 138].
Problems encountered in HAR hole etching include incomplete etch or etch stop with
tapered etched hole profiles, which may be caused by the depletion of energetic ions
reaching the bottom and/or redeposition of sputtered/desorbed atoms. Twisted etched
profiles are also encountered, which may be caused by the deflection of the incoming
ions caused by the electric field arising from the electrical charges accumulated on the
holes’ inner surfaces or collisions of ions with the sidewalls at grazing angles. Clogging
and depletion of the hard mask are also encountered in HAR etching [24, 137]. Extensive
experimental studies have been performed to investigate how the shape of the mask affects
the resulting hole profile [35, 36, 139]. Numerical studies have also been performed to
investigate various factors (e.g. neutral-ion flux ratio, the presence of specific radical
species) that affect the profiles of HAR hole channels [104, 117, 137, 140].

   Reactive ion etching (RIE), i.e., etching by energetic ion impact combined with sur-
face chemical reactions [20, 80, 84], is widely used in semiconductor device fabrication
processes, including HAR hole etching for 3D NAND devices. Energetic ions used for
RIE are typically generated in chemically reactive plasmas [27, 28, 76–79]. In general,
Chapter 5. MD Study of SiO2 Nanohole Etching by Fluorocarbon Plasmas                    89

fluorocarbon (FC)-based plasmas are used to etch SiO2 and SiN etching [32, 118–121].
It has been known that a surface layer containing FC species (which we call a “mixing
layer”) is formed on the material surface during such etching processes and can facilitate
etching reactions by forming silicon fluorides (SiFx ) and other volatile molecular species
[63].

    The interactions of gaseous species such as incident ions and sputtered/desorbed
species with the inner surfaces of an etched HAR hole channel strongly influence the
etched profiles of the hole. In this study, motivated to understand such interactions
holistically, we simulate the etching process of a small hole into a SiO2 film by FC-
based plasmas under idealized conditions, using molecular dynamics (MD) simulation
[43, 94, 95]. A typical HAR hole channel of 3D NAND memory devices has a diameter
of several dozen nanometers and a depth of a few microns. However, in this study, we
study an etching process to form far smaller – atomic-scale – holes. This is because we
are also partly motivated to understand the processing of atomic-scale structures used in
advanced semiconductor devices [80, 84, 116]. Although the etching processes to form
nanometer-scale holes can be quantitatively far different from those to form far-larger-
scale HAR holes for 3D NAND memory devices, some aspects of the surface processes
such as simultaneous etching and redeposition of sputtered/desorbed species on the side
walls may be common, given the fact the mean-free paths of gaseous species are far larger
than the typical dimensions of such holes.

    The rest of this chapter is organized in the following manner. First, we shall discuss
the effects of two types of carbon masks – diamond and amorphous carbon (a−C) – on
the etched profiles of SiO2 by performing MD simulations for nanohole etching with those
masks by FC ion beams. Second, with a hypothetical ideal mask, the etching mechanisms
for the formation of nanoscale holes into SiO2 by FC ion beams will be further examined.
Third, to understand plasma etching, rather than ion beam etching, we shall examine the
synergistic etching effects of simultaneous irradiation of energetic FC ions and thermal
Chapter 5. MD Study of SiO2 Nanohole Etching by Fluorocarbon Plasmas                         90

FC radicals, by performing MD simulations of etching of a flat surface, rather than a
deep hole. The conclusions will be presented in the final section.




5.2     MD Simulation

The interatomic potentials used in MD simulations of this study are based on Stillinger-
Weber potentials [48, 49, 108] modified for Si-O-C-F systems [45, 53, 129]. The modified
potentials have been used in earlier simulation studies in Refs. 60, 62–65, 71, 74, 114,
116, 117, 129. The van der Waals (vdW) forces [53] are also included in this study.
The interatomic potential functions used in this study are briefly summarized in the
supplementary material.

   In this study, the model material to be etched by energetic ions is SiO2 . The SiO2
model material was created by initially placing Si and O atoms in the ideal β-cristobalite
structure with a lattice constant of 6.978 Å (which is close to the ideal β-cristobalite lattice
constant of 7.138 Å) and thermalizing the system at 300 K, as explained in Ref. 74. The
initial thickness of the model SiO2 material is, e.g., 3.5 nm or selected to be sufficiently
large, depending on the ion incident energy.

   Three sets of simulations are performed in this study. In the first set of simulations,
the SiO2 model material is covered with a carbon mask. The lateral dimensions of the
model material covered with a carbon mask are 5.58 nm × 5.58 nm. Periodic boundary
conditions are applied in the lateral directions. Two types of carbon masks are considered;
(a) diamond and (b) a−C, as shown in Fig. 5.1. Each carbon mask has a hole with a
diameter of 4nm in its center. The use of a diamond mask is unrealistic for typical
semiconductor processes but we examine it to understand the effects of the hardest carbon
mask that we can create self-consistently in our simulation. In this set of simulations,
both SiO2 and carbon masks are etched by the same incident ion flux simultaneously, as
Chapter 5. MD Study of SiO2 Nanohole Etching by Fluorocarbon Plasmas                         91




    Figure 5.1: Schematic diagrams of SiO2 films with (a) diamond and (b) a−C hard
    masks. The initial thickness of the SiO2 films is 3.5 nm and the thickness of carbon
    masks is (a) 3.7 nm and (b) 5.1 nm. Each carbon mask has a hole with a diameter
    of 4 nm in its center. As the etching process proceeds in simulation, the thickness of
    the SiO2 increases with more SiO2 being added from the bottom, and therefore the
    model material represents an infinitely deep SiO2 film covered with a carbon mask.
    With periodic boundary conditions imposed in the horizontal directions, the model also
                             represents an infinitely wide surface.


in the real system. The diamond carbon mask has a unit cell of 3.57 Å. Figure 5.1 and
all succeeding figures that visualize the model material are rendered with OVITO [141].

   In the second set of simulations, the same SiO2 model material covered with the
diamond mask is used but we assume that the mask cannot be etched at all by the
incident ions. In the third set of simulations, the SiO2 model material without any
mask is etched. Its lateral dimensions are 4.19 nm × 4.19 nm. With periodic boundary
conditions imposed in the lateral directions, it represents an infinitely wide flat surface.

   The model material is placed in the simulation box to which periodic boundary condi-
tions are applied in the horizontal (i.e., x and y) directions. The bottom monolayer of the
initial model material is fixed in position to prevent vertical drift of the model material
during the simulation box due to the momentum transfer from injected ions. The film
Chapter 5. MD Study of SiO2 Nanohole Etching by Fluorocarbon Plasmas                        92

is maintained to be thick enough during the simulation. If needed, more SiO2 is added
to the model film from the bottom, as explained below. Initially the model material was
thermalized at 300K.

   As in the earlier studies (e.g., Refs. 116 and 117), we perform etching simulations by
injecting ions cyclically. In each ion injection cycle, an ion is injected into the surface
of the model material at normal incidence with a predetermined kinetic energy. The
lateral (i.e., x-y) position of impact is selected randomly across the material surface. In
this study, incident ions are CF3 + as representative ions emitted from FC plasmas. The
ion is injected from a position slightly above the material surface to minimize the ion
transit time in vacuum. The ion kinetic energy examined in this study is in the range
of 200eV to 2,000eV. The injected ions in the simulation are treated as fast neutrals.
This approximation is based on the assumption that the injected ions are neutralized by
Auger emission upon interaction with a surface [73, 74]. After ion injection, the system
(i.e., surface material and injected ions) is left to evolve under constant total energy (i.e.,
microcanonical) conditions for 700fs. The kinetic energy transfer of the injected ion to
the material and the subsequent collision cascade can occur in this period. In addition,
during this time period, the majority of sputtered atoms and reflected ions from the inner
surface of the etched hole typically have sufficient time to travel across the hole diameter.

   At the end of this microcanonical simulation period, atoms not covalently bonded to
the material surface (i.e. atoms floating above the material top surface or in the etched
hole channel) are removed from the system as volatile etch products. It should be noted
that, in this removal process, atoms that are weakly bonded to the material surface by
the vdW forces are not removed.

   Although fast-moving sputtered or reflected species from the sidewall can reach other
areas of the sidewall and be redeposited there, some desorbed species that travel slowly
in the open space of the etched hole may be removed from the system prematurely.
Therefore, in our simulation, we may underestimate the redeposited materials.
Chapter 5. MD Study of SiO2 Nanohole Etching by Fluorocarbon Plasmas                   93

   After the microcanonical simulation period, the system is then artificially cooled by
gradually decreasing the velocities of all remaining atoms with a Langevin [57] thermostat
for 1,200fs. After this Langevin cooling step, the temperature of the model material is
then brought to 300K with a Berendsen [58] thermostat for 100fs. Thus, the duration of
a single injection cycle is 2,000fs. Atoms that are not covalently bonded to the surface
at the end of the cooling step are also removed from the system and counted as etch
products. The system at the end of the injection cycle is then used as the material to be
etched for the next injection cycle.

   Atoms that are weakly bonded to the surface by the vdW forces may thermally desorb
over timescales much longer than the ion injection cycle used in our simulation. However,
in our simulation, we never observed a large number of weakly bonded atoms built up
on the surface, which indicates most weakly bonded atoms desorbed eventually in later
ion injection cycles as etch products. Therefore, we believe that the fact that we do not
remove weakly bonded atoms from the system in the atom removal processes discussed
above would not much affect the simulation results.

   During an ion injection cycle, if the volume-averaged temperature of the system ex-
ceeds a predefined temperature (1,700K in this study), or the injected ion or recoiled
atoms reach the bottom layer of the model material, the simulation of this ion injection
cycle is discarded and a sufficiently thick SiO2 slab is added from the bottom of the
model material. After this thicker model material is thermalized at 300K, the next injec-
tion cycle starts. This injection cycle is repeated until the ion dose reaches the desired
value.

   In the third set of simulations, where the SiO2 model material is etched without a
mask, etching yields of SiO2 by simultaneous incidence of CF+
                                                            3 ions and CF3 radicals

are examined. For this purpose, we repeat the radical irradiation cycle and ion injection
cycle alternatingly, as schematically depicted in Fig. 5.2. The ion energy is set at 2,000
eV. The radical injection cycle is essentially the same as the ion injection cycle, except
Chapter 5. MD Study of SiO2 Nanohole Etching by Fluorocarbon Plasmas                      94




    Figure 5.2: Alternating CF3 radical irradiation and CF3 + ion injection to simulate
              simultaneous radical and ion irradiation of a SiO2 flat surface.


that multiple radicals (25 or 50 radicals at a time) are sent to the surface at random
lateral positions with an incident kinetic energy of each radical species being 0.5eV. The
incident angle of each radical species is set to be normal to the surface for the sake of
simplicity. As in the ion injection cycle, the radical injection cycle also has the same
cooling processes by Langevin and Berendsen thermostats.

   In reality, radicals are typically in thermal equilibrium with the background gas, so
each radical species should have an average kinetic energy of 0.026 eV for 300 K gas
temperature and its incident angle should be distributed uniformly. In the simulation,
we use a slightly higher incident energy of 0.5 eV with normal incidence because it can
reduce the traveling time of CF3 radicals in vacuum before reaching the surface. We
have observed that the use of 0.5 eV, rather than 0.026 eV, hardly increase the surface
temperature or affect the nature of radical deposition on the surface. This is likely because
a kinetic energy of 0.5 eV is far below a typical covalent bond energy of a few eV. More
discussion on FC deposition by radical irradiation is given in the supplementary material
(Appendix D).
Chapter 5. MD Study of SiO2 Nanohole Etching by Fluorocarbon Plasmas                    95

5.3     Results and Discussion


5.3.1    Etched Hole Profiles of SiO2 with Carbon Masks by CF3 +

         Ion beams

First, we examine ion beam etching of SiO2 with carbon masks. In the simulations, CF3 +
ions are injected at normal incidence across the top surface with fixed kinetic energy. The
resulting hole profile cross-sections of the carbon mask/SiO2 model material are shown
in Fig. 5.3, where the side view of all atoms in a thin vertical layer with a thickness of
0.558nm that passes through the central axis of the model material (Fig. 5.1) is depicted
after etching. The etched profiles with the diamond masks are given in Fig. 5.3(a) and
those with the a−C masks are in Fig. 5.3(b). The corresponding top-down perspectives of
the carbon masks are also shown in Fig. 5.4. Here, the depth of the top-down perspectives
is only down to the interface between the carbon masks and the SiO2 film, so no SiO2
film is seen in this figure. For both Fig. 5.3 and Fig. 5.4, the ion dose for the 200, 300,
and 500eV cases is 6.42 × 1015 cm−2 (2,000 injections) and that for the 1,000 eV case is
3.21 × 1015 cm−2 (1,000 injections).

   In both mask types, the shallowest hole channels are observed at 200eV while the
deepest hole channels are observed at 500eV. At 1,000eV, we stopped the simulations
after 1,000 ion injections (an ion dose of 3.21 × 1015 cm−2 ) for both mask types because
the mask collapsed completely by then. At 200eV, the rate of FC deposition was faster
than the rate of SiO2 removal. Initially, SiO2 was etched by the incident ion beam,
resulting in the formation of shallow hole channels. However, further ion injections at
this energy caused FC film deposition. A similar observation was made in the case of
300eV ion incidence. However, the rate of FC deposition was slower than that at 200eV.
At 500eV, deeper etched channels were observed. The channel formed with the diamond
mask was much deeper than that with the a−C mask. This was due to the faster etching
Chapter 5. MD Study of SiO2 Nanohole Etching by Fluorocarbon Plasmas                         96




   Figure 5.3: Centered cross-section slabs of SiO2 films with the (a) 3.7nm-thick dia-
   mond mask and (b) 5.1nm-thick a−C mask after CF3 + ion incidence with kinetic energy
   ranging from 200eV to 1,000 eV at normal incidence. The ion dose for the 200, 300,
   and 500eV cases is 6.42 × 1015 cm−2 (2,000 injections) and that for the 1,000 eV case
   is 3.21 × 1015 cm−2 (1,000 injections). The cross-section slab depicted here is a thin
   vertical layer with a thickness of 0.558nm that passes through the central axis of each
      model material given Fig. 5.1. The lateral width of each cross section is 5.58nm.
Chapter 5. MD Study of SiO2 Nanohole Etching by Fluorocarbon Plasmas                            97

and deformation of the a−C mask hole pattern, as shown in both Fig. 5.3 and Fig. 5.4,
which resulted in a smaller SiO2 surface area exposed to incident ions.




    Figure 5.4: Top-down perspectives of the SiO2 films with (a) diamond and (b) a−C
    masks after CF3 + ion incidence with kinetic energy ranging from 200eV to 1,000 eV at
    normal incidence. The ion dose for the 200, 300, and 500eV cases is 6.42 × 1015 cm−2
    (2,000 injections) and that for the 1,000 eV case is 3.21 × 1015 cm−2 (1,000 injections).
    The top-down perspective depicted here is only down to the interface between the mask
            and the SiO2 film. Atoms below the interface (i.e., SiO2 ) are not shown.


   The radial profiles of atomic densities of the SiO2 film with carbon masks etched by
500eV CF3 + are shown in Fig. 5.5. The corresponding cross-section slabs of the radial
profiles are also shown in Fig. 5.5. Here, the four horizontal dashed lines (the locations of
which are 1 nm, 2 nm, 3 nm, and 4 nm below the mask- SiO2 interface) indicate the regions
where the atomic densities are calculated. Each atomic number density is calculated from
a running average of the number of the corresponding atoms in a cylindrical shell volume
with a radial width of 0.025 nm and a depth of 1 nm (between the two horizontal dashed
lines) around the central axis of the hole and plotted as a function of the radius. We
can estimate the diameter of the hole channel from the atomic density profiles. For
Chapter 5. MD Study of SiO2 Nanohole Etching by Fluorocarbon Plasmas                            98




   Figure 5.5: The radial profiles of the atomic densities of SiO2 films with (a) diamond
   and (b) a − C masks etched by CF3 + ions. The incident energy of CF3 + ions is 500eV
   and the ion dose was 6.42 × 1015 cm−2 (2,000 injections). The cross-section slabs of
   the SiO2 films with carbon masks from Fig. 5.3 are also depicted here. The horizontal
   dashed lines indicate the regions where the the radial profiles are calculated. The radial
          distance is measured from the central axis of the initial model material.
Chapter 5. MD Study of SiO2 Nanohole Etching by Fluorocarbon Plasmas                       99

example, if we define the radius of the etched hole channel as that at which both atomic
densities of Si and O exceed 1.0 × 1021 atoms/cm3 , for the region over the depth from 1
nm to 2 nm below the mask–SiO2 interface [ i.e., the top profiles of Fig. 5.5(a) and (b)],
the diameters of the etched hole channels there with a diamond and amorphous carbon
masks are approximately 1.8 nm and 2.0 nm. These diameters more or less correspond to
those of the hole channels seen in the cross sections. The estimated diameters are much
smaller than the initial hole diameter of 4nm. This is because the mask was compressed or
deformed by the ion injections and the opening diameter became smaller, as also depicted
in Fig. 5.3 and Fig. 5.4.

   When a clean SiO2 film is exposed to energetic ion incidence, oxygen (O) atoms are
preferentially sputtered than silicon (Si) atoms [63, 117]. This is also observed in Fig. 5.5,
where the ratio of the O to Si densities is close to unity near the sidewall surface, much
smaller than the stoichiometric ratio of 2 for SiO2 . O atoms are depleted on the sidewalls
of the etched SiO2 holes, which indicates the preferential sputtering of O atoms during
the etching process.

   The carbon (C) and fluorine (F) atomic densities are also seen to be higher for etching
with the a − C mask than that with the diamond mask. This may be caused by the more
prominent deformation of the a−C mask, as shown in Figs. 5.3 and 5.4; larger protrusions
of the mask collide with incident energetic ions and retard them, making the incident ions
less energetic and more prone to deposition. Sputtered C atoms from the mask can be
also brought to the etched hole surface.

   It is also seen that highly tapered hole channels were formed at 500eV with both mask
types. The tapering may be caused by the masking effect since the opening of the hole
became smaller as the etching progressed. The tapering could also be attributed to the
re-deposition of sputtered/desorbed species on the sidewalls of the etched hole channel.

   At 1,000eV, both masks had collapsed by the time the ion dose reached 3.21×1015 cm−2
(or 1,000 injections). Because the a−C mask is structurally weaker than the diamond
Chapter 5. MD Study of SiO2 Nanohole Etching by Fluorocarbon Plasmas                   100

mask, the a−C mask was depleted much faster than the diamond mask and, consequently,
the etched depth of SiO2 before the mask collapse was much smaller with the a−C mask
than the diamond mask.



5.3.2    SiO2 Nanohole Etching with an Ideal Mask

Based on what we have observed so far, it seems that the deformation of a mask is
unavoidable in the actual beam etching processes even if the incident ion energy is suf-
ficiently low. To mitigate this effect, we may need a much thicker mask possibly with
an opening wider than the diameter of the desired etched hole. In this subsection, how-
ever, to understand the beam-surface interactions in SiO2 hole etching better, we consider
etching processes with a hypothetical (i.e., ideal) mask that never deforms. To achieve
this in MD simulation, we inject ions only through the circular opening of the diamond
mask shown in Fig. 5.3. Some ions that enter the edge of the opening may hit some
protruding atoms on the sidewall of the mask due to the natural surface roughness, but
most incident ions directly reach the SiO2 surface inside the opening.

   Figure 5.6 shows the cross-section profiles of SiO2 with the ideal masks etched by
CF3 + ion beams with kinetic energy ranging from 200eV to 2,000 eV at normal incidence.
The ion dose is 1.19 × 1016 cm−2 (1,500 injections).

   It is seen in Fig. 5.6 that, unlike the profiles shown in Fig. 5.3, the opening of the
carbon mask essentially remained to be 4 nm in diameter, as intended, because the region
of ion incidence was confined to the original mask opening. The carbon mask sidewalls
were etched only slightly, if any, by grazing energetic ions. However, in all cases where
the hole etching proceeded, the etched hole profiles were highly tapered. Therefore, the
tapering is not necessarily caused by the deformation of the mask; it can be caused by
the intrinsic tapering (i.e., appearance of a sloped surface that has a high etching yield)
[142] as well as the redeposition of sputtered/desorbed species. Some etched holes were
Chapter 5. MD Study of SiO2 Nanohole Etching by Fluorocarbon Plasmas                        101




   Figure 5.6: Centered cross-section slabs of SiO2 with the ideal masks (as explained
   in the main text) after CF3 + ion injections with kinetic energy ranging from 200eV to
     2,000 eV at normal incidence. The ion dose is 1.19 × 1016 cm−2 (1,500 injections).
Chapter 5. MD Study of SiO2 Nanohole Etching by Fluorocarbon Plasmas                           102




    Figure 5.7: Depths of the etched hole channels as functions of the ion dose. The
    etching conditions are the same as those of Fig. 5.6. Zero denotes the initial height of
                          the SiO2 . The lines are guides to the eyes.


somewhat twisted, which may have been caused by stochastically roughened sidewalls
that deflect the impinging ions, i.e., stochastic scattering of ions.

   For the hole profile at 500eV or higher energy, it is seen that fewer C and F atoms
remained on the sidewall near the bottom than in the area near the mask. Therefore,
the etching at the bottom must be mostly due to physical sputtering than chemical
etching. As the depth increases, desorbed species in the hole channel have more difficulty
in escaping upwards and may get re-adsorbed on the sidewall. Redeposited materials on
the sidewall may be scraped off by the incident ions and brought back to a deeper region.
In this way, at a sufficiently high AR, etched materials can hardly find a way out of the
hole unless they form stable volatile species such as CO and SiF4 .

   Figure 5.7 shows the dependence of the etched depth on the ion dose. It is seen that,
at 200eV, the depth gradually increased as the ion dose increased, which indicates that
the deposition rate of an FC layer overtook the etching yield. At 300eV, the depth of the
channel remained constant at higher ion doses, i.e., an etch stop occurred. At higher ion
energies, the etched depth increased linearly with the ion dose. In all cases here, the AR
is less than 10, which may be too small to exhibit an AR-dependent etching yield.
Chapter 5. MD Study of SiO2 Nanohole Etching by Fluorocarbon Plasmas                          103




   Figure 5.8: Nominal etching yields of (a) Si and (b) O atoms (both denoted by filled
   circles) during the hole etching by 2,000eV CF3 + ions of Fig. ??. The "nominal etching
   yield" is defined in the main text. The number above each filled square in (b) indicates
   approximately how many times the nominal etching yield of O atoms is larger than
   that of Si atoms under the same etching conditions.For comparison, the etching yields
   of Si atoms for a flat SiO2 surface by CF3 + ion beams obtained from MD simulations
   [denoted by filled squares] [117] and ion beam experiments [denoted by filled diamonds]
   [119] are also shown in (a). Similarly, in (b), the etching yield of O atoms for a flat
   SiO2 surface obtained from MD simulations [117] are denoted by filled squares. The
                   lines/curves connecting data points are guides to the eye.
Chapter 5. MD Study of SiO2 Nanohole Etching by Fluorocarbon Plasmas                       104

   Figure 5.8 shows the nominal etching yields of Si [filled circles in (a)] and O [filled
circles in (b)] during the hole etching of Fig. 5.6 at 2,000eV. Here the nominal etching
yield is defined as the total (i.e., accumulated) number of Si atoms removed from the SiO2
surface over an ion dose of 1.19 × 1016 cm−2 (i.e., 1,500 injections) divided by the ion
dose. It should be noted that the removed Si or O atoms counted in Fig. 5.8(a) are not
necessarily single Si or O atoms but can be in the form of Si or O-containing molecules
or moieties such as SiF2 or CO.

   For comparison, the etching yields of Si or O atoms for flat SiO2 surfaces obtained
from MD simulations [117] and experiments [119] are also shown in Fig. 5.8. The etching
yields of a flat surface, i.e., the number of Si or O-containing species removed from the
surface per ion injection, are those in steady state, i.e., after a sufficiently large ion dose
where the surface chemical compositions no longer change as the etching proceeds. In
steady state, therefore, the etching yield of O atoms from the same SiO2 is twice the
etching yield of Si atoms.

   It is seen in Fig. 5.8 (a) that the nominal etching yield of Si for the hole etching is
much smaller than that for a flat SiO2 surface. This is because, in the hole etching, many
sputtered/desorbed species are redeposited on the sidewall of the hole. In addition, as
seen in Fig. 5.6, as the etched depth increases, more incident ions hit the tapered sidewall,
rather than the flat surface. The etching yield of a sloped surface (i.e., at oblique ion
incidence) is different from that at normal incidence.

   It is also seen that, at 200 eV ion incident energy, the ratio of the nominal etching
yield of O to that of Si is approximately 2, which is the same as the stoichiometric ratio
of SiO2 . However, at 300 eV or higher, the nominal etching yield of O is much larger
than twice the nominal etching yield of Si, which indicates that preferential removal of
O atoms took place [63, 117]. Additionally, the nominal Si etching yields are nearly the
same from 300 eV to 1,000 eV even though, with the same ion dose, the etched depths
increased much in this energy range, as shown in Fig. 5.6. The increase of the etched
Chapter 5. MD Study of SiO2 Nanohole Etching by Fluorocarbon Plasmas                           105




    Figure 5.9: The percentages of desorbed species during SiO2 etching by CF3 + ions for
    each ion incident energy. The desorbed species are listed in the horizontal axis wherein
    SiFx denotes SiF, SiF2 , SiF3 , and SiF4 ; COx denotes CO, CO2 , and CO3 ; and "Others"
                   primarily contains long carbon chains and Cx Fx species.


depth, therefore, is largely attributed to the volume loss caused by removed oxygen, as
seen in Fig. 5.5.

   Figure 5.9 shows the percentages of specific desorbed or reflected species among all
desorbed/reflected species accumulated during the hole etching processes of Fig. 5.6. It is
seen that, at low ion incident energies of 200eV and 300eV, the majority of O-containing
desorbed species are COx whereas, as the ion incident energy increases, the percentage
of single O atoms increases. The high amount of F and C atoms removed at 200 eV
is attributed to deposited FC layer. Since an FC layer has formed on the surface, the
injected ions are just etching the FC film. At high ion energies, the etching becomes more
physical, causing a high percentage of monoatomic O atoms to be removed.



5.3.3     SiO2 Etching by Simultaneous FC Radical and Ion Irradi-

          ation

Figure 5.6 shows that, if the ion incident energy is sufficiently high, the accumulation
of FC hardly occurs at the bottom of the etched deep hole by CF3 + ion beam etching,
and therefore, the nature of etching is essentially physical sputtering and strong tapering
Chapter 5. MD Study of SiO2 Nanohole Etching by Fluorocarbon Plasmas                           106




    Figure 5.10: Etching yield of Si for a flat SiO2 surface as a function of the radical-
    to-ion flux ratio. The incident ions are CF3 + at 2,000 eV and the angle of incidence is
    normal to the surface. Radical species are CF3 . At 200 and 300 radical-to-ion ratios,
    after the initial etching of the SiO2 surface, the etching stopped and deposition of an
    FC layer occurred. The solid lines connecting the data points are the guide to the eye.


occurs. Even in FC plasma etching, where FC radicals are abundant, FC radicals hardly
reach the bottom of a deep hole because radicals travel isotropically in the gas phase and
tend to stick near the mask opening when they approach the hole channel. However, part
of the deposited FC layer may be scraped off and pushed down to a deeper region by
incident ions. With such additional FC species, the etching of the bottom surface may
become more chemical in nature and the etching yield may increase.

   In this section, we examine the etching yield enhancement by the presence of FC
radicals. More specifically, we evaluate the etching yield of a flat SiO2 surface by CF3 +
ion injections at normal incidence in the presence of a CF3 radical flux by MD simulation.

   Unlike the nominal etching yields evaluated for Fig. 5.8, the etching yields evaluated
here are those in steady state, i.e., after sufficient radical and ion doses. Therefore, the
etching yield of O is twice the etching yield of Si, as the etching yield for flat surfaces
[117] plotted in Fig. 5.8.

   The result of the simulation was plotted in Fig. 5.10. The radical-to-ion flux ratio
Chapter 5. MD Study of SiO2 Nanohole Etching by Fluorocarbon Plasmas                   107

was varied from 0:1, 25:1, 50:1, 100:1, 200:1, to 300:1. It is seen that the etching yield
increased almost twice in the presence of CF3 radicals at 25:1 from the etching yield
by the corresponding CF3 + ion beam only. The etching yield is also nearly the same
at 50:1 and 25:1. This was followed by a decrease in etching yield at 100:1. While the
presence of a larger number of F and C atoms promotes the formation of volatile silicon
fluorides and carbon oxides during ion injection, an excessive accumulation of FC at a
larger radical-to-ion ratio retards the surface etching.

   It is likely that, in the presence of an optimal amount of CF3 radicals, the etching
becomes more chemical in nature. Although the authors have not confirmed yet, under
such conditions, the etching may become more isotropic and could contribute to the
lateral etching at the bottom of an etched hole profile, alleviating the tapered etched
profile. MD simulation of hole etching by simultaneous FC radical and ion irradiation
(i.e., under conditions similar to plasma etching, rather than a beam etching) is beyond
the scope of the present study and deferred to future work.




5.4     Conclusions

In this study, MD simulations were performed to simulate etching processes to form
nanoholes in SiO2 by CF3 + ion beams. The ions are injected at normal incidence. When
relatively thin carbon masks (i.e., 3.7nm-thick diamond and 5.1nm-thick a−C masks)
were used, it is found the masks were notably deformed or even collapsed for incident
ions whose kinetic energy was 300eV or higher. Although the use of diamond as a mask
is unrealistic for actual processes, the simulation results show that a denser mask is less
prone to deformation. Because the periodic boundary conditions were imposed in the
horizontal directions over a 5.58nm x 5.58nm square mask model with a 4nm-diameter
hole in its center, the shortest distance between the two mask holes was only 1.58 nm.
The fact that some mask walls were so thin might have also contributed to the observed
deformation or collapse of the mask.
Chapter 5. MD Study of SiO2 Nanohole Etching by Fluorocarbon Plasmas                 108

   Even with a hypothetical ideal mask that would not deform, it was found that tapered
etched holes were formed by CF3 + ion beams at sufficiently high ion incident energy. It
indicates that tapered etched holes can be formed without the mask deformation. The
hole etching with such high ion incident energy is mostly due to physical sputtering.
Therefore, the tapered etched holes were likely to be caused by intrinsic tapering [142]
(i.e., the appearance of sloped surfaces having high etching yields) and redeposition of
sputtered Si-containing species on sidewalls. Furthermore, the preferential removal of
oxygen from the sidewalls caused the formation of Si-rich sidewall surfaces.

   To form a less tapered, more straight hole, beam etching is thus not sufficient. One
needs more lateral etching, which could mitigate the formation of a tapered sidewalls.
Although highly reactive charge-neutral radicals are unlikely to reach the bottom of a
HAR-etched hole, reactive species deposited near the mask opening may be scraped off
by grazing energetic ions and transported to the bottom. Considering such possibilities,
we also examined synergetic effects of simultaneous incidence of radicals on ion beam
etching of a flat SiO2 surface by MD simulations. It is found that, with an appropriate
