Repository: sdelaurentiis123/plasma-etching-code

# petch — a fast, differentiable 3D plasma-etch simulator

**The only open-source GPU-accelerated, differentiable feature-scale plasma-etch simulator** —
and on the same GPU it runs **~14× faster than ViennaPS** (the open-source SOTA) at matched accuracy.

Level-set surface evolution + Monte-Carlo / radiosity flux transport + SF₆/O₂ surface chemistry,
with the flux and level-set kernels written in [NVIDIA Warp](https://github.com/NVIDIA/warp) — so the
whole pipeline is GPU-resident **and** autodifferentiable in one substrate. Runs on an NVIDIA GPU
(fast) or on CPU / Apple Silicon (portable, slower) with the *same code*.

File: research_sources/thesis_extracts/hirsch_2020_pae_iae_antisynergy.txt (part 1 of 3)
                                                                                                 ARTICLE            avs.scitation.org/journal/jva




    Evidence for anti-synergism between ion-assisted
    etching and in-plasma photoassisted etching of
    silicon in a high-density chlorine plasma
    Cite as: J. Vac. Sci. Technol. A 38, 023009 (2020); doi: 10.1116/1.5138189
    Submitted: 13 November 2019 · Accepted: 10 January 2020 ·                                                          View Online   Export Citation    CrossMark
    Published Online: 30 January 2020

    Emilia W. Hirsch, Linfeng Du, Demetre J. Economou,a) and Vincent M. Donnellyb)

    AFFILIATIONS
    Plasma Processing Laboratory, Department of Chemical and Biomolecular Engineering, University of Houston, Houston, Texas 77204

    Note: This paper is part of the Special Topic Collection Commemorating the Career of John Coburn.
    a)
      Electronic mail: economou@uh.edu
    b)
         Electronic mail: vmdonnelly@uh.edu


    ABSTRACT
    Etching of p-Si in 60 mTorr 10%Cl2/90%Ar Faraday-shielded inductively coupled high density plasmas was investigated under both ion-
    assisted etching (IAE) and photoassisted etching (PAE) conditions. Real-time etching rates and after-etching Si surface chemical composi-
    tions were obtained by laser interferometry and vacuum-transfer x-ray photoelectron spectroscopy (XPS), respectively. Precisely controlled
    ion energy distributions (IEDs) were generated by applying pulsed negative DC bias on the conductive sample stage. Above a 36 eV thresh-
    old at a total flow rate of 250 SCCM, the IAE rate increased with the square root of the ion energy. In contrast to the DC bias, etching
    under RF bias did not exhibit a threshold ion energy because of the wide IED. XPS spectra revealed that the surface layer under PAE condi-
    tions had a significantly lower chlorine content, composed of only SiCl. Under IAE conditions, however, silicon dangling bonds (Si•), SiCl2,
    and SiCl3 were found on the surface, in addition to SiCl, with a relative abundance of SiCl > SiCl2 > SiCl3. The absence of higher chlorides
    and Si• under PAE conditions suggested that vacuum ultraviolet photons and above threshold-energy ions interact with the surface very dif-
    ferently. By varying the duty cycle of the pulsed DC bias, it was found that the IAE rate scaled with the energetic ion dose, but only for low
    duty cycles. For higher duty cycles, the apparent IAE yield fell off with an increasing Cl coverage on the surface, as the duty cycle went up,
    which pointed to a negative synergy (antisynergism) between PAE and IAE as the explanation. This antisynergism was further supported by
    the observed decrease of the total etching rate with an increasing period of the pulsed DC bias. A plausible mechanism is that increasing the
    pulsing period causes more near-surface damage, creating more recombination centers that lead to a higher loss rate of electron-hole pairs
    through recombination, thereby reducing the PAE rate.

    Published under license by AVS. https://doi.org/10.1116/1.5138189


    I. INTRODUCTION                                                          neutral-to-ion flux ratio, great challenges still remain as the critical
                                                                             dimension of devices approaches the atomic scale.2
         Plasma etching continues to play a critical role in the fabrica-
    tion of ultra-large-scale integrated circuits with device dimensions          In-plasma photoassisted etching (PAE) of p-type Si was first
                                                                             reported by Shin et al. in a Faraday-shielded pulsed inductively
    in the nanoscale and even the atomic scale. To a large extent, this
                                                                             coupled Cl2/Ar plasma with nearly monoenergetic ion energy dis-
    is because directional ions bombarding the substrate give rise to        tribution (IED).3 It was found that etching rates increased with the
    anisotropic etching profiles and high fidelity pattern transfer. This    square root of the ion energy above the observed threshold of
    ion-assisted etching (IAE) occurs through a synergy between ions         16 eV. When the ion energy was below the IAE threshold, an unex-
    and neutrals. Ion bombardment promotes reactions of chemisorbed          pected substantial etching rate was observed, independent of ion
    neutrals with the substrate atoms, resulting in the formation of         energy, which was shown to be induced mainly by the native
    products that desorb.1 Although great progress has been made             vacuum ultraviolet (VUV) photons generated in the plasma. More
    through separate control of ion energy and flux, as well as the          recently, Zhu et al. measured the relative etching rates of silicon in




J. Vac. Sci. Technol. A 38(2) Mar/Apr 2020; doi: 10.1116/1.5138189                                                                                     38, 023009-1
Published under license by AVS.
                                                                                                   ARTICLE               avs.scitation.org/journal/jva




    different halogen containing plasmas.4 PAE rates were found to be         of silicon by energetic (i.e., above threshold-energy) ions and
    lowest in 50%Br2/50%Ar plasma and highest in 25%HBr/25%Cl2/               photons, especially those in the VUV wavelengths.
    50%Ar plasma. In all cases, the etching rate scaled with the product
    of halogen surface coverage [measured by x-ray photoelectron spec-        II. EXPERIMENT
    troscopy (XPS)] and optical emission intensity (Ar 7504 Å, a proxy
                                                                                    The experimental apparatus consisted of a plasma etching
    for VUV emission). The dependence of PAE on the wavelength
                                                                              reactor (Fig. 1) and an XPS system. The Faraday-shielded induc-
    was investigated by measuring the etching rate of silicon placed
                                                                              tively coupled plasma (ICP) was powered by an air cooled four-
    under windows with different light transmission characteristics. It
                                                                              turn copper coil and has been described in detail previously.3
    was found that photons with a wavelength <120 nm are much
                                                                              Radio frequency (RF) power at 13.56 MHz was delivered to the
    more effective in inducing etching. Potential mechanisms of PAE
                                                                              plasma by an RF amplifier (ENI A500) that was driven by a func-
    were studied by Sridhar et al.5 Photoassisted etching (outside of a
                                                                              tion generator (KEYSIGHT 33600A) with a Π-matching network
    plasma) had previously been attributed to the creation of electron-
                                                                              in a continuous wave (cw) mode. The matching network was man-
    hole (e-h) pairs and reactions of these carriers at the surface,6,7 the
                                                                              ually tuned to maintain a constant net power of 350 W with a
    enhancement of photodesorption,8 and the surface damage
                                                                              reflected power of ∼4 W measured with inline Bird watt-meters. A
    induced by VUV photons, facilitating etching.8,9 By modulating the
                                                                              Faraday shield prevented capacitive coupling between the high
    plasma power between two different values at a rate that was much
                                                                              voltage end of the coil and the plasma, as verified by a very small
    faster than that required to remove a silicon monolayer, the
                                                                              measured peak-to-peak voltage of ∼1.5 V on an electrically floating
    damage-induced mechanism of in-plasma PAE was ruled out.
                                                                              stage immersed in the plasma, indicating a negligible RF compo-
          Up until recently, very few investigators had reported on the
                                                                              nent of the plasma potential.
    possible synergy of radicals, ions, and photons originating from the
                                                                                    The chamber was evacuated by a 300 l/s turbomolecular
    same plasma. Fukasawa et al. demonstrated photoenhanced etching
                                                                              pump, and the base pressure in the plasma source was
    of hydrogenated silicon nitride (SiNx:H) films in fluorocarbon
    plasmas.10,11 Modification of surface morphology, attributed to
    plasma-generated VUV photons, was also reported. Enhanced
    surface roughness was observed due to synergy among VUV
    photons, ion bombardment, and heating of plasma-exposed
    193 nm photoresist by Nest et al.12 Pargon et al. found VUV light
    (110–210 nm) to be the main contributor to the decreased line-
    width roughness of the 193 nm photoresist after plasma etching.13
    Simultaneous irradiation by UV photons resulted in a decreased
    surface roughness of GaN etched in chlorine plasmas.14 Tian and
    Kushner discussed the control of relative fluxes of ions and VUV
    photons through pressure, pulsed power, gas mixture, and wall con-
    dition in low-pressure inductively coupled plasmas using model
    predictions.15,16
          Depending on the application, PAE can be advantageous or
    an unwanted complication. For example, PAE was used to perform
    extremely selective etching of nanoholes in silicon using the native
    oxide as a mask.17,18 On the other hand, PAE can be a problem for
    self-limited atomic layer etching where very low ion energies are
    used (to promote selectivity), for which the non-self-limiting PAE
    rate is comparable to the IAE rate.19 In any case, it is important to
    understand the nature of plasma-surface interactions, specifically
    the role played by VUV photons. A mechanistic insight into photo-
    assisted etching could provide clues on how to enhance or reduce
    PAE relative to IAE.
          In this work, etching of p-type Si in Cl2/Ar Faraday-shielded
    inductively coupled high density plasmas was investigated under
    conditions where the ion energy could be precisely controlled
    resulting in a clear transition from IAE to PAE. Vacuum-transfer
    XPS and laser interferometry were employed to study the near-
    surface chemical composition and measure in situ and in real-time
    the etching rate of Si, respectively. The relative importance of IAE
    compared to PAE was controlled by varying the level and duty               FIG. 1. Schematic of the plasma reactor, with a Faraday-shielded inductively
    cycle of a pulsed negative DC bias applied on the conductive sub-          coupled plasma source. An He-Ne laser interferometry setup provided real-time
                                                                               etching rate measurements. Processed samples could be transferred under
    strate holder. A major goal of this study was to shed light upon any
                                                                               vacuum to an XPS chamber (not shown) for surface analysis.
    possible synergy during the in-plasma simultaneous bombardment




J. Vac. Sci. Technol. A 38(2) Mar/Apr 2020; doi: 10.1116/1.5138189                                                                                   38, 023009-2
Published under license by AVS.
                                                                                                ARTICLE            avs.scitation.org/journal/jva




    ∼4 × 10−7 Torr. A Cl2/Ar (molar ratio 1:9) gas mixture was fed                 Real-time etching rates were measured by laser
    through the electrically grounded top flange. A total flow of            interferometry.20–22 A 632.8 nm He-Ne laser beam at normal inci-
    50 SCCM (henceforth called “low flow rate”) or 250 SCCM (hence-          dence was reflected off the sample and detected with a photodiode.
    forth called “high flow rate”) was used. The pressure downstream         The signal was digitized and recorded with a LABVIEW program. The
    of the ICP source was monitored with an MKS capacitance                  pitch width (line + space) of the SiO2 mask pattern was 100 μm at
    manometer. Pressure above the sample (corrected for the pressure         50% density. Interference between reflections off the masked and
    drop between the sample location and the point where the pressure        unmasked regions caused the intensity of the reflected beam to oscil-
    measurement was made) was maintained at 60 mTorr during                  late as a function of time with a period corresponding to an etching
    etching using a throttle valve. At this pressure, with no bias applied   depth Δd = λ/2, where λ is the laser wavelength. Interference per-
    to the sample, it is expected that very few ions will have energy        sisted until the SiO2 mask was slowly etched away or the increased
    above the ion-assisted etching threshold of silicon.                     surface roughness led to significantly low reflected beam intensity.
         The water-cooled (20 °C) stainless steel (SS) sample stage was      To evaluate possible errors introduced by etching of the SiO2 mask,
    grounded or powered by either a cw RF bias voltage or a pulsed           the etching rate of blanket SiO2 using either RF bias or pulsed nega-
    negative DC bias. For RF bias, a function generator (SRS D345)           tive DC bias was also obtained by either laser interferometry or spec-
    and an amplifier (ENI model A150) were employed to deliver               troscopic ellipsometry (J. A. Woollam M-2000).
    14.5 MHz power through a Π-matching network. The self-bias                     After etching, the sample was transferred under vacuum to an
    voltage was −70 or −140 V with 8 or 20 W, respectively, of RF            ultrahigh vacuum (∼6 × 10−10 Torr base pressure) analysis chamber
    power applied to the sample stage. Pulsed negative DC bias was           equipped with an XPS system (Surface Science Instruments
    applied by amplifying (AVTECH) a negative voltage square wave            M-Probe), with a monochromatic Al Kα x-ray source at 1486.6 eV.
    pulse (BNC 645) with a frequency of 10 kHz. The ion energy with          Measurements were carried out at take-off angles (with respect to
    bias ON was assumed to be the difference between the plasma              the sample plane) of 30° and 85° with probing depths of 11 and
    potential (Vp) and the bias voltage, with Vp = 5 V at 60 mTorr.4         22 Å, respectively.23 Photoelectrons from the sample were collected
         The etching rate experiments were performed using SiO2              with a hemispherical kinetic energy analyzer having a ±15° accep-
    (1 μm thick) masked p-type Si (100) substrates with resistivity          tance cone. Low resolution XPS spectra were recorded over
    5–100 Ω cm. XPS surface characterization was performed using             0–1000 eV, and the integrated intensities of the core-level peaks
    p-type Si (100) substrates with resistivity 10–20 Ω cm. Si wafers        were used to determine the elemental composition and total chlo-
    were cleaved into ∼1.1 cm2 square pieces, cleaned with acetone and       rine content of the surface. High resolution spectra of the Si (2p)
    methanol to remove carbon contaminants and blown dry with                region from 95 to 105 eV were also recorded to determine the stoi-
    nitrogen. Native oxide was removed by etching with a high bias for       chiometry of the chlorinated surface. Samples were etched for
    a few seconds before PAE started. The face of the 2.54 cm-diameter       ∼1000 Å based on the etching rate measured before XPS analysis.
    SS sample holder was covered with a 1.95 cm-diameter highly              The simultaneous cessation of both source and bias power defined
    doped p-type Si disk (resistivity 0.001–0.005 Ω cm), soldered with       the end of the etching period24 and established the conditions of
    indium foil, to prevent metal contamination due to SS sputtering.        the film that was subsequently analyzed by XPS.
    Low Si disk resistivity and indium soldering under a dry N2 purge
    were found to be essential to minimize the voltage drop between          III. RESULTS AND DISCUSSION
    the DC power supply and the surface of the Si disk. Samples were
    bonded to the Si disk using either silver paste (Mung II) for XPS        A. Etching rates
    measurements or indium foil for etching rate measurements to                  Real-time etching rates measured by laser interferometry for
    ensure good thermal and electrical contact. In addition, the back        p-Si in 60 mTorr 10%Cl2/90%Ar plasmas with SiO2 masked pat-
    sides of both the sample and the Si disk were scribed by a diamond       terned samples are plotted as a function of the square root of ion
    tip to break the native oxide to help in making good electrical          energy in Fig. 2. RF bias (black squares for the low flow rate and
    contact. To make sure there was minimum corrosion of the indium          magenta stars for the high flow rate) or pulsed negative DC bias
    (and loss of electrical contact), the voltage difference between the     with 50% duty cycle at a frequency of 10 kHz (solid red circles for
    sample surface and the applied negative DC bias was measured             the low flow rate and open red circles for the high flow rate) was
    before and after etching in seven separate cases and was found to        applied to the sample stage during etching. Ion energy was taken as
    be 7 ± 3 V. This was accounted for in obtaining the actual DC bias       the difference between the plasma potential (Vp ∼ 5 V) and the
    seen by the sample.                                                      applied negative DC bias or the self-bias when the stage was
         Previously, a temperature rise of ∼200 °C was observed after        powered with RF. At 60 mTorr, ions would suffer collision with
    a few minutes of etching Si with −50 V DC sample bias when the           probability, P = 1 − exp(−s/λ), of 12% and 27% while traversing the
    samples were not thermally bonded to the water-cooled stage.3            sheath at −30 and −100 V bias, respectively, with corresponding
    The temperature of the substrate was not measured in the present         sheath thickness (s) of ∼110 and ∼260 μm estimated based on the
    study; however, with a much better thermal contact between the           Child law sheath model and a mean free path (λ) of ∼830 μm.
    sample and the water-cooled stage, the temperature rise is               Therefore, ion collisions in the sheath produced only a small broad-
    expected to be much less. In addition, data were collected in a          ening of the IED, preserving (in the case of applied DC bias) an
    random order to minimize systematic errors due to any tempera-           essentially monoenergetic IED.
    ture dependences, which are expected to be small, as well as any              Etching rates under pure PAE conditions were measured with
    other adverse effects.                                                   the sample stage grounded, so the ion energy was equal to Vp.




J. Vac. Sci. Technol. A 38(2) Mar/Apr 2020; doi: 10.1116/1.5138189                                                                          38, 023009-3
Published under license by AVS.
                                                                                                            ARTICLE            avs.scitation.org/journal/jva




                                                                                         threshold. This is due to the bimodal IED that occurs when the
                                                                                         period of the applied RF bias is longer than the ion transit time
                                                                                         through the sheath, resulting in ions responding to the changing
                                                                                         sheath voltage.25 The peak separation of the Ar+ bimodal IED
                                                                                         reported by Hoekstra and Kushner in a low-pressure (10 mTorr)
                                                                                         Ar/Cl2 ICP was ∼50 eV, for a self-bias voltage of −31 V on the sub-
                                                                                         strate under 13.56 MHz RF bias.26 The high energy ions in this
                                                                                         broad IED would smear out the threshold that otherwise would
                                                                                         appear at the low ion energy end. This shows a clear advantage
                                                                                         offered by pulsed DC bias, which provides a better control of IED,
                                                                                         and thereby a clearer separation between PAE and IAE. Of course,
                                                                                         DC bias can be effective only when both the substrate holder and
                                                                                         the sample are conductive.
                                                                                               In contrast to the RF bias case, IAE threshold energies
                                                                                         (∼25 eV for the low flow rate and ∼36 eV for the high flow rate
                                                                                         experiments) are clearly seen when pulsed negative DC bias is
      FIG. 2. Etching rates of p-Si as a function of E1/2 (E = ion energy) with the      applied to the sample stage. Below the threshold, etching is
      application of either RF bias (black squares for the low flow rate and magenta     induced by VUV photons, and the etching rate under the PAE con-
      stars for the high flow rate) or pulsed negative DC bias at 10 kHz and 50% duty    dition (with the sample stage grounded) is ∼300 nm/min for the
      cycle (solid red circles for the low flow rate and open red circles for the high   low flow rate and ∼400 nm/min for the high flow rate. The lower
      flow rate). Etching rates of SiO2 for the low flow rate under pulsed negative DC   PAE rate at the low flow rate may be due to a “loading effect” that
      bias at 10 kHz, with 50% duty cycle (blue solid triangles) or RF bias (blue
      hollow triangles) are also shown.
                                                                                         results in depleted Cl number density, relative to the higher flow
                                                                                         rate. Assuming all of the Si exposed to the plasma (including the
                                                                                         exposed edges of the underlying disk) is etching, and the product is
                                                                                         SiCl4, only 1.6% of the Cl2 feed gas is consumed at the high flow
    Etching rates of blanket SiO2 films were also obtained by either                     rate for an etching rate of 400 nm/min. Cl2 consumption would
    laser interferometry (ion energy of ∼60 or ∼85 V) or spectroscopic                   rise to 8.2% for the low flow rate at this etching rate. If the PAE
    ellipsometry (ion energy of ∼30 or ∼40 V) by measuring the film                      rate scaled with Cl and Cl2 number density, then the low flow rate
    thickness change after 5 min of etching under pulsed negative DC                     PAE rate would drop no lower than 370 nm/min. The drop to the
    bias at 10 kHz and 50% duty cycle (blue solid triangles) or RF bias                  observed 300 nm/min at the low flow rate indicates that additional
    (blue hollow triangles).                                                             changes with the flow rate, such as a modest decrease in VUV
          As shown in Fig. 2, under pulsed DC bias, SiO2 starts to                       intensity, are also occurring. At the highest ion energy investigated,
    etch slowly when the ion energy is ∼60 eV. The etching rate is                       the etching rate is about the same (∼1600 nm/min) at high and low
    ∼25 nm/min at 60 eV and ∼40 nm/min at 85 eV. The etching rate                        Cl2 flow rates, while the Cl2 consumption is 7% and 32%, respec-
    of SiO2 under RF bias is much higher ∼650 nm/min at 60 eV and                        tively. This trend is also not explained by the loading effect and
    ∼810 nm/min at 85 eV. The significantly lower etching rate of SiO2                   suggests that IAE is limited by ion flux and not neutral flux.
    under pulsed DC bias compared to that under RF bias is likely due                          Figure 2 also shows that, above the threshold, the etching rate
    to charging of the insulating SiO2 mask. Since SiO2 etching rates                    under DC bias scales with E1/2 as reported in other studies.27–30
    with pulsed DC bias are much lower than the Si etching rates, SiO2                   Table I summarizes the threshold values of IAE of Si with chlorine.
    etching has likely no contribution to the laser interferometry signal                The reported thresholds range from 9 to 45 eV depending on the
    used to determine the silicon etching rate with DC bias. Under RF                    conditions. The threshold energies observed in this work are con-
    bias, however, the fast etching of SiO2 is likely due to the very wide               sistent with some of the studies in Table I, including our previous
    ion energy distribution caused by the thin sheath at this high                       study4 under similar conditions. In the present study, considering
    plasma density. This SiO2 etching would lead to a moderate under-                    the lower ionization potential of Cl versus Ar, the 9:1 flow rate
    estimation of the Si etching rates, especially for higher ion energies.              ratio between Ar and Cl2, and the expected high percent dissocia-
          Estimating an ion flux of ∼1.4 × 1017 cm−2 s−1 from the mea-                   tion of Cl2 at the high power density employed, the densities of Ar+
    sured ion current density at the substrate (see below), the SiO2                     and Cl+ are likely roughly equal, with little Cl+2 , consistent with
    mask will charge up to ∼0 V potential above ∼10% duty cycle for                      model predictions for somewhat different conditions.31 The condi-
    −60 V pulsed DC bias (see the Appendix). Ions may be deflected                       tions in the present study most closely match those of Sawin and
    near the mask edge resulting in nonuniform etching across the                        co-workers, who reported much lower thresholds of 16 or 10 eV
    bottom of the trench. Most of the trench bottoms were found (by                      with an Ar+ or a Cl+ ion beam and a Cl/Cl2 neutral beam.27,28 The
    SEM) to be flat after etching; hence, mask charging did not affect                   apparent discrepancy may be due to the way in which thresholds
    the measured Si etching rates. Etching under RF bias yielded verti-                  are defined. In the present study, the threshold corresponds to the
    cal sidewalls (no taper), implying as expected that charging was                     ion energy, below which PAE occurs at a constant (no dependence
    also not an issue under RF bias.                                                     on ion energy), appreciable rate. In the experiments of Sawin and
          The Si etching rates measured with RF bias (Fig. 2) scale                      co-workers, the threshold was determined from a linear extrapola-
    roughly with the square root of ion energy without showing a                         tion of the plot of etching rate versus the square root of ion energy




J. Vac. Sci. Technol. A 38(2) Mar/Apr 2020; doi: 10.1116/1.5138189                                                                                      38, 023009-4
Published under license by AVS.
                                                                                                                   ARTICLE           avs.scitation.org/journal/jva




    TABLE I. Threshold values of ion-assisted etching of Si with chlorine reported in the literature.

                                                                               IAE
    Beam or                                                                 threshold
    plasma                  Species                    Material               (eV)             Reference                       Other conditions
    Beam                   +
                        Ar /Cl or Cl2            Undoped poly-Si                 16                27            6.2 × 10 –1.2 × 1016 ions/cm2/s for ion beam,
                                                                                                                         14

                                                                                                               1.4 × 1016–2.8 × 1017 atoms/cm2/s for atom beam,
                                                                                                                               sample T = 40 ± 5 °C
    Beam                Cl+/Cl or Cl2            Undoped poly-Si                 10                28       Ion flux 0.1–2 mA/cm2, IED 10 eV, FWHM 6.2 × 1014–
                                                                                                              1.2 × 1016 ions/cm2/s for ion beam, 1.4 × 1016–2.8 ×
                                                                                                             1017 atoms/cm2/s for atom beam, sample T = 40 ± 5 °C
    Beam          Cl+ and Cl+2 /Cl or Cl2                  Si                    9                 29        Plasma beam system with a mixture of Cl+2 (70%) and
                                                                                                              Cl+ (30%) ions, neutral flux Cl2 (90%) and Cl (10%)
    Beam                 Cl+2 /Cl2                      Poly-Si                 25               30
    Beam                 Ar+/Cl2                        Poly-Si                 45               30
    Beam                 Ar+/Cl2                        Poly-Si                 42               32
    Plasma          Ar and 1%–3% Cl2                     p-Si                   16                3           Pulse plasma with synchronous dc bias, 60 mTorr
    Plasma         50% Ar and 50% Cl2                    p-Si                   28                4                        CW plasma, 60 mTorr
    Plasma         90% Ar and 10% Cl2                    p-Si                25 or 36         This work                    CW plasma, 60 mTorr



    to the zero etching rate. If PAE occurred in their experiment, this                         averaged over many bias periods was conveniently varied while
    method would have led to a lower apparent threshold than those                              keeping the neutral flux and VUV photon flux constant. As
    obtained in the present study.                                                              addressed below, the surface nature and neutral flux could depend
          The IAE yield (number of Si atoms removed per incident ion)                           on the duty cycle, however, as for example, in the case where the
    at the high flow rate was calculated with the IAE rate (total etching                       etching rate at high duty cycles becomes large enough to be limited
    rate minus PAE rate) under pulsed DC bias at 50% duty cycle                                 by the supply of neutrals, causing chlorine coverage to falloff.
    and 10 kHz. The estimated neutral-to-ion flux ratio under these                                   If the total etching rate with the negative DC bias ON is
    conditions was ∼30, and the energy-selected ion flux was                                    simply the sum of IAE and PAE rates, then a linear variation of the
    7 × 1016 cm−2 s−1. For 55, 60, and 75 eV ion energies, the etching                          etching rate as a function of the bias duty cycle is expected.
    yield was found to be 0.25, 0.4 and 1.1, respectively. These yields                         Deviation above or below linearity could indicate positive or nega-
    are uncorrected for an apparent suppression of PAE by energetic                             tive synergy, respectively, between above threshold-energy ions and
    ion bombardment, as addressed below, and so the actual IAE yields                           VUV photons. An etching rate that increases sublinearly with
    can be up to twice these values at higher ion energies. Given these                         increasing bias duty cycle could also simply be due to a transition
    complexities, the yields found in this work are in reasonable agree-                        into a neutral-starved regime, an explanation that is inconsistent
    ment with the values reported by Chang et al., which are 1.2                                with the flow rate behavior in Fig. 2 and further discussed below.
    and 1.7 for 55 and 75 eV Cl+/Cl and 0.1 and 0.5 for 35 and                                        Figure 3 presents measurements of the etching rate (black
    60 eV Ar+/Cl.27,28                                                                          squares) and ion current (blue line and open circles) versus the
          A central goal of this work was to explore the possibility of                         duty cycle of a 10 kHz −60 V DC bias. Making the PAE rate (the
    synergy between VUV photons and energetic ions, much like the                               value at 0% duty cycle) the origin of the left y-axis brings out
    well-known synergy between energetic ions and reactive neutrals in                          the scaling of IAE rate (total etching rate minus PAE rate) versus
    RIE.1 By employing a pulsed negative DC bias with a variable duty                           duty cycle. The substrate ion current was obtained by measuring
    cycle and relatively high frequency (10 kHz), the sample was sub-                           the voltage drop across a 200 Ω resistor using an oscilloscope.
    jected to etching stimulated by VUV photons only (when the DC                               When negative DC bias is ON, no electron current flows from the
    bias was OFF) or the sum of VUV photons and energetic ions                                  plasma to the substrate, and when bias is OFF, the electron and low
    (when the DC bias was ON). Bias durations of between 0 and 90 μs                            energy ion currents balance; hence, the detected net current is zero
    were used. In 90 μs, only 0.0015 nm of Si (or about 1% of a mono-                           (not shown). The secondary electron emission coefficient reported
    layer) was etched away. This time is also fast compared to the gas                          by Qin et al. for Si is 0.74 for Ar+ at 500 eV,33 so with −60 V bias,
    average residence time in the reactor (∼0.1 s) or diffusion to the                          the effect of secondary electrons should be negligible. In any case,
    walls (∼1 ms). Consequently, for a given duty cycle of the applied                          the secondary electron emission current will be proportional to the
    DC bias, the nature of the surface was the same (i.e., the same                             energetic ion current, so the trend of ion current versus duty cycle
    silicon chloride composition, subsurface defect density, etc.), and                         will be valid even without correction for secondary electron emis-
    the flux of neutral species to the surface was the same for the                             sion. The energetic ion current integrated over a full period of bias
    portion of the 100 μs period when the bias was ON, as it was for                            modulation increases nearly linearly with the duty cycle; conse-
    the remainder of the 100 μs period when the bias was OFF.                                   quently, the ion current to the surface was a nearly constant
    Therefore, by varying the bias duty cycle, the energetic ion flux                           ∼58 mA within a DC bias pulse (from an extrapolation of the




J. Vac. Sci. Technol. A 38(2) Mar/Apr 2020; doi: 10.1116/1.5138189                                                                                            38, 023009-5
Published under license by AVS.
                                                                                                               ARTICLE               avs.scitation.org/journal/jva




                                                                                         in etching rates. In addition, most of the required etching depths
                                                                                         are not large, and, therefore, very fast etching rates are not neces-
                                                                                         sary. When very deep etching is required, SF6-containing plasmas
                                                                                         are usually used. Though uncommon, it is possible to obtain fast
                                                                                         etching rates approaching those in the present study. For example,
                                                                                         Lane et al. reported etching rates of 650 nm/min for a 10 mTorr,
                                                                                         500 W (0.04 W/cm3, ne = 3 × 1011 cm−3 ≈ positive ion density34)
                                                                                         Cl2 plasma in a Lam Research model 9400SE transformer-coupled
                                                                                         plasma, with 150 W (0.85 W/cm2) RF bias power on a chuck
