Repository: sdelaurentiis123/plasma-etching-code

# petch — a fast, differentiable 3D plasma-etch simulator

**The only open-source GPU-accelerated, differentiable feature-scale plasma-etch simulator** —
and on the same GPU it runs **~14× faster than ViennaPS** (the open-source SOTA) at matched accuracy.

Level-set surface evolution + Monte-Carlo / radiosity flux transport + SF₆/O₂ surface chemistry,
with the flux and level-set kernels written in [NVIDIA Warp](https://github.com/NVIDIA/warp) — so the
whole pipeline is GPU-resident **and** autodifferentiable in one substrate. Runs on an NVIDIA GPU
(fast) or on CPU / Apple Silicon (portable, slower) with the *same code*.

## Headline numbers

**Speed — same RTX 3090, both engines warmed, matched etch depth, swept across aspect ratios:**

| hole Ø | aspect ratio | ViennaPS-GPU (OptiX RT-core) | **petch** | speedup |
|---|---|---|---|---|
| 4 µm | 2.1 | 19.4 s | **1.30 s** | **14.9×** |
| 6 µm | 1.6 | 22.7 s | **1.61 s** | **14.1×** |
| 8 µm | 1.2 | 25.8 s | **1.82 s** | **14.1×** |

(Conservative — petch etched slightly *deeper*, i.e. more work. Reproduce: `scripts/vps_sweep.py`.)

- **As accurate as ViennaPS**: replicates every ViennaPS mechanism (Belen coupled coverages, exact
  Russian-roulette weighted neutral transport, coverage-dependent sticking, 1-neighbour flux
  smoothing); 3D ARDE rmse **0.05–0.08** vs depth-resolved ViennaPS, 2D rmse **0.016** parameter-free.
- **Differentiable** end-to-end (`wp.Tape`): gradient-based inverse design of process recipes — which
  ViennaPS cannot do.
- **Portable & modular**: every GPU speedup auto-enables on CUDA and falls back to numpy/skimage on
  CPU. The loop is clean swappable stages (`mesh → flux → chemistry → advect → reinit`).

# optional, for the last bit of GPU speed (edge-adjacency sort):
pip install cupy-cuda12x
```

Warp runs on CPU (Apple Silicon included) and on NVIDIA CUDA. No GPU needed to try it.

## Quickstart

```python
import petch
from petch import threed as t3

# THE fast + accurate config — one flag. On a GPU this auto-enables the full GPU pipeline

# (GPU marching cubes, on-device flux, GPU warm-start, ...) and runs ~14x faster than ViennaPS.
flags = petch.Flags(coverage_sticking=True, warm_start_coverage=True, sampling="sobol")

geo = t3.run_etch_3d(trench_width=6.0, dx=0.25, n_steps=40,
                     Lx=14, Ly=14, Lz=24, mask_th=2, sub_top=18, hole=True, t_end=3.0,
                     par=dict(petch.PAR), flags=flags, n_ion=30000, n_neu=30000,
                     reinit_method="fsm")
print("center depth:", t3.center_depth_3d(geo), "µm")
```

On CPU the *same call* works (drops to the numpy/skimage path automatically). See
[`examples/`](examples/) for a runnable script.

## How it works (and how to extend it)

Each step is a swappable stage, so adding physics is local:

```
make_trench_3d → [ marching cubes → MC/radiosity flux → SF6O2 chemistry → upwind advect → reinit ] × N
```

- **Flux** (`mc_flux_3d_coupled`): Warp ray-traced ions + Russian-roulette neutrals on a BVH, with a
  flux↔coverage fixed point. `neutral_transport="radiosity"` swaps in a deterministic conductance solve.
- **Chemistry** (`chemistry.py`): Belen/Ertl coupled F/O coverages + Steinbrüchel √E yields; swap via
  `Flags(chemistry=...)`.
- **Level set** (`reinit_method`): GPU Jacobi Godunov-Eikonal reinit (`fsm`), or CPU skfmm narrow-band.
- **GPU speedups** are independent flags (`gpu_mesh`, `gpu_source`, `gpu_warmstart`, `device_flux`,
  `flux_smooth_gpu`) — all auto-on under CUDA, each individually overridable.

## Beyond ViennaPS (experimental)

petch includes physics ViennaPS omits, behind flags, **clearly marked experimental and not yet
calibrated to wafer data**:
- `redeposition` — etch-product redeposition → sidewall passivation/taper.
- `surface_charging` — differential electron/ion charging (Hwang–Giapis). *Honest status: the reduced
  differential-shadowing model (electrons more HARC-shadowed than ions) does NOT reproduce the HG
  floor-current rolloff at any electron angular spread — it over-throttles. HG needs the self-consistent
  floor potential re-deflecting ions (a PIC-class field solve), not geometric shadowing. The
  infrastructure (electron trace, charge factor, `e_ang_sigma`) is in place for that future work. Off by
  default; the effect direction is right (throttles the floor) but it is not quantitatively calibrated.*
- bimodal IEDF yield integration (`ied_mode`).

## Honest limitations

- **As-accurate-as-ViennaPS, not yet validated to real wafers.** Matching ViennaPS ≠ matching a fab.
  The real-wafer gap (surface charging, true Knudsen molecular-flow transport) is research-grade and
  needs experimental data to calibrate.
- ViennaPS is the only runnable open-source peer; other benchmarks are published experimental curves
  (Belen 2005, de Boer/Blauw, Gomez 2004, Hoekstra–Kushner).

File: research_sources/thesis_extracts/cagomoc_2023_dissertation.txt (part 1 of 7)
         Title     Molecular Dynamics Simulation of SiO2 and SiN
                   Etching for 3D NAND Memory Device Applications

       Author(s)   Cagomoc, Donato Charisse Marie


        Citation   大阪大学, 2023, 博士論文


      Version Type VoR


          URL      https://doi.org/10.18910/91922


         rights


          Note




The University of Osaka Institutional Knowledge Archive : OUKA
                    https://ir.library.osaka-u.ac.jp/

                           The University of Osaka
                 Doctoral Dissertation




   Molecular Dynamics Simulation of
 SiO2 and SiN Etching for 3D NAND
       Memory Device Applications



          Charisse Marie Donato Cagomoc



                   December 2022



          Applied and Engineering Physics
Division of Precision Engineering and Applied Physics
          Graduate School of Engineering
              OSAKA UNIVERSITY
                        Acknowledgments
I would like to acknowledge all of the people who had been instrumental in my journey
to obtain my Ph.D. degree.

   I give my sincere gratitude to Professor Satoshi Hamaguchi for accepting me in his
laboratory as a Master student. I was able to obtain my Master’s degree in engineering
through his guidance. I thank Professor Hamaguchi for allowing me to continue my
graduate studies as a Ph.D student under his tutelage. I truly appreciate all the help and
guidance he had given me, as well as, the opportunities to present my research in various
international and local conferences. Professor Hamaguchi has truly been a great sensei
to me, and has been instrumental in my efforts to obtain a Ph.D. degree.

   I would like to acknowledge our collaborators, Drs. Eric Hudson and Leonid Belau
of Lam Research Corporation, for the fruitful discussion that help in the progress of
this research. I am also thankful for the support provided by the Japan Society for the
Promotion of Science (JSPS) Research Fellowship for Young Scientists.

   Moreover, I would like to thank Prof. Kazuhiro Karahashi, Dr. Tomoko Ito, and
Shouichi Taira for the support with the experiments. I would also like to thank my
colleagues in Hamaguchi Laboratory especially Erin, Anjar, Nina, Sarah, Umemura-san,
Nagao-san, Nicolas, Enggar, Jomar, Pierre, Abdul, Ikuse-san, Isobe-san, Hojun, Jaber,
Ichi-kun, Kita-kun, Kotani-kun, Kawabata-kun and Fujita-kun. You all have made my
stay in Hamaguchi Laboratory fun and exciting. I hope that our connections would not
be lost after we go our separate ways.

   I also thank my family in the Philippines for their unending support in my endeavours
to further my education. Even though we are miles apart, your love and support has been
a source of strength for me.

   Lastly, I thank God for all the blessings and protection He had bestowed upon me as
I pursued my Ph.D. degree at Osaka University.
                                   Abstract
As the sizes of semiconductor devices continue to shrink, fabrication of device structures
on material surfaces with high accuracy poses unprecedented challenges to process tech-
nologies employed in the manufacturing of semiconductor devices such as NAND flash
memory devices. NAND flash started as planar or 2D NAND. However, the scaling of
2D NAND was not able to keep up to the demand for higher memory capacity. As such,
2D NAND transitioned to 3D NAND. In 3D NAND, alternating films are deposited and
stacked to form the basis of the memory cell. The number of stacked layers dictates the
memory capacity. In the fabrication of such devices, hole channels with a high-aspect
ratio (HAR) are etched through these layers. The higher the aspect ratio becomes, the
more difficulties HAR etching faces. Therefore, the primary goal of this study is to under-
stand the HAR etching process through molecular dynamics (MD) simulations supported
by ion beam experiments.

   To understand how energetic ions interact with the sidewalls of HAR channels during
reactive ion etching (RIE), MD simulations for the scattering of neon, argon, and xenon
ions on silicon (Si) and silicon dioxide (SiO2 ) surfaces were performed. The simulations
were performed at grazing-angle ion incidence to examine how the angular distribution
of reflected ions deviates from that of the ideal specular reflection, depending on the ion
mass, incident angle, and surface material and its roughness. It is found that, the higher
the ion mass is, the less grazing the ion incident angle is, or the rougher the surface is,
the larger the angular distribution of reflected ions becomes around the corresponding
specular reflection angles. Quantitative information on such reflected ions can be used to
predict the profile evolution of HAR channels in RIE processes.

   Alternating films of SiO2 and silicon nitride (SiN) are commonly used in 3D NAND
devices. As such, MD simulations were performed to examine the etching of SiO2 , SiN,
and oxide-nitride (ON) stacked layers by energetic fluorocarbon ions. Good agreement of
etching yields obtained from the simulations and ion beam experiments was observed for
                                                                                          vi

the etching of SiO2 and SiN by CF3 + ions for the incident ion energy ranging from 200eV
to 2,000eV. As to the etching of the ON bilayer, the SiO2 and SiN layers were observed
to be etched with their own etch rates at low ion incident energy. However, at sufficiently
high incident ion energy, the oxide and nitride layers were mixed by energetic ion impact
and the depth of the mixing layer exceeded the thickness of the top SiO2 layer thickness,
resulting in a single etch rate limited by the etch rate of the much deeper underlying
SiN material. This suggests that, if the incident ion energy is high enough such that the
thicknesses of the multilayers are lower than the ion penetration depth, the ON stacked
layer exhibits a single etch rate determined by the mixed material of the oxide and nitride.
As such, the etch rates in ONON multilayer etching would be dependent on the thickness
of the films and the ion energy used.

   Additionally, MD simulations of SiO2 and SiN etched by CF3 + ions and Cl+ ions were
performed to provide insights on the etching with Cl-containing fluorocarbon plasmas.
To do this, interatomic potentials for the interaction of chlorine with carbon and fluorine
was first developed. Afterwards, the etching yields obtained from MD simulations were
compared with ion beam experimental etching yield. Relatively good agreement between
the simulation and experimental etching yields were obtained for the etching of Si, SiO2
and SiN by Cl+ ions with incident ion energy ranging from 50eV to 3,000eV. To understand
the etching with Cl-containing fluorocarbon plasmas, the simulations of the etching of
SiO2 and SiN by CF3 + ions with and without Cl+ injected with incident ion energy
ranging from 500eV to 2,000eV at 0° and 60° were compared. It was shown that at 0°,
addition of Cl+ ions has minimal and even negative effect on the etch rate of SiO2 and
SiN. Only when the ions were injected at 60° did an increase in etch rate was observed.

   This study also aims to understand the mechanisms of reactive ion etching processes
to form nanometer-scale holes (nanoholes) into a SiO2 surface region with a carbon mask
by fluorocarbon plasmas, using MD simulation. The results showed that, in the case of
ion beam etching by CF3 + ions, the etching yield generally increased with increasing ion
energy, and etching at high ion incident energies was dominated by physical sputtering.
Table of Contents                                                                     vii

Preferential removal of oxygen was also observed, which resulted in Si-rich etched hole
channel inner walls. Tapered etched hole channels were formed due to the re-deposition of
sputtered atoms. The effects of the simultaneous irradiation of CF3 radicals with CF3 + )
ion injection on the etching process were also investigated. It was shown that there was
an optimum ratio of the radical to ion fluxes to maximize the etching yields.
Contents

Acknowledgments                                                                             iii

Abstract                                                                                     v

Contents                                                                                   vii

Abbreviations                                                                              xiii

1 Introduction                                                                               1
  1.1 Flash Memory Technology . . . . . . . . . . . . . . . . . . . . . . . . . . .          1
       1.1.1 3D NAND Flash Memory Technology . . . . . . . . . . . . . . . . .               2
  1.2 Etching Process . . . . . . . . . . . . . . . . . . . . . . . . . . . . . . . . .      4
       1.2.1 Reactive Ion Etching . . . . . . . . . . . . . . . . . . . . . . . . . .        5
       1.2.2 High Aspect Ratio Etching . . . . . . . . . . . . . . . . . . . . . . .         7
       1.2.3 Mass-Selected Ion Beam System . . . . . . . . . . . . . . . . . . . .           8
  1.3 Classical Molecular Dynamics . . . . . . . . . . . . . . . . . . . . . . . . .        10
       1.3.1 Interatomic Potential Function . . . . . . . . . . . . . . . . . . . .         11
       1.3.2 Integration Algorithm of Newton’s Equations of Motion . . . . . . .            14
       1.3.3 Statistical Mechanical Ensembles and Thermostat Algorithms . . .               16
       1.3.4 MD Simulation Conditions . . . . . . . . . . . . . . . . . . . . . . .         17
  1.4 Objectives . . . . . . . . . . . . . . . . . . . . . . . . . . . . . . . . . . . .    20

2 Inert-gas Ion Scattering at Grazing Angle Incidence on Si and SiO2
  Surfaces                                                                               21
  2.1 Introduction . . . . . . . . . . . . . . . . . . . . . . . . . . . . . . . . . . . 21
  2.2 MD Simulation . . . . . . . . . . . . . . . . . . . . . . . . . . . . . . . . . 23
  2.3 Results and Discussion . . . . . . . . . . . . . . . . . . . . . . . . . . . . . 27
       2.3.1 Angular distributions of reflected ions . . . . . . . . . . . . . . . . . 27
       2.3.2 Reflection probabilities . . . . . . . . . . . . . . . . . . . . . . . . 32
  2.4 Conclusions . . . . . . . . . . . . . . . . . . . . . . . . . . . . . . . . . . . 36

3 Molecular Dynamics Simulation of Oxide-Nitride Bilayer Etching with
  Energetic Fluorocarbon Ions                                                            39
  3.1 Introduction . . . . . . . . . . . . . . . . . . . . . . . . . . . . . . . . . . . 39
  3.2 Methodology . . . . . . . . . . . . . . . . . . . . . . . . . . . . . . . . . . 41
  3.3 Results and Discussions . . . . . . . . . . . . . . . . . . . . . . . . . . . . 45

                                             ix
Table of Contents                                                                              x

         3.3.1 Etching of SiO2 and SiN . . . . . . . . . . . . . . . . . . . . . . . .        45
         3.3.2 Etching of an Oxide-Nitride Bilayer . . . . . . . . . . . . . . . . . .        56
               3.3.2.1 Etching Yields and Etch Rates . . . . . . . . . . . . . . .            56
               3.3.2.2 Desorbed Species from the ON bilayer Etching . . . . . .               60
   3.4   Conclusions . . . . . . . . . . . . . . . . . . . . . . . . . . . . . . . . . . .    62

4 Molecular Dynamics Simulation of Oxide and Nitride Etching by CF3 +
  and Cl+                                                                                65
  4.1 Introduction . . . . . . . . . . . . . . . . . . . . . . . . . . . . . . . . . . . 65
  4.2 MD Simulation . . . . . . . . . . . . . . . . . . . . . . . . . . . . . . . . . 66
  4.3 Interatomic Potential Model for Fluorocarbon and Chlorine Interaction . . 69
  4.4 Results and Discussion . . . . . . . . . . . . . . . . . . . . . . . . . . . . . 75
      4.4.1 Simulation and Experimental Etch Yield Comparison . . . . . . . . 75
      4.4.2 Etching of SiO2 and SiN by CF3 + ions with Cl+ ions . . . . . . . . 76
      4.4.3 Desorbed Species from the Etching of SiO2 and SiN by CF3 + and
             Cl+ . . . . . . . . . . . . . . . . . . . . . . . . . . . . . . . . . . . . 82
  4.5 Conclusion . . . . . . . . . . . . . . . . . . . . . . . . . . . . . . . . . . . . 85

5 Molecular Dynamics Study of SiO2 Nanohole Etching by Fluorocarbon
  Plasmas                                                                                87
  5.1 Introduction . . . . . . . . . . . . . . . . . . . . . . . . . . . . . . . . . . . 87
  5.2 MD Simulation . . . . . . . . . . . . . . . . . . . . . . . . . . . . . . . . . 90
  5.3 Results and Discussion . . . . . . . . . . . . . . . . . . . . . . . . . . . . . 95
      5.3.1 Etched Hole Profiles of SiO2 with Carbon Masks by CF3 + Ion beams 95
      5.3.2 SiO2 Nanohole Etching with an Ideal Mask . . . . . . . . . . . . . . 100
      5.3.3 SiO2 Etching by Simultaneous FC Radical and Ion Irradiation . . . 105
  5.4 Conclusions . . . . . . . . . . . . . . . . . . . . . . . . . . . . . . . . . . . 107

6 General Conclusion                                                                         109


A Inert-gas Ion Scattering at Grazing Angle Incidence on Si and SiO2
  Surfaces – Supporting Results                                     113

B Etching of ONON Multilayer by CF3 + Ions                                                   117

C MD Simulation of Oxide and Nitride Etching by CF3 + and Cl+ –
  Supporting Results                                                            119
  C.1 Fluorocarbon and Chlorine Interatomic Potential Model . . . . . . . . . . 119
  C.2 Depth Profiles of SiO2 and SiN Etched by CF3 + and Cl+ . . . . . . . . . . 125
  C.3 Etch Rate of SiO2 and SiN Etched by CF3 + and Ar+ . . . . . . . . . . . . 128
  C.4 Desorbed Species from the Etching of SiN by CF3 + and Cl+ . . . . . . . . 129

D MD Study of SiO2 Nanohole Etching by FC Plasmas – Supplementary
  Material                                                                           131
  D.1 Interatomic Potential Functions . . . . . . . . . . . . . . . . . . . . . . . . 131
Table of Contents                                                                        xi

   D.2 Deposition of CF3 Radicals . . . . . . . . . . . . . . . . . . . . . . . . . . . 135


Bibliography                                                                          137

Research Achievements                                                                 155
Abbreviations

   Ar       Argon
   AR       Aspect Ratio
   ARDE     Aspect-Ratio Dependent Etching
   BiCS     Bit-Cost Scalable
   C        Carbon
   CF3      Trifluorocarbon
   Cl       Chlorine
   CTF      Charge-Trap Flash
   DFT      Density Functional Theory
   EEPROM   Electrically Erasable Programmable Read-only Memory
   F        Fluorine
   FC       Fluorocarbon
   FG       Floating-Gate
   HAR      High Aspect Ratio
   LJ       Lennard-Jones
   MD       Molecular Dynamics
   NAND     Not And
   Ne       Neon
   ONO      Oxide-Nitride-Oxide
   ONON     Oxide-Nitride-Oxide-Nitride
   RIE      Reactive Ion Etching
   RF       Radio Frequency
   Si       Silicon


                                xiii
List of Abbreviations                                          xiv


        SiO2            Silicon Dioxide
        SiN             Silicon Nitride
        SRIM            Stopping and Range of Ions in Matter
        SW              Stillinger-Weber
        TCAT            Terabit Cell Array Transistor
        vdW             Van der Waals
        WL              World Lines
        Xe              Xenon
        2D NAND Two-dimensional NAND
        3D NAND Three-dimensional NAND
Chapter 1


Introduction


1.1     Flash Memory Technology

Flash memory is a non-volatile memory technology commonly used in electronic devices,
and was first introduced by Toshiba in 1980’s. The name came from the fact that the
contents of the memory cells can be erased in a flash. During this time, memory devices
were based on two different logic gates: NOR and NAND. NOR flash is generally used
for low-density, high-speed read applications. On the other hand, NAND flash is for
low-cost, high-density, data storage applications [1–3]. NAND flash memory technology
was also first developed by Toshiba to address the memory density limitation of their
Electrically Erasable Programmable Read-only Memory (EEPROM) technology [4]. Due
to its cost effectiveness, NAND flash has become the primary solution to any platforms
(e.g. smartphones, laptops, digital cameras, etc.) that requires data storage [3, 5, 6].

   The structure of NAND flash was initially made by connecting floating-gate (FG)
transistors to form planar array of memory-cells (2D NAND). In such design, the memory
capacity would be limited by the number of transistors that can be integrated planarly in a
single-chip. To increase the memory capacity, the node size of transistors was continuously
miniaturized [5, 6]. Both Micron [7] and SK Hynix [8] has shown the feasibility of a

                                             1
Chapter 1. Introduction                                                               2

NAND flash with 16nm node, while Samsung Electronics [9] was able to push to 14nm
node. Though major manufacturers of NAND flash has shown the feasibility of reaching
≤ 16nm planar node, it was no longer economically viable. The fundamental limitation
in integration of transistors to increase the memory capacity of 2D NAND has already
been reached. This led to the scaling of NAND flash memory technology to transition
from 2D to 3D [5, 6, 10].




              Figure 1.1: Design rule trend: 2D NAND vs 3D NAND [10].




1.1.1    3D NAND Flash Memory Technology

When the scaling of 2D NAND was no longer economically viable, the research and
development on 3D NAND emerged to address the demand for higher memory capacity.
The thought behind 3D NAND is similar to the thought behind the construction of high-
rise apartments and condominiums, i.e. increase capacity vertically. By stacking memory
cells vertically, the memory density per area would increase in proportion to the number
of stacked cells [5, 6, 11]. The pioneering work on 3D NAND started with a 2 stacked
Chapter 1. Introduction                                                                 3

memory cells [12] which culminated to the first cost-effective 3D NAND proposed by
Toshiba called the Bit-Cost Scalable (BiCS) shown in Fig. 1.2 [6, 13].




    Figure 1.2: (a) Bird’s-eye view of BiCS Flash memory; (b) Top-down view of BiCS
         Flash memory array; (c) Cross section of BiCS flash memory string [13].



   There are two different mainstream memory cell technology in 3D NAND: the con-
ventional FG cell and the charge-trap flash (CTF) cell shown in Fig. 1.3. In general, a
memory cell is comprised of a control gate, blocking layer, storage layer, tunneling layer
on the substrate. In conventional FG cell, the storage layer is called the floating-gate
made up of a conducting material. In contrast, the storage layer in CTF cell is a dielec-
tric. The control gates in these memory cells are connected by the world lines (WL). 3D
NAND with FG cells typically use polysilicon WL, while 3D NAND with CTF cells uses
tungsten WL. The drain of the memory cells are connected by the bit lines. Currently,
most 3D NAND structures uses CTF cells due to a thinner storage layer, and simpler
fabrication processes in contrast to conventional FG cells [2, 6, 11, 14, 15].

   The fabrication process of 3D NAND is dependent on its structure which varies de-
pending on the manufacturer. However, key steps in the fabrication process remains the
same. The fabrication process starts with film stack deposition step wherein alternating
films (e.g. SiO2 and SiN) are deposited on the the substrate. This step can be referred to
Chapter 1. Introduction                                                                  4




           Figure 1.3: FG Flash 3D NAND (left); CTF 3D NAND (right) [14].


as WL stacking and has been the primary scaling path of 3D NAND since the memory
capacity can be increased by increasing the number of stacked layers. The film stack
deposition is followed by the formation of the vertical channels. This is done by first de-
positing a mask and creating hole openings to proceed with the high-aspect ratio (HAR)
channel etch step. In HAR etching, the hole channels are etched through all layers of
deposited films. The next key step is the stair etch wherein the staircase shape structure
of 3D NAND is formed to create the contact pads for the WL’s. This is then followed by
the slit etch step. In this step, a hardmask is first deposited and patterned with open-
ings. The memory cell arrays are then formed by separating the hole channels with the
slit etch step. The last key step would be the formation of the bit lines that are usually
perpendicular to the WL’s [14, 16–19]. The focus in this study is the HAR etching step
in the fabrication of 3D NAND flash memory devices.




1.2     Etching Process

The fabrication process of 3D NAND discussed in the previous section showed how crucial
the etching process is in the semiconductor industry. The etching process is usually
Chapter 1. Introduction                                                                  5

preceded by the lithography process. In lithography, resist or mask are deposited on top
of the films on the wafers. The desired patterns are then made on the mask. Etching
would then transfer these patterns on films by selectively removing parts of the deposited
films to create the desired circuit design. Etching is categorized as wet etching and dry
etching. In wet etching, the films or material to be etched are removed isotropically by
chemical solutions. On the other hand, dry etching removes the films anisotropically using
reactive ions or vapor phase etchant. Dry etching can generally be categorized into three
types: (1) reactive ion etching (RIE); (2) sputter etching; and (3) vapor phase etching.
This study would only focus on RIE as it is the process involve in 3D NAND fabrication
[20–22].



1.2.1      Reactive Ion Etching

RIE is a type of dry etching process that uses plasma to generate reactive ions that
would etch the material. Chen defines plasma as "a quasineutral gas of charged and
neutral particles which exhibits collective behavior" [23]. In RIE, a parallel-plate system
is generally used as shown in Fig. 1.4. In such system, the wafer is placed on the bottom
electrode, after which the entire chamber is pumped down to high vacuum conditions.
The gas with the desired chemistry would be introduced. In general, plasma is generated
by applying 13.56MHz RF power to the electrodes in the chamber containing process
gas. The gas would be ionized, and the plasma comprising of a quasineutral mixture of
ions, electrons, photons, neutrals, molecules, and atoms would be generated. Reactive
species such as radicals could react with the surface atoms on the wafer to form volatile
byproducts that would then be removed via the exhaust. This process could be referred
to as "chemical sputtering" since the reactive species induces chemical reactions that
would lead to desorption of volatile byproducts. In RIE, surface atoms could also be
etched if the generated ions have a high kinetic energy that can sputter the surface atoms
without reacting. This process could be referred to as "physical sputtering". In RIE,
chemical sputtering is isotropic while physical sputtering is highly anisotropic. As such,
Chapter 1. Introduction                                                                  6

etch channels could have a non-uniform profile. It is therefore necessary to balance the
chemical and the physical aspect of RIE to have a uniform etch. In some cases, a bias
voltage is applied to the bottom electrode that hold the wafer. By applying a bias voltage,
the ions from the plasma could be directed towards the wafer which would make the RIE
highly directional and anisotropic. As such, RIE is the widely used etching process in
semiconductor industries [20–26].




                       Figure 1.4: Schematic Diagram of RIE [20].


   Fluorocarbon (FC) plasma is one of the most commonly used plasma in RIE of Si-
based materials in semiconductor industries. The basis in using FC plasma in the etching
of Si-based materials is the reaction of silicon with fluorine to form volatile by products
such as SiF4 . Examples of etching gases for FC plasma are CF4 , C2 F4 , and C2 F6 . In
CF4 plasma, the dissociation of the gas would primarily produce CF3 + , CF3 , F, CF3 - ,
and F- [27–29]. As such, the main species of interest in this research is CF3 . Due to
the negative bias applied to the bottom electrode that holds the wafer, negative ions
do not contribute to the etching. On the other hand, studies have shown that the ions
and radicals are the primary contributors to the etching. However, carbon deposition
on the wafer and RIE chamber has been observed for FC plasma etching. This led to
the fluorine to carbon (F/C) ratio concept in FC plasma etching. The F/C ratio has
become an important process parameter in determining whether etching or deposition
Chapter 1. Introduction                                                                      7

of a CF film would dominate the process. In general, at high F/C ratio, etching would
proceed due to the high flux of fluorine that would react with Si-based material. At low
F/C, the plasma would become fluorine-deficient and carbon would deposit. At a certain
point, the deposition of carbon would dominate over etching and lead to polymerization.
In the etching of SiO2 by CF4 plasma, Si atoms could be etched by F atoms as SiFx
species, while O atoms could be etched as COx or COF2 species. As such, in the presence
of oxygen, the carbon deposition could be decreased. The role of the F/C ratio in FC
plasma etching has been qualitatively illustrated by Coburn and Winters as shown in
Fig. 1.5 [27, 29–34].




    Figure 1.5:    The qualitative effect of the fluorine to carbon (F/C) ratio on etching
                     and polymerization processes in a FC plasma [32].




1.2.2     High Aspect Ratio Etching

As discussed previously, HAR etching is one of the key processes in the fabrication of
3D NAND. In this step, hole channels are etched through all the deposited films. This
Chapter 1. Introduction                                                                   8

step is the focus in this study as it is the main roadblock in further scaling of 3D NAND
devices to increase its memory capacity. When the number of layers is increased, etching
a hole channel with a straight and smooth profile becomes more difficult [14, 16]. Ideally,
a straight and smooth channel is needed to have a well fabricated 3D NAND device.
However, deviations from the ideal profile could occur and these deviations fall under
the umbrella term aspect-ratio dependent etching (ARDE) phenomena. ARDE happens
in all etching process but is much more of a concern in HAR etching. In ARDE, the
etch rate decreases as the aspect-ratio increases. As the aspect-ratio increases, the flux
of reactive species reaching the bottom of the etched channel decreases, and it becomes
more difficult for the byproducts to escape. This is also referred to as RIE lag. In some
cases, etch stop could occur wherein the etched channel does not reach the substrate
[24, 25]. Incoming ions could be deflected by the mask, the sidewalls, and/or by other
species in the plasma. The deflected ions could change the direction of the etch front, thus
causing the etch channels to have non-ideal profiles such as tapered, twisted or bowed. In
a channel with HAR, the sputtered or etched atoms could have difficulty in escaping the
channel. In such cases, re-deposition of the etched or sputtered atoms onto the channel
sidewalls could occur which contributes to formation of non-ideal profiles as shown in
Fig. 1.6 [24, 25, 35–37].



1.2.3     Mass-Selected Ion Beam System

As discussed previously, parallel-plate system containing several different gas admixtures
is generally used to ignite the plasma in RIE. In such a process, the plasma would contain
various ions that would participate in etching. However, understanding the interactions
of all the ions in such a system is extremely difficult. As such, a mass-selected ion
beam system wherein the etching of a material with one type of ion has been developed
(Fig. 1.7). The details of the beam system were discussed in Ref. 38 and would not be
discussed here.
Chapter 1. Introduction                                                              9




                          Figure 1.6: HAR Etching Profiles
                                           .




          Figure 1.7: Schematic diagram of the mass-selected ion beam system.


   Etching is done by directing the mass-selected ion beam towards the sample with a
metal stencil mask. After ion bombardment, the difference in the height of the unetched
Chapter 1. Introduction                                                                10

(i.e. covered by the mask) and etched part of the material would be measured ex-situ
by either a contact profilometer or an inference film thickness gauge. The ion beam
experimental yield Y could then be calculated with



                                               dn
                                        Y =                                          (1.1)
                                               D


where d is the etched depth in cm, n is the density of the etched material in atom/cm3 ,
and D is the dose in ion/cm2 . The dose D is given by



                                               It
                                        D=                                           (1.2)
                                               eS


where I is the ion current in ampere, t is the beam irradiation time in seconds, e is the
elementary charge, and S is the beam irradiation surface area in cm2 .




1.3     Classical Molecular Dynamics

The properties and behaviour of a real physical system, and reaction dynamics of various
process can be studied by molecular dynamics (MD) [39, 40]. In MD, the nucleus and
the electron of an atom can be treated as one particle due to the Born-Oppenheimer
approximation. The Born-Oppenheimer approximation approximates the motion of the
atom as the motion of the nucleus since neutrons move significantly slower than the
electrons due to the large difference in their masses [41, 42]. As such, MD is a numerical
simulation method that treats the system to be simulated as a combination of mass-point
particles interacting with each other through a defined interatomic potential function.
The interatomic potential function would define the forces that acts on any given atom
given the position of other atoms. By numerically solving Newton’s equations of motion,
how the forces calculated from the interatomic potential function affects the motion of
the atoms can be determined [39, 40, 42–44].
Chapter 1. Introduction                                                                     11

   The accuracy of the MD simulation is highly dependent on the interatomic potential
functions as these functions describes the atomic interactions. Atomic interactions could
be short-range, bonded interaction such a bond stretching, or long-range, non-bonded
interaction such as Van der Waals [45]. Interatomic potential functions provides only a
good approximation of true atomic interactions since atomic interactions are governed by
quantum mechanics [39, 43, 46]. Short-range interaction between two atoms is shown in
Fig. 1.8 wherein the interactions between two atoms switches from repulsive to attractive
at an equilibrium distance r0 . There are many interatomic potential functions that have
been developed as the use of simulations in research has expanded. However, we would
only discuss the Stillinger-Weber potential, Molière repulsive pair potential, and the Van
der Waals (VdW) potential as they are the basis of the potential functions used in this
study.




                 Figure 1.8: Short-range Atomic Interaction Diagram [47]
                                               .



1.3.1     Interatomic Potential Function

The Stillinger-Weber (SW) potential is a many-body potential energy function developed
by Stillinger and Weber [48] to describe the interactions in solid and liquid forms of Si. In a
system containing N particles, the potential-energy function Φ describing the interactions
Chapter 1. Introduction                                                                                             12

among the particles can be separated into one-body V1 , two-body V2 , three-body V3 , until
N -body VN contributions as shown in Eq. 1.3.

                        X                X                       X
      Φ(1, ..., N ) =         V1 (i) +          V2 (i, j) +              V3 (i, j, k) + ... + VN (1, ..., N)      (1.3)
                         i                i,j                    i,j,k
                                         i<j                    i<j<k


Eq. 1.3 is simplified by assuming that the one-body V1 contribution that describes the
external forces acting on the system is zero. Additionally, the VN contribution is also
assumed to converge to zero with increasing number of N for Eq. 1.3 to be useful in
computational simulation. The total potential Φ can therefore be assumed as a linear
combination of the two-body V2 and three-body V3 interactions as shown in Eq. 1.4
[48, 49].
                              Φ(r1 , · · · rN ) ∼
                                                    X                       X
                                                =          V2 (i, j) +             V3 (i, j, k)                   (1.4)
                                                    i<j                    i<j<k

SW-type potential functions for Si-O-Cl and Si-O-F systems were derived by Ohta and
Hamaguchi [45, 50]. In this SW-type potential, all atoms are considered charge-neutral.
Eq. 1.4 was parameterized by first defining the two-body V2 contribution into the repulsive
VR and attractive or bonding VB interaction between two atoms.
                                                                
                                                      −p c
                                         VR = ar exp
                                                      r − rc
                                                                                                                (1.5)
                                                 −q        d
                                         VB = −br exp
                                                        r − rc

If we assume that VR is linearly dependent on the square of VB (p = 2q and c = 2d), the
two-body V2 interaction for the i th and j th atoms would be
                              
                                                                                         
                              ar−2q exp            2d
                                                               − br−q exp             d
                                                                                                    if rij < rc
                              
                              
                                                 rij −rc                          rij −rc
                                                                                                ,
                V2 (i, j) =                                                                                       (1.6)
                                                                                                    if rij ≥ rc
                              
                              0,
                              


where a, b, d, q, and rc are parameters with rc being the interatomic cutoff distance
[45, 50, 51].
Chapter 1. Introduction                                                                                       13

    The three-body V3 interaction describes the angular dependencies of the i th , j th , and
k th atoms given by


           V3 (i, j, k) = hjik (rij , rik , θjik ) + hijk (rji , rjk , θijk ) + hikj (rki , rkj , θikj ).   (1.7)


The h function in Eq. 1.7 is dependent on the angle between three atoms θ (the vertex
atom is denoted by the center subscript), and the distances r of the two atoms from the
vertex atom given by


                  hijk (rji , rjk , θijk ) = kijk |cos θijk − Θijk |γijk fij (rij )fjk (rjk ).              (1.8)


where k, Θ, and γ are parameters. The f function in Eq. 1.8 prevents the overestimation
of the angular dependency, and is dependent on V2 given by
                                               
                                               
                                               
                                               
                                               
                                                1,          r ≤ rmin ,
                                               
                                               
                                   fij (r) =     V2 (r)
                                                        , rmin < r < rc ,                                   (1.9)
                                                V2min
                                               
                                               
                                               
                                               
                                               0,
                                                         r > rc ,


where rmin is the distance between the i th and j th at the minimum two-body interaction
energy V2min [45, 50, 51].

    The parameters for two-body V2 and three-body V3 potential functions are determined
by Levenberg-Marquardt nonlinear fitting of the potential energy curve of various atomic
configurations. The potential energy curves are obtained from ab initio quantum mechan-
ical calculations based on density functional theory (DFT) using the software Gaussian
[52].

    The interatomic potential function used in this study to describe the short-range
interactions of the system of interest excluding interactions with noble gases is based on
this parameterized SW potential function. The short-range interactions with noble gases
Chapter 1. Introduction                                                                                                 14

are described by the Molière [42] repulsive pair potential given by

             Zi Zj e2
                                                                                                               
                                           −0.3rij                          −1.2rij                        −6.0rij
  V (rij ) =                0.35 exp                     + 0.55 exp                       + 0.10 exp
             4πϵ0 rij                        a                                a                              a
                                                                                                                     (1.10)
with
                                                               1/2      1/2
                                       a = 0.885a0 (Zi               + Zj )−2/3

where Zi and Zj are the atomic numbers, and a0 = 5.29177249 x 10−11 is the Forsov
screening length and Bohr radius [42, 50].

   Long-range interactions among the atoms are also considered in the simulation, and
