Repository: sdelaurentiis123/plasma-etching-code

# petch — a fast, differentiable 3D plasma-etch simulator

**The only open-source GPU-accelerated, differentiable feature-scale plasma-etch simulator** —
and on the same GPU it runs **~14× faster than ViennaPS** (the open-source SOTA) at matched accuracy.

Level-set surface evolution + Monte-Carlo / radiosity flux transport + SF₆/O₂ surface chemistry,
with the flux and level-set kernels written in [NVIDIA Warp](https://github.com/NVIDIA/warp) — so the
whole pipeline is GPU-resident **and** autodifferentiable in one substrate. Runs on an NVIDIA GPU
(fast) or on CPU / Apple Silicon (portable, slower) with the *same code*.

File: research_sources/thesis_extracts/kr2022.txt (part 1 of 2)
1 
 
Voltage Waveform Tailoring for High Aspect Ratio Plasma Etching of SiO2 using 
Ar/CF4/O2 Mixtures:  Consequences of Ion and Electron Distributions on Etch Profiles 
 
Florian Krüger1, Hyunjae Lee2, Sang Ki Nam2, and Mark J. Kushner1,3 
 
1 Electrical Engineering and Computer Science Department, University of Michigan, 1301 Beal 
Ave., Ann Arbor, MI 48109-2122 USA  fkrueger@umich.edu, mjkush@umich.edu 
2 Mechatronics R&D Center, Sams ung Electronics Co., Ltd., 1-1 Samsungjeonja-ro, Hwaseong-
si, Gyeonggi-do 18448, South Korea  hj0928.lee@samsung.com, sangki.j.nam@samsung.com 
3 Author to whom correspondence should be addressed. 
 
Abstract: 
The quality of high aspect ratio (HAR) features etched into dielectrics for microelectronics 
fabrication using halogen containing low temperature plasmas strongly depends on the energy and 
angular distribution of the incident ions (IEAD) onto the wafer , as well as potentially that of the 
electrons (EEAD).  Positive ions, accelerated to high energies by the sheath electric field, have 
narrow angular spreads and can penetrate deeply into HAR features.  Electrons typically arrive at 
the wafer with nearly thermal energy and isotropic angular dist ributions and so do not directly 
penetrate deeply into features.  These differences can lead to charging of the insides of the features 
which can slow etching rates and produce geometric defects such  as twisting.  In this work, we 
computationally investigated the plasma etching of HAR features into SiO2 using tailored voltage 
waveforms in a geometrically asymmetric capacitively coupled plasma sustained in an Ar/CF4/O2 
mixture at 40 mTorr.  The tailored waveform consisted of a sinu soidal wave and its higher har-
monics with a fundamental frequenc y of 1 MHz.  We found that so me degree of control of the 
IEADs and EEADs is possible by adjusting the phase of higher harmonics φ through the resulting 
generation of electrical asymmetry and electric field reversal.   However, the IEADs and EEADs 
cannot easily be separately contr olled.  The control of IEADs a nd EEADs are inherently linked.  
The highest quality feature wa s obtained with a phase angle φ = 0° as this value generated the 
largest (most negative) DC self-bias and largest electric field  reversal for accelerating electrons 
into the feature.  That said, the consequences of voltage wavef orm tailoring (VWT) on etched 
features is dominated by the change in the IEADs.  Although VWT  does produce EEADs with 
higher energy and narrower angular spread, the effect of these electrons on the feature compared 
to thermal electrons is not large.  This smaller impact of VWT produced EEADs is attributed to 
thermal electrons being accelerated into the feature by electric fields produced by the positive in-
feature charging.   
 
Keywords: Voltage Waveform Tailoring, Plasma Etching, High Aspect Ratio Etch-
ing, Electric Field Reversal, Plasma Sheath 
  
2 
 
I. Introduction 
Plasma etching of dielectrics, such as SiO2, is an integral step in manufacture of micro- and 
nanometer scale electronics [1-4].  The particular process of etching high aspect ratio (HAR) fea-
tures is becoming an increasingly critical process due to the complexity of 3-dimensional structures 
such as 3D-NAND memory.  Fabricating these devices require etching HAR contact holes through 
hundreds of layers of SiO 2 and Si3N4 with a total aspect ratio of up to 100 [5-7] with increasing 
densities of features.  These highly anisotropic etches are ach ieved with energetic ion bombard-
ment with near normal angles of in cidence onto the wafer.  In c apacitively coupled plasmas 
(CCPs), which are commonly used for plasma etching of dielectrics, the anisotropy of the positive 
ions is a consequence of acceleration of the ions in the electr ic field in the sheath bounding the 
wafer.  The majority of HAR etching of dielectrics is performed in CCPs sustained in fluorocarbon 
gas mixtures, typically using multiple radio frequency (RF) power supplies having frequencies of 
a few MHz to tens of MHz [7-10]   These discharges are usually o perated with gas pressures of 
tens of mTorr with hundreds of watts to many kW of power deposi tion over a 30 cm diameter 
wafer.  These conditions produce ion fluxes to the wafer of 10 15-1016 cm-2s-1 [11].  Ions (or hot 
neutrals after ion scattering from the inner sidewalls of featu res) reaching the bottom of HAR 
features must have a critically high energy and narrow angular distribution to continue the etch.  
To achieve these goals, substrate biases having voltages of many kV are regularly used [11-14]. 
In single frequency electropositive RF discharges, the bulk pla sma potential is generally 
positive with respect to bounding surfaces, leading to an electric field in the sheath above the wafer 
that points towards the wafer surface during most of the RF cyc le [15-16].  This electric field 
accelerates positive ions into the wafer with high energies and narrow angular spreads, while con-
fining the electrons to the bulk plasma.  It is only during a small fraction of the RF cycle at which 
time the sheath collapses that electron fluxes are able to reach the wafer [17-18].  (By sheath col-
lapse, we refer to the sheath potential rapidly decreasing to small values.)  The highly anisotropic, 
high energy ions can penetrate deeply into HAR features.  The electrons incident onto the wafer 
typically have nearly thermal ene rgy and angularly broad distributions, and so do not naturally 
penetrate deeply into features [1].  When etching dielectric (o r low conductivity materials), these 
conditions can result in the low er echelons of the feature being charged positively and the upper 
echelons being charged negatively [19].  This differential charging generates electric field compo-
nents within the feature [19-21].  The intra-feature electric fields can deviate ion trajectories which 
3 
 
can lead to undesired consequences including mask deformation [ 22,23], a reduction of the ion 
flux at the bottom of the feature [24], and profile distortion such as notching, twisting and bowing 
[19-21].  Negative charging of the mask, a process that is sens ensitive to the incident energy dis-
ributions of both electrons and ions, may then also produce deviations in the trajectories of incident 
charged particles [22,23].  
The issue of differential charging has previously been addressed by increasing the ion en-
ergies to minimize the deflection of ions by intra-feature elec tric fields.  However, this approach 
must overcome several challenges.  The coinciding increase in t h e  p o w e r d e n s i ty  a t th e  w a f e r 
surface can lead to excessive wafer heating which, unchecked, can stress the thermal budget of the 
process [8,25].  In high volume manufacturing (HVM) this strategy requires the use of technolog-
ically complex wafer cooling.  Although successful to date, power onto the wafer and wafer cool-
ing has their limits. 
Since the desired increase in ion energy is often achieved by increasing the applied voltage 
to the substrate, another challe nge arises in that the sheath t hickness is a function of the sheath 
voltage and by extension the CCP voltage applied to the substrate.  Increasing the sheath thickness 
for otherwise the same process conditions will lead to an incre ase in the number of collisions in 
the pre-sheath and sheath, producing a lower energy and broader  angular distribution of the inci-
dent ion flux.  The higher ion energies can also decrease selec tivity of the dielectric etch with 
respect to the mask as the result of an increase in non-selecti ve physical sputtering of the mask.  
Maintaining high selectivity is critical during the typically long etch times required for HAR fea-
tures [1,8].  
In a typical CCP of the type used for plasma etching in microelectronics fabrication (pres-
sures of tens of mTorr, frequencies of 1 – 100 MHz), the net ch arged particle flux to surfaces in 
contact with the plasma must sum to zero over the RF cycle in the steady state,   
 
0
() () 0
T
ei tt d t      (1) 
where, T is the RF period. Γe(t) and Γi(t) are the time dependent fluxes to the surface of electrons 
and positive ions, acknowledging that the flux of negative ions  is negligible in the absence of 
pulsing.  The electric fields in the sheath and presheath usually point towards surfaces to accelerate 
ions out of the plasma and to confine electrons.  It is only during a small portion of the anodic part 
of the RF cycle that the sheath voltage decreases sufficiently to allow electrons to reach the 
4 
 
substrate.  These electrons arrive at the substrate with largely thermal, isotropic velocity distribu-
tions. 
  Voltage waveform tailoring (VWT ) is a technique that is able to provide additional flexi-
bility in producing ion energy and angular distributions (IEADs) onto the wafer [26].  VWT can 
also be used to generate direc tional (anisotropic), high energy electron fluxes onto the substrate 
through promoting an electric field reversal (EFR) in the presheath above the substrate [17].  EFR 
refers to the electric field in the presheath momentarily point ing into the plasma, as opposed to 
pointing towards the surface.  In VWT, a non-sinusoidal voltage is applied to the substrate, typi-
cally using several harmonics of a fundamental frequency.  EFR in the presheath ultimately results 
from the requirement that the time average of positive and negative fluxes to the substrate must 
balance.  Only during the sheath collapse during the anodic par t of the cycle are electrons able to 
diffuse to the surface.  Under certain conditions, this diffusive electron transport may not be suffi-
cient to satisfy the local charge balance.  These conditiosn in clude short sheath collapse times, 
thick sheaths or magnetically or collisionally hindered transpo rt.  For these conditions, negative 
space charge in the presheath produces an EFR, which slows the transport of ions and increases 
the transport of electrons towar ds the wafer.  Electric field reversal has been observed computa-
tionally as well as experimentally [17, 27-30].  In the context  of VWT, EFR it was found to be 
most prevalent when using waveforms that facilitate a rapid and brief sheath collapse [17, 26].  
 With its ability to produce anisotropic IEADs which naturally penetrate deeply into HAR 
features, and electron energy and angular distributions (EEADs) onto the substrate which can po-
tentially penetrate deeply into HAR features, VWT has been prop osed as a (partial) remedy for 
neutralizing charging inside HAR features [17,26].  Other techn iques can also be used to inject 
high energy electrons into features.  For example, the top elec trode of CCPs can be biased with a 
negative DC voltage, which produces a high energy beam of anisotropic electrons onto the wafer 
[31].  This technique would require an additional power supply and its associated complexities.  
The use of tailored waveforms does increase complexity in terms of power supply, harmonic filters 
and match box designs [32].  The DC generated electron-beam sol ution requires a counter elec-
trode and so would not be easily implemented into inductively c oupled plasma (ICP) systems, 
whereas the VWT solution is, in principle, applicable to the bi as in ICP systems.  Ultimately, the 
choice of the most expedient system will likely be application dependent.   
 In principle, if the flux of positive ions and negative electr ons arriving on the wafer and 
5 
 
reaching the lower echelons of the features can be balanced ove r the RF cycle, the detrimental 
effects of intra-feature charging can be avoided.  That said, t he production of the EFR that accel-
erates electrons into the wafer and narrows the EEAD requires m anipulating the sheath potential 
during the RF cycle and so the IEADs are also affected.  As a r esult, independent control of the 
energy and angular distributions (EADs) of both electrons and ions is challenging.  From a practi-
cal perspective in an actual CCP etching tool, it is not possib le to hold the IEAD constant while 
varying the EEAD using VWT. 
The dynamics of VWT, and EFR in particular, are sensitive to the geometry of the plasma 
reactor and the electronegativity  of the plasma.  (Electronegat ivity refers to the ratio of negative 
ions to electrons. Highly electronegative plasmas have a large ratio of negative ions to electrons, 
while the RF cycle averaged plasma potential and floating potential are still positive.)  For exam-
ple, one of the features of VWT is the electrical asymmetry effect (EAE) in which the dc bias in a 
symmetric, multi-frequency CCP can be controlled by the amplitu de and phase of the harmonics 
used in the bias waveform [33,34].  The plasma reactors used in HVM are typically geometrically 
asymmetric and produce a negative DC bias on the substrate on this basis alone.  Using VWT, the 
DC bias resulting from the EAE then either decreases or increases the geometrically produced DC 
bias.  Electronegative plasmas further complicate the VWT produ ced EAE and EFR as space 
charge is maintained by far less mobile negative ions compared to electrons.  
In this paper we discuss results from a computational investiga tion of a  multi-frequency 
CCP sustained in an Ar/CF 4/O2 mixture using a geometry similar to those found in HVM.  High 
frequency power applied to the top electrode is used to sustain  the plasma while VWT is used to 
define the low-frequency bias vol tage applied to the bottom ele ctrode.  The consequences of the 
electrical asymmetry effect and the electric field reversal on the IEADs and EEADs onto the wafer 
surface are discussed.  The resulting charged and neutral particle fluxes and distributions are then 
used in self-consistent simulations of etching a HAR feature into SiO2 to investigate the ability of 
VWT to control feature properties.   
We found that in spite of the complicating factors of geometry,  gas mixture and multiple 
frequencies, VWT allowed for effective control of IEADs and EEADs onto the wafer, though this 
control could not be produced independently.  Optimizing the wa veform to produce a desired 
EEAD inevitably affects the IEAD.  Peak and mean energies of positive ions and of electrons onto 
the wafer are strong functions of the shape of the applied volt age waveform.  With the narrow 
6 
 
angle and energetic EEADs produced by VWT, our investigation di d show a decrease in intra-
feature charging, as measured by a decrease in the positive ele ctrical potential.  However, the 
overall characteristics of the final etch feature was dominated by the ion dynamics.   
Synthetic changes to only the EEADs resulted in minor changes of the final etched feature.  
For example, there were not significant differences in feature quality between an isotropic, thermal 
EEAD onto the wafer corresponding to an electron temperature of a 3-4 eV, and the narrow, ener-
getic EEAD produced by VWT.  We attribute this result to the fa ct that thermal electrons are 
accelerated into the feature by the electric fields produced by  the positive, in-feature electric po-
tential.  Ultimately, in a quasi-steady state, the flux of positive and negative charge into the feature 
must be equal.  This is achieved by producing a positive potential in the feature, which then accel-
erates thermal electrons into the feature.  The narrow energetic EEADs produced by VWT are also 
accelerated into the feature.  However, their initially higher wafer directed velocities require a 
smaller positive potential in the feature to achieve the needed  flux balance.  The end result is a 
decrease in the intra-feature potential relative to that produc ed with thermal electrons that is ap-
proximately equal to the average energy of the VWT produced EEAD. 
The computational platform used for the reactor scale plasma transport, the Hybrid Plasma 
Equipment Model (HPEM) and the reactor conditions are discussed  in Sec. II.  The Monte Carlo 
Feature Profile Model (MCFPM) used for the feature scale simulations of etching, and its applica-
tion here, are described in Sec. III.  The influence of phase a ngle φ of the voltage waveform on 
charged particle distributions onto the wafer and etch profiles with low bias power is discussed in 
Sec. IV and with high bias power is discussed in Sec. V.  Concluding remarks are in Sec. VI. 
 
II. Description of the Reactor Scale Model 
The investigation of the reactor scale plasma dynamics was perf ormed using the Hybrid 
Plasma Equipment Model (HPEM), which is described in detail in Ref. [35].  In short, the HPEM 
is a 2-dimensional hydrodynamic model which resolves plasma phe nomena in a time-slicing ap-
proach.  Different physics regimes are addressed in modules that are coupled by exchanging phys-
ical quantities – electric and magnetic fields, densities, rate coefficients.  The major modules used 
in this work are the Fluid Kinetics-Poisson Module (FKPM), the Electron Energy Transport Mod-
ule (EETM), and the Plasma Chemistry Monte Carlo Module (PCMCM).   
In the FKPM, the continuity, momentum, and energy equations of the heavy particles are 
7 
 
solved coincidently with Poisson’s equation to provide heavy pa rticle densities, fluxes and elec-
trostatic potential.  Electron densities and fluxes in the bulk plasma are addressed using continnum, 
fluid techniques in the FKPM.  In the EETM, the spatially dependent electron energy distributions 
(EEDs) in the plasma are obtaine d using a kinetic, Monte Carlo based approach using the space 
and phase resolved electric fields produced in the FKPM [36].  These EEDs are then used to pro-
duce electron impact rate coefficients and transport coefficien ts for use in the FKPM.  The tra-
jetories of secondary electrons produced by ion impact and exci ted state impact on surfaces are 
addressed using fully kinetic, Monte Carlo techniques in the EETM.  The energy and angular dis-
tribution of electrons striking the substrate are recorded in the EETM, which are then used as input 
to the MCFPM.  The EEDs for both bulk and secondary electrons are continuously updated during 
the simulation by repeatedly executing the EETM.  
After the plasma reaches a quasi-steady state the PCMCM, using Monte Carlo techniques, 
tracks the trajectories of ions and reactive neutral species.  EADs of these species are recorded 
impinging onto the wafer and are used as input to the MCFPM.  The reaction mechanism used for 
Ar/O2/CF4 plasmas is described by Vasenkov et al [37,38].  That reaction mechanism has been 
modified by updating the model fo r Ar excited states to include  the processes described in [39]. 
Ion induced secondary electron emission coefficients on surfaces in contact wtih the plasmas was 
included using coefficients of 0.15 and 0.05 for wafer and meta ls.  Excited Ar species induce 
secondary electron emission with a probability of 0.01 on all surfaces [40].  
A schematic of the cylindrically symmetric CCP reactor used in this investigation is shown 
in Fig 1.  The reactor, modeled after multi-frequency CCPs used  in industrial HVM applications, 
consists of two parallel plate electrodes with a diameter of 300 mm separated by a 2.8 cm gap.  A 
silicon wafer is mounted on the bottom electrode and a showerhe ad gas inlet is distributed across 
the top electrode.  A focus ring made of silicon and quartz to improve discharge uniformity sur-
rounds the wafer.  The dielectri c constants of these components  are ε/ε0 = 4 for the outer quartz 
ring and ε/ε0 = 11.8 for the Si ring.  While the conductivity of the quartz i s negligible, that of the 
Si wafer is 0.05/Ω-cm .  The feedstock gas Ar/CF 4/O2 = 75,/15/10 flows at 500 sccm through the 
top electrode.  The reactor pressure is held constant at 40 mTo rr at the location of the pressure 
sensor near the pump port by throttling the rate of pumping.  
The VWT power supply is connected to the bottom electrode through a blocking capacitor 
of 500 nF.  In principle, in the quasi-steady state, the DC bias should be independent of the value 
8 
 
of the blocking capacitor provided that the RC time constant of the plasma-capacitor series imped-
ance is large compared to transients in current.  The capacitan ce used here is a balance of there 
being an acceptably short charging time and long enough RC time constant so that there is little 
variation in the DC bias during the RF cycle.  
Sheath properties are in part a function of plasma density at t he edge of the sheath which 
then determines sheath thickness.  To maintain a relatively con stant plasma density and to mini-
mize sheath variation based on changes in plasma density, 500 W  is coupled into the plasma 
through the top electrode using a sinusoidal voltage waveform with a frequency of 80 MHz.  This 
power was maintained by continually adjusting the amplitude of the voltage at 80 MHz. 
To control the dynamics of charged particles impinging on the wafer surface, a customized 
voltage waveform, V(t), was applied to the bottom electrode.  The waveform consists of a funda-
mental sine wave with a frequency f0 = 1 MHz and 4 consecutive higher harmonics, 
 00
1
1() c o s ( 2 )()
N
k
i
NkVt V k ft kNN k  

  . (2) 
Here, V0 is the total applied voltage amplitude, k is the harmonic order, N is the total number of 
frequencies, and the relative phase shift of each harmonic freq uency k is φ k..  In this work the 
number of harmonics is N = 5.  The consequences of VWT were investigated by varying the phase 
shift of the even harmonics φ for k = 2, 4.  The resulting waveforms are shown in Fig. 2 for phase 
shifts of φ = 0°, 45°, 90°, 135° and 180°.  The power coupled through the b ottom electrode, P0, 
was initially held constant at 1 kW by adjusting V0.  
 
III. Description of the Feature Scale Model 
 The EADs sampled at the substr ate surface were used as input to the Monte Carlo Feature 
Profile Model (MCFPM) to simulate the evolution of etch features in semiconductor device mate-
rials [40,41,42].  Briefly, MCFPM is a voxel based, kinetic model in which pseudo-particles rep-
resenting gas phase species are launched with energies and angl es sampled from the EADs ob-
tained from the HPEM.  The trajectories of the incoming particles are integrated, with charged 
particles subject to acceleratio n by electric fields, until a c ollision with a surface occurs.  The 
specific surface reaction is chosen based on a stochastic Monte Carlo approach.  Depending on the 
reaction, the voxel representing the surface site is removed (p hysical or chemical sputtering), 
chemically modified (passivation) or a voxel is added on top of  the site (deposition).  Species 
9 
 
reflected from or produced at the surface, such as a sputter or chemical etch product, are returned 
to the gas phase, and their trajectories are tracked until they are consumed in a reaction at a surface 
or leave the feature.  Although the capability exists in the MC FPM to have electron stimulated 
surface chemistry or electron implantation, in this study, electrons do not modify the surface other 
than through depositing their charge. 
 In this study, we investigated the plasma etching of SiO
2 in a Ar/O 2/CF4 gas mixture.  A 
detailed description of the reaction mechanism is given by Huang et al. [40].  Generally, all in-
coming ions or hot neutrals resulting from neutralization of ions when striking surfaces can phys-
ically sputter every material according to the incident particles mass, angle and energy as well as 
the surface binding energy of the material.  Radical C
xFy species can lead to the deposition of 
polymer, the main contributor to sidewall passivation, which in turn is removed by sputtering and 
etching by oxygen radicals.  C xFy radicals can react with the SiO 2 surface to create a layer of 
SiO2CxFy complexes, significantly lowering the binding energy and making the complex easier to 
chemically sputter. 
 The electric potential in the feature was computed by collecti ng charge on surfaces and 
solving Poisson's equation.  The relative permittivity for SiO
2 used in solution of Poisson's equa-
tion was r = 4.0, and for photoresist, polymer and SiO2CxFy complexes was r = 3.0.  The electric 
potential then provides electric fields used to advance the tra jectories of charged particles.  All 
positive ions neutralized when striking a surface, and if reflected, continued as a neutral.  Electrons 
were collected on surfaces with unity probability.  For this st udy, the SiO 2 and photoresist had 
essentially zero conductivity (10 -10/- c m ) .   P o l y m e r  ( 510-6/-cm) and SiO 2CxFy complexes 
(110-6/-cm) had finite but small conductivity.  These conditions generally resulted in charge 
being resident only on surfaces, or buried under polymer or redeposited etch products if deposition 
occurred on top of charged surfaces.   
 The geometry used for the feature evolution is shown in Fig. 3.  The feature is a trench 
consisting of a 3000 nm thick SiO
2 layer over a Si stop-layer, covered by 100 nm thick photoresist 
with a 100 nm opening.  This geometry produces an aspect ratio of about 30 for an etched trench 
down to the stop layer.  The simulation was performed in 3-dime nsions as a finite depth trench.  
The mesh consists of 60 cells wide by 750 cells tall by 10 cells deep, producing cubic voxels with 
5 nm edge length.  Reflective boundary conditions are used along the y-axis normal to the geom-
etry shown in Fig. 2.  Although we are simulating a nominally 2 -dimensional feature (a trench), 
10 
 
performing the simulation in 3-dimensions results in a more rea listic representation of sidewall 
roughness.  When simulating a trench in 2-dimensions, sidewall roughness is effectively uniform 
(and infinite) in the unresolved depth.  In 3-dimensions, sidewall roughness is finite.  The etching 
was performed for a fixed time of 15 minutes.   
 The Monte-Carlo method which is used in the MCFPM inherently p roduces statistical var-
iation in the details of the features that are produced.  This run-to-tun variation can occur naturally 
in parallel computations by diffe rences in the timings of the p rocessors.  The statistical variation 
features can be demonstrated by changing the seeds for the random number generators on separate 
runs.  The features shown here are typical, average features in which outliers due to statistical 
variation have been excluded.  T he statistical run-to-run diffe rences in features are discussed in 
Appendix A. 
 
IV. Plasma and Etch Properties for 1000 W of VWT Power 
In industrial applications of plasma etching, it is most common to control power deposition 
in the plasma as opposed to voltage amplitude.  To make more direct connection to these applica-
tions, the power applied through the VWT on the bottom electrode was first held constant at P
VWT 
= 1000 W by adjusting the voltage amplitude V 0 while varying the phase φ from 0 – 180 o.  Alt-
hough this power appears large, by industrial processing standa rds for HAR etching of 30 cm 
diameter wafers, 1000 W is a moderately small power [40,43,44].  The applied voltage amplitudes 
necessary to maintain constant power coupling through the top electrode (500 W), bottom elec-
trode (P
VWT = 1000 W) and the resulting DC self-bias on the bottom electrode are shown in Fig. 4 
as a function of phase angle.  At constant power, the amplitude  of the high frequency voltage 
applied to the top electrode is a weak function of the phase an gle and is nearly constant at V HF = 
120 V.  The DC self-bias, however, is strongly coupled to φ with its magnitude decreasing (be-
coming more positive) by 88% from Vdc= -2480 at φ=0° to Vdc= -290 at φ=0°. 
 Earlier works have described th e trend of how DC bias depends of the shape of the applied 
waveform through the generation of the electrical asymmetry effect (EAE) [18,45].  The DC self-
bias can be expressed as 
 max min ,1
dc
VVV 

     (2) 
where Vmax and Vmin are the maximum and minimum of the applied voltage.   is the discharge 
11 
 
symmetry parameter given by 
 
2
,
ps p s g
g sg sp
A nI
A nI


  (2) 
where the areas of the powered and ground electrodes are Ap and Ag and the ion densities near the 
powered and grounded surfaces are spn  and sgn .  Isp and Isg are the sheath integrals, described in 
prior publications on the origin of the EAE [33, 34, 45].  In short, these are dimensionless quantities 
that depend only on the normalized profile of the sheath charge density.   
 The formulation for the EAE does not specifically account for a second powered electrode 
having a unique frequency, such as used here.  However, due to the higher frequency and lower 
power of this second RF bias, the voltage amplitude applied to the top electrode is smaller than 
that applied to the lower electrode.  Sinusoidal voltages alone do not induce electrical asymmetry 
effects and so we do not expect large perturbations to the EAE process by the high frequency 
source.  With the phase shift applying only to the tailored waveform on the bottom electrode, VHF 
remains relatively constant for all φ, varying by less than 10%.  Due to the changes to the electron 
dynamics in the sheath region so me variation does occur in V 0, decreasing from 2800 V to 2200 
V or about 27% from  = 0 to 180.   
The DC self-bias on the lower electrode, VDC, is an important parameter in determining the 
energy of incident positive ions.  For high frequency excitatio n where the energy width of the 
IEAD is small compared to the RF voltage amplitude, the centroid in energy of the IEAD typically 
increases with the magnitude of VDC.  With low fundamental frequencies (thin sheath limit), ions 
transiting the sheath respond to the sheath dynamics during the RF period.  (This is nearly always 
true for electrons.)  In this low frequency limit, the correlat ion between IEAD and V DC is not 
straight forward.   
The radially averaged axial electric field as a function of tim e and distance from the sub-
strate, Ez(z, t), is shown in Fig. 5 for phase shifts of φ = 0° to 180°.  In CCPs without an electric 
field reversal, Ez(z, t) near the bottom electrode s heath will point towards the electrode (negative 
z direction) at all times.  However, with φ = 0°, an EFR occurs during the sheath collapse at around 
0.5 μs when the applied voltage is at its maximum positive valu e and there is a positive electric 
field component (pointing in +z direction).  This EFR results, in part, from the short duration of 
the positive voltage excursion of the voltage waveform and the correspondingly short time during 
12 
 
which the sheath collapses.  In order to produce the required electron flux to the surface to maintain 
a charge-neutral flux to the substrate, an EFR occurs to accele rate electrons towards the surface.  
This field reversal is most pronounced in the φ = 0° case (69 V/cm) as this phase has the shortest 
sheath collapse and so requires the largest instantaneous electron flux to the surface.  As the dura-
tion of the sheath collapse increases with increasing φ and becomes less abrupt, the magnitude of 
the instantaneous electron flux that is required to balance charge decreases, and so the magnitude 
of the EFR reversal also decreases.  
The modulation of the sheath as a function of the phase of the harmonics translates into 
significant variation of IEADs i ncident onto the wafer, as shown in Fig 6a.  These IEADs are 
collected by summing over all ions striking the wafer for φ = 0° to 180°.  The IEADs generally 
decrease in maximum energy with increasing φ, following the trend in V dc.  The mean energy of 
the ions also decreases with increasing φ, as shown in Fig 6c.  Aside from the general decrease in 
energy, the shape of the IEADs reflect the temporal dynamics of the sheath.  The IEAD for φ = 0° 
contains a dominant peak at 3000 eV, a result of the sheath maintaining a nearly constant potential 
and thickness for the majority of the RF cycle. (See Fig. 5.)  The IEADs for φ = 45°, 90° and 135° 
contain more complex multi-modal structures with broader spreads in energy.  The structure in the 
IEADs reflects the length of time the sheath is maintained at a given potential and thickness.  The 
IEAD for φ = 180 ° has a single dominant peak at approximately 400 eV, as the sheath has one of 
two quasi-binary states – fully collapsed or fully expanded. 
 The EEADs incident onto the wafer surface are shown in Fig. 6b  for φ = 0° to 180°.  The 
electric field reversal for small values of φ produces a significant acceleration of electrons normal 
to the surface, generating an EEAD with a higher energy and nar rower angular distribution that 
might occur with low frequency, sinusoidal waveforms.  (Recall that for a purely thermal distribu-
tion of electrons onto the surface, the mean energy will be about the electron temperature, 3-4 eV, 
and the angular spread would span -90  to +90.)  The EEAD for φ = 0°, where the EFR has is 
largest magnitude, extends to 125 eV, considerably higher than the thermal bulk temperature of 
about 3.2 eV.  (Although the electron energy distribution is no n-Maxwellian in the bulk plasma, 
for convenience we will refer to the electron flux incident ont o the electrode in the absence of 
significant EFR as being the thermal electron flux or resulting from thermal electrons.)  The down-
ward trend of the magnitude of the electric field reversal with  increasing φ in turn leads to a de-
crease in the electron acceleration normal to the surface, and so to an overall reduction in electron 
13 
 
energy incident onto the surface.  With φ = 180°, the EEADs incident onto the surface closely 
resemble a thermal distribution, though with a somewhat narrower angular distribution.  The high 
energy, low angle electrons are likely the result of electrons accelerated in the sheath at the oppos-
ing elelctrode.  Due to the 2 decade log scale of the image, th ese structures are visually overem-
phasized. 
 In addition to the charged particle EADs onto the surface, the  silicon-dioxide etching mech-
anism depends on the magnitude of the individual fluxes of char ged and neutral species onto the 
wafer.  In particular, the ratio of polymer depositing and polymer removing species is important 
in dielectric etching in fluorocarbon containing plasmas.  The time averaged fluxes of neutral and 
ion species onto the wafer as a function φ are shown in Fig. 7.  With changes in φ there are sys-
tematic changes in EADs of charged particles onto the surface.  However, the neutral fluxes are 
fairly stable with moderate variation with changes in phase φ for most species.  With the high 
frequency power being held constant, the rates of electron impa ct dissociation and ionization are 
nearly constant, producing nearly constant fluxes.  The small variation in neutral fluxes with φ can 
be attributed to the contribution to dissociation by secondary electrons emitted from the wafer and 
accelerated by the sheath into the bulk plasma.  With the elect ron energy distribution of the sec-
ondary electrons being functions of sheath dynamics, rates of dissociation will also vary. 
 Similar trends apply for the fl uxes of ions to the wafer as a function of φ, which also show 
little variation with phase both in terms of overall magnitude as well as the relative ratios of ion 
fluxes.  The one notable exception is the flux of O + which increases for intermediate values of φ.  
The atomic weight of O+ is the lightest of ions having a significant flux to the surfa ce and so will 
respond more quickly to changes in the sheath (and presheath) compared to other ions.  There is 
also likely a component of ionization of atomic oxygen by high energy secondary electrons.  Given 
that the fluxes of Ar
+ and CF3+ are 2 orders of magnitude higher than that of O+, we do not expect 
this sensitivity of the flux of O+ on phase angle to have a large effect on etch properties.  
 The feature profiles for trenches in SiO 2 after 15 min of plasma etching are shown in Fig. 
8a for phase angles of φ = 0° to 180°.  Varying φ for constant power produces significant differ-
ences in etch depth, ranging from 1750 nm for φ = 0° to an immediate etch stop due to excessive 
polymer buildup at  φ = 180°.  Due to the similar absolute fluxes of reactants for all phase angles, 
this trend in etch depth is a consequence of the differences in charged particle energy distributions 
onto the wafer resulting from the change in applied voltage waveforms.  The higher energy of the 
14 
 
incident ions at low phase angles  produces higher rates of remo val of passivating polymer films 
and higher rates of sputtering of SiO2, directly or by chemically assisted processes.  The etch stop 
at φ = 180° is a consequence of the lower ion energies that are unable to balance the deposition of 
polymer by removal of polymer by sputtering.  A net etch at φ = 180° would be possible for lower 
rates of polymer deposition (lower incident fluxes of CFx radicals).  
 The higher incident energies of the positive ions also enable them to partially overcome 
positive electrical potential that builds up inside features.  This positive potential slows ions, 
thereby reducing their sputter yield with possible deflection of their trajectories inside the features, 
which leads to twisting.  One of the original motivations for VWT was to promote in-feature charge 
neutralization on surfaces by na rrowing the angular distributio n of electrons to better match that 
of the ions.  These narrow and energetic EEADs presumably would penetrate deeper into the fea-
ture than is possible by the broad, low energy thermal EEADs produced by conventional CCPs.  
The desired end result would be a charge neutral feature. 
 To test this hypothesis, one would need to perform reactor sca le simulations where the ion 
and neutral fluxes, and IEADs remain the same, while the EEADs varied from low energy, broad 
angle to high energy, narrow angle.  From our attempts to find such conditions, we conclude that 
the likelihood is small of being able to hold the IEAD constant while varying the EEAD.  The very 
conditions that modify the EEADs also modify the IEADs.  A larg e set of computational experi-
ments were performed to find combinations of voltage, power and waveforms that would maintain 
the same IEAD while toggling between a nearly thermal EEAD, and  an EFR enhanced EEAD.  
We were not able to find such conditions.   
 Instead, to test the hypothesis  that EEADs produced by electric field reversals can decrease 
the magnitude of positive charge in the feature the following process was used.  Etch profiles were 
compared when using EEADs produced from using VWT and a synthet ic thermal EEAD having 
a 3 eV electron temperature.  The fluxes of radicals and ions, and IEADs, were the same for both 
cases.  These reference simulations were performed for φ = 0°.  For these conditions, the differ-
ences in EEADs between those generated by VWT and synthetic the rmal distributions are the 
greatest.  The VWT case, φ = 0° also resulted in the overall most desirable feature profile.   
 The etch profiles and correspond ing final electric potential a re shown in Fig. 8b for the 
(left) self consistently generated VWT produced EEAD and (right ) for the synthetic thermal 
EEAD.  Both cases have both negative and positive charge distri buted throughout the feature, 
15 
 
though with net negative charge a t the top of the features and net positive charge deeper in the 
feature.  The end result is positive potential inside the featu re.  The maximum potential with the 
VWT produced EEAD is 227 V and the maximum potential produced w ith the thermal electrons 
is 346 V.  The larger positive potential with thermal electrons reduces the final etch depth by 30%
