Repository: sdelaurentiis123/plasma-etching-code

# petch — a fast, differentiable 3D plasma-etch simulator

**The only open-source GPU-accelerated, differentiable feature-scale plasma-etch simulator** —
and on the same GPU it runs **~14× faster than ViennaPS** (the open-source SOTA) at matched accuracy.

Level-set surface evolution + Monte-Carlo / radiosity flux transport + SF₆/O₂ surface chemistry,
with the flux and level-set kernels written in [NVIDIA Warp](https://github.com/NVIDIA/warp) — so the
whole pipeline is GPU-resident **and** autodifferentiable in one substrate. Runs on an NVIDIA GPU
(fast) or on CPU / Apple Silicon (portable, slower) with the *same code*.

File: research_sources/thesis_extracts/kr2024_osti.txt (part 1 of 3)
1 
 
Autonomous Hybrid Optimization of a SiO2 Plasma Etching Mechanism 
 
Florian Krüger1, Du Zhang2, Pingshan Luan2, Minjoon Park2, Andrew Metz2 and 
Mark J.  Kushner1,3 
1 Electrical Engineering and Computer Science Department, University of Michigan, 1301 Beal 
Ave., Ann Arbor, MI 48109-2122 USA  fkrueger@umich.edu, mjkush@umich.edu 
2 TEL Technology Center, America, LLC,  255 Fuller Road, Suite 214, Albany, NY 12203 USA 
 du.zhang@us.tel.com, pingshan.luan@us.tel.com, minjoon.park@us.tel.com, 
 andrew.metz@us.tel.com 
3 Author to whom correspondence should be addressed. 
 
Abstract: 
Computational modeling of plasma etching processes at the feature scale relevant to the 
fabrication of nanometer semiconductor devices is critically dependent on the reaction mechanism 
representing the physical processes occurring between plasma produced r eactant fluxes and the 
surface, and the reaction probabilities, yields, rate coefficients and threshold energies that charac-
terize those processes.  The increasing complexity of the structures being fabricated, new materials 
and novel gas mixtures for plasma produced radical fluxes to the wafer also increase the complex-
ity of the reaction mechanism used in feature scale models, and the difficulty in developing the 
fundamental data required for the mechanism.  This challenge is further exacerbated by the fac t 
that acquiring these fundamental data through more complex computational models or experiments 
is often limited by cost, technical complexity or inadequate models.  In this paper, we discuss a 
method to automate the selection of fundamental data in a reduced reaction mechanism for feature 
scale plasma etching of  SiO2 using a fluorocarbon gas mixture by matching predictions of etch 
profiles to experimental data using a gradient descent / Nelder-Mead method hybrid optimization 
scheme.  These methods produce a reaction mechanism that replicate s the experimental training 
data as well as experimental data using related but different etch processes. 
 
Keywords: plasma etching, plasma surface interaction, computational modeling, 
model optimization, machine learning, physics informed optimization 
This is the author’s peer reviewed, accepted manuscript. However, the online version of record will be different from this version once it has been copyedited and typeset.
PLEASE CITE THIS ARTICLE AS DOI: 10.1116/6.0003554

2 
 
I. Introduction 
The computational modeling of plasma etching processes is receiving new interest due, in 
part, to its ability to aid in the design and understanding of semiconductor device manufacturing 
and to provide the training data for machine learning based optimization of processes [1–5].  In 
simulation of plasma etching, the framework typically includes a reactor scale model and a feature 
scale model [6–8].  The reactor scale model provides reactive fluxes  to the wafer, including their 
energy and angular distributions, that are used as input to the feature scale model  [9][10].  There 
are several classes of feature scale models – level-set-methods [6,11–13], statistical voxel ap-
proaches [14–16], and molecular dynamics (MD) [17,18].  Although MD methods are the most 
fundamental, they are currently computationally limited in the size of the feature that can be sim-
ulated and by availability of inter -particle potentials for complex chemistries.  As a result, most 
full-feature scale capable models employ level set or statistical voxel methods with, in most cases, 
less fundamental reaction mechanisms. 
Due to limits resulting from computational complexity and sometimes incomplete under-
standing of the physical process involved in plasma etching, feature profile simulations typically 
make use of simplified or reduced reaction mechanisms.  These mechanisms use rate coefficients, 
reaction probabilities, threshold energies and energy and angular scaling to represent reactions 
between gas phase and surface species.  The outcome of these reactions are the addition of material 
(deposition), removal of material (e tching or sputtering) and modification of the material (pas-
sivation, implantation) [15,19,20].  The reaction mechanism, and the coefficients and parameters 
that quantify the mechanism, are ideally based on either experiment s or more complex computa-
tional models that do not allow for an efficient real-time evaluation.  
Rapidly and accurately producing reaction mechanisms for profile simulation for novel 
materials, gas mixtures and temperature regimes, as in cryogenic etch processes  [21–23], is chal-
lenging.  This is particularly the case in data starved regimes , which is often the case when ad-
dressing new materials.  So there is a need to robustly and efficiently adjust and improve reaction 
mechanisms.  Classical optimization techniques as well as machine learning (ML) based ap-
proaches are areas of active research [4,5,24–26].   
Developing and a pplying ML techniques for process design is an expanding area of re-
search with the goal of addressing the increasing number of process parameters, complexity of the 
processes and non-linear behavior.  Model-based feedback has enabl ed precise, repeatable and 
This is the author’s peer reviewed, accepted manuscript. However, the online version of record will be different from this version once it has been copyedited and typeset.
PLEASE CITE THIS ARTICLE AS DOI: 10.1116/6.0003554

3 
 
stable process control [27–29].  As the control models face some of the same issues with respect 
to data availability and consistency as in profile evolution, control methods are now also based on 
machine learning methods which efficiently allow for rapid real time evaluation [30–34].  Other 
applications of ML include the development of surrogate methods where statistical models are 
trained on experimental or computed data to simulate a process as a whole or a sub-process [35,36].  
Such practices being applied to large scale simulations of fusion plasmas [37–43].  Ideally, these 
models applied in semiconductor manufacturing are capable of reproducing reactor and feature 
scale etch processes either directly as an outcome of the surrogate model or by interpolating be-
tween known results [44,45].  These types of approaches have underlying model structures that 
are typically valid in their training parameter space.  However, the parameters that are the outcome 
of the underlying model, while providing a solution, do not necessarily provide physical insight.  
Many of these data driven ML approaches are themselves fundamentally limited by the availability 
or accuracy of the data used for training purposes.  Producing this data is itself costly and time 
consuming, while the resulting trained ML based model may have limited applicability to process 
conditions outside the training set.  
The challenge of needing large training sets of data has led to the use of physics informed 
ML and optimizations techniques.  Using these techniques, lack of data is, to some degree, miti-
gated by the explicit use of physical formulations and models to reduce the degrees of freedom in 
the ML-derived model.  Using this approach, a reaction mechanism can be built using known 
forms of probabilities of gas-surface interactions which may have poorly known coefficients.  Us-
ing ML-methods to derive the physics-based coefficients should, in principle, produce a reaction 
mechanism that extends beyond the conditions of the training set.  
These challenges specifically apply to the modeling of high aspect ratio (HAR) plasma 
etch processes [46–49].  The aspect ratio (AR) is the ratio of the etch depth and to the width of the 
feature, often given by the opening of the mask material.  These processes are relevant to the 
fabrication of vias, contact holes and isolation trenches [48].  Features are now produced for 3 -
dimensional (3D) memory devices having AR approaching 100.  Ideal HAR features have vertical 
side walls with widths replicating the mask with a minimum of bowing [50] or tapering [51].  There 
are many process-dependent challenges which make these outcomes difficult.  For example, pol-
ymer deposition is a critical process in dielectric plasma etching in fluorocarbon gas mixtures 
[52,53].  A critical process challenge is the control polymer deposition in the upper regions of the 
This is the author’s peer reviewed, accepted manuscript. However, the online version of record will be different from this version once it has been copyedited and typeset.
PLEASE CITE THIS ARTICLE AS DOI: 10.1116/6.0003554

4 
 
mask during the etch process, which may result in necking and clogging [44,54,55].  (Necking is 
the narrowing of the opening in the mask by polymer deposition.  Clogging is closing of the mask 
opening by the deposition.)  Both necking and clogging result from the same processes with dif-
ferent degrees of severity.  Clogging will stop etching while necking can limit neutral gas transport 
further into the feature, trap etched surface species and shadow ions and photons entering into the 
feature.  Modeling these processes, critical to feature optimization, is additionally challenged by 
lack of fundamental data.  
Physics informed ML approaches to process development have also taken the form of com-
pact or reduced models.  For example, through ML methods, reduced reaction mechanisms can be 
generated [56–58].  In a reduced reaction mechanism, species or reactions for which the outcome 
is weakly dependent are removed from a comprehensive mechanism, resulting in a model that is 
computationally more efficient.  Reduced reaction mechanisms, though more rapidly executing, 
are generally valid over a limited range of operation, such as power, gas mixture or pressure.   
The optimization of the reaction mechanism itself has been investigated using Monte Carlo 
approaches and simulations based on cellular automatons[59–63].  Optimization schemes such as 
evolutionary algorithms and particle swarm methods can require many evaluations of the model.  
This large number of evaluations can lead to a large computational expense or needing to reduce 
the domain over which the optimization is being performed, either spatially or in terms of interac-
tion complexity (e.g. limiting the number of species). 
In this paper, we discuss the development and application of a semi -autonomous optimi-
zation technique to derive physics -based coefficients for reactions mechanisms used in voxel -
based feature simulation of plasma etching.  The optimization technique couples a gradient descent 
method with a Nelder Mead approach.  The demonstration system is SiO2 HAR plasma etching in 
a fluorocarbon gas mixture  using a capacitively coupled plasma .  The reactor scale simulations 
that provide reactant fluxes were performed with the Hybrid Plasma Equipment Model (HPEM).  
The feature scale simulations were performed with the Monte Carlo Feature Profile Model 
(MCFPM).   
A high-level overview of the optimization scheme is given in Sec.  II.  The process to be 
optimized as well as the simulation tools used for the gas phase and feature scale simulation are 
discussed in Secs. III and IV.  Metrics for the optimization process are defined in Sec.  V.  The 
optimization schemes are described in Secs. VI and VII where the hybrid approach is motivated.  
This is the author’s peer reviewed, accepted manuscript. However, the online version of record will be different from this version once it has been copyedited and typeset.
PLEASE CITE THIS ARTICLE AS DOI: 10.1116/6.0003554

5 
 
Results of the combined optimization method are discussed in Sec. VIII.  To test the transferability 
of the derived mechanism, etch processes outside the original training regime were simulated, with 
those results being presented in Sec. IX for a single feature and for an array of features in Sec. X.  
Concluding remarks are in Sec. XI. 
 
II. Description of the optimization scheme 
The goal of this work is to optimize a reaction mechanism that describes plasma -surface 
interactions for SiO 2 etching that best replicates experimental data.  The experimental data was  
provided in the form of scanning electron microscopy (SEM) images.  The optimization is centered 
on adjusting physics parameters in the reaction mechanism, represented by scalar values p i, each 
representing a physical quantity,  contained in a parameter set of dimension n, 
     
1
2
n
p
p
p


=


p
 .      (1) 
The size of the parameter space scales like O(cn), where c is a constant, making exhaustive search 
algorithms impractical for even moderately large numbers of parameters.  Enforcing constraints 
and relations based on prior physical knowledge of the likely range of p i can help to reduce the 
total parameter space and enable the use of conventional optimization techniques.  This physical 
knowledge is, in our case, implemented by using a well -established surface reaction mechanism 
having poorly known reaction probabilities, and applying physically reasonable bound s to those 
poorly known coefficients.   
The optimization scheme is based on a hybrid approach, combining a gradient descent 
method [5,64,65] with a Nelder-Mead optimization scheme [66–68].  A top-level overview of the 
method is shown in  Fig. 1.  The optimization setup requires external input (located on the left -
hand side of Fig. 1) which in this case are the reactant fluxes of radicals and ions and their energy 
and angular distributions (EADs) that are incident onto the wafer being processed.  These fluxes 
and EADs were provided by the HPEM using reactor conditions that produced the features imaged 
by the SEMS.  The fluxes and EADs provided by the HPEM are here considered as being ground 
truth.  A legitimate issue is the sensitivity of the optimized feature scale reaction mechanism to 
the accuracy of the fluxes and EADs provided by the HPEM.  The HPEM, as for all modeling and 
This is the author’s peer reviewed, accepted manuscript. However, the online version of record will be different from this version once it has been copyedited and typeset.
PLEASE CITE THIS ARTICLE AS DOI: 10.1116/6.0003554

6 
 
simulation approaches, is subject to 
approximations and simplifica-
tions.  This applies to its fluid ap-
proach and finite grid size as well 
the input data in terms of reaction 
rates, cross sections and material 
coefficients.  Although the quanti-
tative validity of the HPEM and re-
lated approaches in general i s an 
important area of  discussion, it is 
beyond the scope of this particular investigation which is focused on developing the feature scale 
reaction mechanism.  As such, the fluxes and EADs from the HPEM are treated as being true for 
the purposes of this discussion which is intended to be a proof of concept of the optimization 
process itself.  That said, the results presented below will highlight the ability of HPEM and 
MCFPM in conjunction to replicate relevant process trends.   Details of the experiment and gas 
phase simulation are provided in Sec. III. 
The gas phase fluxes and EADS are used as input to the MCFPM which performs the etch 
process simulations outlined in Sec.  IV.  The result s of these simulations are compared to the 
features in the SEM images.  Based on a set of geometric metrics, discussed in Sec.  V, a model 
error is determined.  The data produced by the MCFPM and their differences to experimental data 
effectively act as the loss function to be minimized.  The model error is used as the basis for the 
optimizer which iteratively adjusts the model parameters p to minimize the loss.  This loop is 
repeated until the system converges.   
 
III. Reactor Scale Plasma Simulation 
The reactor scale, gas phase simulations were performed using the Hybrid Plasma Equip-
ment Model (HPEM), which combines fluid and kinetic concepts to model a diverse set of plasma 
processes.  The HPEM is described in detail in Refs. [69–71] and so will be only briefly described 
here.   
The HPEM is a 2-dimensional plasma hydrodynamics model that employs both kinetic and 
fluid formulations to simulate low temperature plasmas using a time-slicing approach.  A range of 
 
Figure 1: Global schematic of the optimization process. 
 
This is the author’s peer reviewed, accepted manuscript. However, the online version of record will be different from this version once it has been copyedited and typeset.
PLEASE CITE THIS ARTICLE AS DOI: 10.1116/6.0003554

7 
 
physics regimes are addressed in individual 
modules.  These modules are coupled through 
the exchange of physical quantities – such as 
electric and magnetic fields, species densities 
and rate coefficients.  The modules used in this 
work are the Fluid Kinetics -Poisson Module 
(FKPM), the Electron Energy Transport Mod-
ule (EETM), and the Plasma Chemistry Monte 
Carlo Module (PCMCM).   
In the FKPM, the continuity, momen-
tum, and energy equations of heavy particles are 
integrated in conjunction with Poisson’s equation, yielding heavy particle densities, fluxes, tem-
peratures and electrostatic potential.  Electron transport is determined by solving the continuity 
and momentum conservation equations.  In the EETM, electron energy distributions (EEDs) as a 
function of spatial position are obtained using a kinetic, Monte Carlo method based on the electric 
fields produced in the FKPM.  The energy and angular distributions (EAD) of electrons striking 
the substrate are also recorded in the EETM.  Based on the bulk plasma electron distributions, their 
transport and rate coefficients are produced and made available to the other modules.   
After reaching a (quasi) steady-state, the PCMCM calculates the heavy particle EADs in-
cident onto surfaces by tracking their trajectories kinetically and treating gas phase collision using 
a Monto Carlo approach.  These distributions are recorded and then used as input to the MCFPM.  
The HPEM was used to model a capaci-
tively coupled plasma (CCP) sustained in a 
C4F6/Ar/O2 gas mixture at 10 mTorr.  In the base 
case the total gas flows were C 4F6/Ar/O2 = 
140/100/105 sccm.  The reactor configuration is 
shown in Fig. 2.  Two electrodes with a radius of 
15 cm are separated by a 4 cm gap.  Dual radio 
frequency (RF) power VRF is applied to the bottom 
electrode.  The voltage waveform consists of low 
and high frequency components, V RF(t) = V LF 
 
Figure 2: CCP reactor geometry and circuit. 
 
Table 1: Base Case Fluxes to Wafer 
Species Flux (cm-2s-1) 
C3F4 9.5  1016 
C2F3 6.8  1016 
CF 4.4  1016 
CF2 9.4  1016 
CF3 8.4  1015 
O 7.7  1016 
Ions 1.2  1016 
 
 
This is the author’s peer reviewed, accepted manuscript. However, the online version of record will be different from this version once it has been copyedited and typeset.
PLEASE CITE THIS ARTICLE AS DOI: 10.1116/6.0003554

8 
 
sin(2πfLFt) + V HF sin(2πfHFt) with fLF = 1 MHz 
and f HF = 40 MHz.  For the base case , the low 
frequency voltage, VLF and high frequency volt-
age VHF, were adjusted to supply powers of PLF 
= 8.0 kW and PHF = 2.5 kW.  A negative DC bias 
of -500 V was applied to the top electrode, to 
deliver 650 W.  The gas phase reaction mecha-
nism is based on previous work [15,49] and 
contains 87 neutral, excited and ion species and 
1500 reactions. 
The spatial distributions of the electron 
density [e], electron temperature, T e, negative 
fluorine ion density [F -], ionization by bulk 
electrons Sb, and ionization by secondary elec-
trons Ss are shown in  Fig. 3.  Due to the large 
high frequency power which dominantly heats 
electrons, the electron density is high, with a 
maximum value of 9.5  1010 cm-3.  The bulk 
electron temperature, shown for electron densi-
ties > 1.0  109 cm-3, is 3.4 to 3.8 eV over the 
wafer.  High energy electrons are initially pro-
duced by secondary electron emission by ion 
bombardment, followed by acceleration in the 
sheaths.  The electron source generated by bulk 
electrons Sb, mirrors that of [e] and Te,.  Most of the ionization is produced by bulk processes.  The 
ionization produced by sheath accelerated beam electrons play a secondary but nevertheless im-
portant role in the overall ionization dynamics.  Fluorine and oxygen containing plasmas can have 
significant densities of negative ions.  The dens ity of F-, shown in Fig. 3c, has the largest density 
of negative ion in this process with a maximum density of 2.2  1010 cm-3.  Due to the plasma 
having, on the average, a positive electric potential, the F - ions are confined to the center of the 
plasma.  The negative ions have only a small overall effect on plasma transport dynamics to the 
 
Figure 3:  Plasma properties for the base case:  (a) 
Electron density [e], (b) electron temperature Te, 
(c) negative fluorine ion density [F-], (d) ioniza-
tion rate by bulk electrons and (e) ionization rate 
by secondary electrons. 
 
This is the author’s peer reviewed, accepted manuscript. However, the online version of record will be different from this version once it has been copyedited and typeset.
PLEASE CITE THIS ARTICLE AS DOI: 10.1116/6.0003554

9 
 
wafer due to its negligible density close to the 
sheath region where its effect on electron heat-
ing dynamic would be the most important.   
Plasma-surface interactions result from 
the fluxes of reactive species and ions, and their 
energy and angular distributions onto the sur-
face.  The fluxes of the most significant neutral 
and ion species incident onto the wafer at radius 
of 7.5 cm are listed in  Table 1.  These fluxes 
include the fluorocarbon radicals most respon-
sible for polymer deposition as well as atomic 
oxygen which etches and removes the polymer.  
The ratio of the flux of ions and neutrals to the 
wafer is an important parameter in the overall 
process dynamics.  The anisotropy of the pro-
cess is enabled by the directionality of ions in-
cident onto the surface whereas the fluxes of neutral fluorocarbon radicals determine passivation.  
This is especially true for HAR processes in which the overall performance req uires a precise 
balance of deposition and removal of polymerizing radical fluxes, both of which are either indi-
rectly or directly dependent on the neutral as well as ion fluxes.  
In addition to the magnitude of the ion flux, the influence of energetic positive ion fluxes 
incident onto the surface and their transport through HAR features is sensitive to their energy and 
angular distribution (IEAD).  The combined IEAD of all positive  ion species onto the wafer is 
shown in Fig. 4a.  Due to the large applied low frequency power, the sheath potential and com-
mensurate DC self-bias, positive ions are accelerated vertically into the wafer while traversing the 
sheath.  This leads to a narrow  angular distribution of ions striking the wafer with energies up to 
4800 eV, both properties being desirable in the context of HAR etch processes. 
 
IV. Feature Scale Model 
The process investigated in this work is a HAR plasma etch into SiO2 using an amorphous 
carbon (AC) mask, schematically shown in Fig. 4b.  A SiO2 substrate is covered by a 850 nm thick 
 
Figure 4: Inputs for feature profile simulation:  a) 
Ion energy and angular distribution (IEAD) inci-
dent onto the wafer.  b) Initial feature geometry 
(not to scale) consisting of a SiO 2 substrate with 
an amorphous carbon mask. 
This is the author’s peer reviewed, accepted manuscript. However, the online version of record will be different from this version once it has been copyedited and typeset.
PLEASE CITE THIS ARTICLE AS DOI: 10.1116/6.0003554

10 
 
AC film patterned to ideally yield a straight walled opening with an initial width of 90 nm.  The 
etch was performed for 60 seconds. 
The profile simulations were performed using the Monte Carlo Feature Scale Model 
(MCFPM) [7,15,48].  MCFPM resolves the bulk and surface properties on 3D cubic mesh.  Here, 
the mesh cells – voxels - have equal side lengths of 1 nm.  Each cell has a material identity.  Gas 
phase species represented by Monte Carlo pseudo particles are launched with fluxes, and energy 
and angular distributions obtained from HPEM.  In the MCFPM, c ell identities are changed, or 
cells are removed or added for reactions including passivation, etching and deposition.  The reac-
tions of thermal (low energy) species with the surface for processes that do not have a threshold 
energy are described by a reaction probability p.  Reactions of ions and hot neutrals (energetic ions 
Table 2: High-level description of the SiO2 and AC etch mechanism 
Species 
M       Ion or hot neutral 
S        Surface Site 
P        Polymer 
PC     Crosslinked polymer 
 
AC    Amorphous carbon mask 
(g)      Gas phase 
(s)      Solid 
Reaction Description 
SiO2(s) + M(g) →    SiO2(g) + M(g) Physical sputtering of SiO2 
S(s) + SiO2(g) →    S(s) + SiO2(s) SiO2 redeposition  
SiO2(s) + CxFy(g)      →    SiO2CxFy(s) SiO2 -Fluorocarbon complex formation 
SiO2CxFy(s) + M(g) →    SiO2CxFy(g) + M(g) Complex sputtering 
S(s) + CxFy(g)  →    S(s) + P(s) Polymer deposition on Surfaces 
P(s) + CxFy(g) →    P(s) + P(s) Polymer deposition on Polymer  
P(s) + O(g)   →    COFy(g) Polymer etch by O 
AC(s) + CxFy(g)   →    AC(s)+ P(s) Polymer deposition on AC  
P(s) + M(g) →    P(g) + M(g) Polymer sputtering 
AC(s) + M(g) →    AC(g) + M(g) AC sputtering 
P(s) + P(s) →   PC(s) + PC(s) Crosslinking 
PC(s) + PC(s) + M(g) →   P(s) + P(s) + M(g) Breaking of Crosslinking  
 
This is the author’s peer reviewed, accepted manuscript. However, the online version of record will be different from this version once it has been copyedited and typeset.
PLEASE CITE THIS ARTICLE AS DOI: 10.1116/6.0003554

11 
 
that have been neutralized during collisions with surfaces) have reaction yields having an energy 
and angular dependence.  In the MCFPM the energy dependence of chemical and physical sput-
tering is implemented using the expression [15,49]  
 
( ) ( )
( )
0
0
q
th
q
th
pp



−
=
−  (2) 
for incident energy ε, reference energy ε0, reference probability p0 and threshold energy εth.  Unless 
indicated otherwise, the optimization of energy-dependent reaction probabilities refers to the value 
of p0.  The SiO2 reaction mechanism is based on previous work by Huang et al [49] and is described 
in detail in Ref. [15].  A high-level overview of the mechanism is listed in Table 2. 
 SiO2 can be removed through physical sputtering by energetic ions and hot neutrals.  The 
sputtered products can redeposit on other surfaces.  Unsaturated fluorocarbons can chemisorb on 
the SiO2 to form an oxide -fluorocarbon complex.  This complex is in turn easier to sputter based 
on lower threshold energy and overall higher reaction probability as the site has a lower binding 
energy.  Additional polymer can deposit on top of the complex as well as other surfaces, providing 
a physical barrier to further e tching and providing sidewall passivation.  The polymer can be re-
moved by physical sputtering or chemical etching by oxygen radicals.  The only O -containing 
radical having significant fluxes to the surface is ground state atomic oxygen.   
 The gas phase reactions with the mask and substrate are ultimately contained in a single 
global reaction mechanism where they interact and share certain reactions, such as polymer depo-
sition.  A high-level overview of the AC mask reaction mechanism is also in Table 2.  See supple-
mentary material at [URL will be inserted by AIP Publishing] for a listing of the full reaction 
mechanism.  The mask mechanism includes polymer deposition by CxFy precursors on AC and on 
prior deposited polymer.  Similar to the etch mechanism for SiO2, polymer is removed by oxygen 
radicals and physical sputtering.  The AC can be sputtered by ions and hot neutrals as well. 
 The polymer, as deposited, consists of individual CxFy radicals and so is strictly an assem-
bly of monomers.  This radical based film can subsequently crosslink to create an actual polymeric 
material that is more resistant to sputtering.  Ion bombardment can then break bonds (chain scis-
sion) to produce a lower molecular weight polymer.  A mechanism was developed to represent 
crosslinking between the deposited monomers and breaking of those crosslinks.   
This is the author’s peer reviewed, accepted manuscript. However, the online version of record will be different from this version once it has been copyedited and typeset.
PLEASE CITE THIS ARTICLE AS DOI: 10.1116/6.0003554

12 
 
 A polymer’s physical and chemical 
properties can be dependent on crosslinks with 
neighboring species.  The manner of linkage de-
termines the reactivity of the polymer due to, for 
example, a lack of available radical sites for ad-
ditional bonding or more resistance to physical 
processes due to an increase in total bond 
strength.  These crosslinks can be broken by ex-
posure to the plasma producing energetic parti-
cles or radiation.  Since these energetic particles 
are typically delivered anisotropically to the 
surface, this spatially discriminat ing activation 
can result in shaping of the polymer deposition.  
A schematic of the crosslinking model is in Fig. 
5.  The creation of crosslinks during polymer 
deposition is represented in the left column (a -
d) and the removal or breaking of crosslinks is 
represented in the right column (e-g). 
Crosslinking occurs during the deposi-
tion of eligible materials ( Fig. 5a, b).  (By ma-
terial, we refer to incident species, such as CF 3 
or C2F3, or their counterparts in the film.)  Each 
material has a maximum number of neighbors 
to which it can crosslink based on the number 
of available bonds (3 in the example in  Fig. 5).  
For example, CF 2 would have a maximum of 2 crosslinks and CF 3 would have a maximum of a 
single crosslink.  When a crosslink eligible deposition material is incident onto the surface, a ran-
domly ordered search is conducted of nearest neighbors for other crosslink eligible materials that 
have available bonding sites.  Based on a prescribed crosslinking probability and choice of a ran-
dom number (0,1) crosslinks are made (or not made) with the  eligible neighbors.  The number of 
crosslinks (and the available bonding sites) are recorded for  each cell (Fig. 5c).  If crosslinking 
 
Figure 5: Schematic of the crosslink mechanism 
shown here in 2 dimensions.  a) incident particle, 
b) deposition, c) crosslink availability, d) change 
in properties, e) energetic particle bombardment, 
f) bond breaking, g) change in properties. 
 
This is the author’s peer reviewed, accepted manuscript. However, the online version of record will be different from this version once it has been copyedited and typeset.
PLEASE CITE THIS ARTICLE AS DOI: 10.1116/6.0003554

13 
 
occurs the cell identities are changed to represent the change in 
physical properties of cell (Fig. 5d) that may include, for example, 
sputtering probability. 
Crosslinks can be broken by impinging particles such as 
ions, hot neutrals and photons ( Fig. 5e).  The bond breaking is 
represented by decreasing the crosslink number for both crosslink 
partners (Fig. 5f) and reversion of the material identify back to an 
unlinked state (Fig. 5g).   
Since the control of necking and clogging by polymer dep-
osition is of special interest we discuss an important control pa-
rameter.  The amount of polymer growth is determined by the rel-
ative contributions of deposition and removal.  A steady state pol-
ymer thickness occurs when these contributions balance.  Polymer 
removal occurs by sputtering and O-radical based etching.  In ox-
ygen rich gas mixtures, polymer removal can be dominated by O-
radical based etching, mostly ground state atomic oxygen.  In the 
mechanism discussed here, necking and clogging (the amount of 
polymer deposition in the mask region) can ultimately be con-
trolled by the reaction probability of the O based polymer etching.  
The final etch profiles for otherwise identical process conditions 
are shown in Fig. 6 while varying the probability of polymer etch-
ing by O-atoms.  An etch probability of 0.005 results in net poly-
mer growth which ultimately leads to a complete clog at the top of 
the feature.  Higher removal probabilities, while still produc ing 
significant necking, do not fully clog the feature and allow for con-
tinued etching throughout the entire process , as shown in Fig. 6 
for a probability of 0.02. 
 
V. Target Metrics and Loss function 
A scalar metric is needed to evaluate the quality of the simulation -experiment matching 
when tuning the reaction mechanism.  In this work the loss function L(p) of a given parameter set 
 
Figure 6: Etch features for 
different O based polymer 
etch probabilities of a) 0.005 
and b) 0.02. 
 
This is the author’s peer reviewed, accepted manuscript. However, the online version of record will be different from this version once it has been copyedited and typeset.
PLEASE CITE THIS ARTICLE AS DOI: 10.1116/6.0003554

14 
 
p is the  root-mean-squared ( RMS) error between the 
simulation and experiment of geometric parameters de-
fining the shape of the etched feature, shown in Fig. 7.  
While these shape parameters are not independent of 
each other, they nevertheless each aim to represent a 
specific characteristic of the feature that is of technical 
relevance.  The width of the mask opening wm including 
deposition stands as a measure of the necking and clog-
ging, a process which is dependent on the ratio of the 
fluxes of polymer depositing to removing species.  The 
narrowed opening can impede neutral gas transport into 
the feature, trap etch products inside the feature and 
shadow the trajectories of ions and photons.  Although 
the shape (curvature) of the polymer deposition is not a 
parameter in this investigation, the curvature of the pol-
ymer affects the angle of the trajectory with which ions 
(hot neutrals) reflect from its surface as they progress 
deeper into the surface.  A higher-level approach might 
include shape (curvature) of the polymer in the optimi-
zation process. 
The width at the top of the feature, w t, aims to 
capture undercutting (etching under the mask) that most 
often occurs with excessive isotropic etching of the sub-
strate or with there being insufficient passivation of the 
surface of the substrate compared to that of the mask material.  The maximum width of the feature 
wf, captures the occurrence of bowing or tapering, which can be caused by lack of passivation or 
broad ion angular distributions (bowing) or excessive passivation (tapering).   
Mask selectivity refers to the relative rate of etching of the mask compared to the substrate.  
Masks for HAR etching must have high selectivity (low etch rate) compared to the substrate so 
that the mask has a reasonably small thickness.  The thickness of the mask hm must be controlled 
to ensure that the mask has a critical thickness at the end of the etch.  The thickness of the mask 
 
Figure 7: Feature specifications. a) Tar-
get metrics used to evaluate the experi-
mental matching. b) SEM image from 
the base case experiment used for evalu-
ation of the model. 
 
This is the author’s peer reviewed, accepted manuscript. However, the online version of record will be different from this version once it has been copyedited and typeset.
PLEASE CITE THIS ARTICLE AS DOI: 10.1116/6.0003554

15 
 
determines the degree to which ions having broad angular spread are shadowed by and reflect off 
the mask prior to entering the feature.  The depth of the final feature, hf, fundamentally defines the 
characteristics of HAR features and for a given process time determines the etch rate.  Undesired 
etch defects such as twisting [72] can be captured by measuring the asymmetry, a h, across the 
vertical center axis (dotted vertical line in Fig. 7).   
The loss function is then 
 
2 2 2 2 2 2 ˆ( ˆˆ ˆ ˆ ˆ( ) ( ) ( ) () ) ( ) ( )wm m m wt t t wh h h whm m m wf f f wah h hL a w w a w w a w w a h h a h h a a a− + − + − + − − −= ++p  (3) 
where the hat accent (^) denotes the target value of a property.  Each singular error component can 
be weighted in accordance to its importance or sensitivity by the weight factors ai.  In this work 
all components are equally weighted with the exception of the total asymmetry, awah, which has a 
higher weighting.  The total asymmetry is computed based on the total number of asymmetric 
computational cells which has a substantially different scale than the other factors.   
 For any given evaluation of the loss function
()L p , the MCFPM is executed to simulate a 
full etch of 60 s which carries with it a computational cost.  The method of evaluating and mini-
mizing 
()L p  through the optimization algorithm should have the goal of minimizing the number 
of evaluations.  In this work , the target metrics are based on the scanning electron microscopy 
(SEM) image shown in Fig. 7.  This image was produced after the process described in Sec. III 
was performed in a reactor on which the simulated geometry was based.  
  
VI. Gradient Descent 
Gradient descent (GD) is a method for minimizing a multivariate error function, which is 
convenient due to its conceptual simplicity, universality and fast convergence.  The G D method 
has been applied to a wide variety of physical and engineering problems. [64,65,73–77]  In short, 
GD is based on following the gradient of a loss function L to its minimum as shown in Fig. 8.  For 
a given set of parameters pi the selection of the next set of parameters is  
    
1 ()i i i L+ = − p p p ,     (4) 
where η is the learning rate which controls the effective step size and the rate of descent.  The loss 
function consists of a set of discrete points that results from successive runs of the MCFPM and 
so is not natively differentiable.  A finite difference scheme was used to estimate the partial gradi-
ents in every dimension by evaluating L(p) at a test location L(p′), 
This is the author’s peer reviewed, accepted manuscript. However, the online version of record will be different from this version once it has been copyedited and typeset.
PLEASE CITE THIS ARTICLE AS DOI: 10.1116/6.0003554

16 
 
     
( ) ( )j j jL L p =+p p x ,     (5) 
with xj, the displacement unit vector and 𝑝’𝑗, the branch step size for every dimension of the pa-
rameter space n and computing the relative derivative ΔL/ Δpj.  Effectively, the discrete gradient 
descent formulation becomes 
1
11
( ) ( )iinn
i i i
jj ii
jj j j j
LLL
p p p+
==
−= − = − −
ppp p x p x
  (6) 
A useful modification to the gradient descent method is the  use of a momentum term that 
enables the method to overcome local extrema and avoid convergence around a non-global mini-
mum.  Analogous to the momentum in Newtonian physics, momentum in GD adds an inertia term 
to the updated parameters.  The previous gradient is remembered and the update on the next itera-
tion is determined by the effective gradient gi which is a linear combination of the actual gradient 
and the previous update: 
 
1i i i + =−p p g  (1) 
with  
 
1 ()i i i L −= +g g p ,
 (2)  
where β is the momentum decay coefficient which de-
termines the overall strength of the momentum term .  
Akin to a heavy ball, rolling down a gravitational po-
tential (referred to as heavy ball method) the gradient 
descent is less affected by small scale perturbation or 
“roughness” of the loss function surface.  
 Based on this methodology, an initial optimiza-
tion was performed.  The tuning parameters as well as 
the range of their permitted values are listed in Table 3. 
In the context of the surface reaction mechanism these 
5 parameters affect a class of reactions with many indi-
vidual reactions.  For example, ps,SiO2, the sputter prob-
ability of SiO2 and ps,SiO2CFXY, the sputter probability of 
SiO2-polymer complex affect all ion and fast neutral
